Repository: arquerlab/SERSFlow

# SERSFlow

## Run the API

Install dependencies:

```bash
pip install -e .
```

## Python HTTP client

Optional ergonomics wrapper around this API (`httpx`):

```bash
pip install -e ".[client]"
```

```python
from sersflow.client import SersflowClient

with SersflowClient("http://127.0.0.1:8000") as client:
    client.meta.health()
```

See `examples/python_client_quickstart.py` for upload → dataset → session → analysis.

## MCP (Cursor)

Optional stdio MCP for LLM agents (`sersflow-mcp`), bundled with the API package:

```bash
pip install -e ".[mcp]"
```

See [docs/MCP_SETUP.md](docs/MCP_SETUP.md) for Cursor `mcp.json`, env/TOML config, and confirmation rules. Design notes: [docs/MCP_AGENT_BRIEF.md](docs/MCP_AGENT_BRIEF.md).

## In-app help

The **Help** tab in the web UI contains tutorials and a reference manual (including MCP setup). The pages are static HTML in `src/sersflow/api/web/help/pages/`; the page list lives in `src/sersflow/api/web/help/help.js`. Edit a page and reload the browser: no build step. See `docs/CONTRIBUTING.md` (Help tab) for tests, screenshots and sample data.

## Debugging checklist (tabs + preprocess embed)

- **Manifest reachable**: open `GET /static/preprocess-dist/.vite/manifest.json` (should be 200)
- **Mount point exists**: the main page (`GET /`) contains `#preprocess-root` inside the Preprocess tab panel
- **No console errors**: open browser devtools on `/` and confirm no failed module loads
- **Tab switching**: uploads/raw tabs still work; Preprocess shows React UI when opened

File: src/sersflow/core/xps/data/biesinger_table_index.json
{
  "source_pdf": "XPS_PhD_Beighner.pdf",
  "tables": [
    {
      "table_id": "1.1",
      "chapter": 1,
      "number": 1,
      "pdf_page": 23,
      "pdf_page_index": 22,
      "caption": "Table 1.1 Spin-orbit splitting j values and peak area ratios.",
      "kind": "other"
    },
    {
      "table_id": "1.2",
      "chapter": 1,
      "number": 2,
      "pdf_page": 31,
      "pdf_page_index": 30,
      "caption": "Table 1.2 First row transition metal species that show multiplet splitting in their XPS spectra. This is for high spin compounds. For low spin Fe(II) and low spin Ni(II) electrons are paired and no multiplet splitting is observed.",
      "kind": "other"
    },
    {
      "table_id": "2.1",
      "chapter": 2,
      "number": 1,
      "pdf_page": 61,
      "pdf_page_index": 60,
      "caption": "Table 2.1 Spectral fitting parameters for Sc 2p species: binding energy (eV), FWHM value (eV) for each pass energy, and spectral component separation (eV).",
      "kind": "fit"
    },
    {
      "table_id": "2.2",
      "chapter": 2,
      "number": 2,
      "pdf_page": 64,
      "pdf_page_index": 63,
      "caption": "Table 2.2 Ti 2p3/2 literature values compiled from the NIST database1 and selected literature references.30,31,32,34,53,54",
      "kind": "literature"
    },
    {
      "table_id": "2.3",
      "chapter": 2,
      "number": 3,
      "pdf_page": 64,
      "pdf_page_index": 63,
      "caption": "Table 2.3 Spectral fitting parameters for Ti 2p species: binding energy (eV), FWHM value (eV) for each pass energy, and spectral component separation (eV).",
      "kind": "fit"
    },
    {
      "table_id": "2.4",
      "chapter": 2,
      "number": 4,
      "pdf_page": 67,
      "pdf_page_index": 66,
      "caption": "Table 2.4 lists the V 2p3/2 BE and V 2p3/2 to V 2p1/2 splitting values from a survey of literature sources compiled in the NIST Database1. Silversmit et al.50,55,56 provide a nearly complete set of fitting parameters for V 2p spectra. The results",
      "kind": "literature"
    },
    {
      "table_id": "2.5",
      "chapter": 2,
      "number": 5,
      "pdf_page": 69,
      "pdf_page_index": 68,
      "caption": "Table 2.5 Spectral fitting parameters for V 2p species: binding energy (eV), FWHM value (eV) for each pass energy, and spectral component separation (eV) from references.55,56,57 Binding energy values are corrected to oxygen 1s set to",
      "kind": "fit"
    },
    {
      "table_id": "2.6",
      "chapter": 2,
      "number": 6,
      "pdf_page": 70,
      "pdf_page_index": 69,
      "caption": "Table 2.6 Spectral fitting parameters for V 2p species: binding energy (eV), FWHM value (eV) for each pass energy, and spectral component separation (eV).",
      "kind": "fit"
    },
    {
      "table_id": "2.7",
      "chapter": 2,
      "number": 7,
      "pdf_page": 72,
      "pdf_page_index": 71,
      "caption": "Table 2.7 Cu 2p3/2 and modified Auger parameter literature values for Cu species (compiled from reference 1)",
      "kind": "literature"
    },
    {
      "table_id": "2.8",
      "chapter": 2,
      "number": 8,
      "pdf_page": 72,
      "pdf_page_index": 71,
      "caption": "Table 2.8 Cu 2p3/2 and modified Auger parameter values for Cu species from this work.",
      "kind": "literature"
    },
    {
      "table_id": "2.9",
      "chapter": 2,
      "number": 9,
      "pdf_page": 76,
      "pdf_page_index": 75,
      "caption": "Table 2.9 Cu 2p3/2 fitting parameters for Cu(II) species.",
      "kind": "fit"
    },
    {
      "table_id": "2.10",
      "chapter": 2,
      "number": 10,
      "pdf_page": 77,
      "pdf_page_index": 76,
      "caption": "Table 2.10 Zn 2p3/2, Zn 2p1/2 and modified Auger parameter values for Zn species: FWHM value (eV) for each pass energy, and spectral component separation as well as Zn 2p3/2 and modified Auger parameter literature values (compiled from",
      "kind": "literature"
    },
    {
      "table_id": "2.11",
      "chapter": 2,
      "number": 11,
      "pdf_page": 78,
      "pdf_page_index": 77,
      "caption": "Table 2.11 Selected O 1s values.",
      "kind": "fit"
    },
    {
      "table_id": "3.1",
      "chapter": 3,
      "number": 1,
      "pdf_page": 95,
      "pdf_page_index": 94,
      "caption": "Table 3.1 Cr 2p3/2 spectral fitting parameters: binding energy (eV), percentage of total area, FWHM value (eV) for each pass energy, and spectral component separation (eV).",
      "kind": "fit"
    },
    {
      "table_id": "3.2",
      "chapter": 3,
      "number": 2,
      "pdf_page": 98,
      "pdf_page_index": 97,
      "caption": "Table 3.2 Mn 2p3/2 spectral fitting parameters compiled from references 11, 12, 13 and 14: binding energy (eV), percentage of total area, FWHM value (eV) for each pass energy, and spectral component separation (eV). Metal peak parameters were",
      "kind": "literature"
    },
    {
      "table_id": "3.3",
      "chapter": 3,
      "number": 3,
      "pdf_page": 99,
      "pdf_page_index": 98,
      "caption": "Table 3.3 Mn 2p3/2 spectral fitting parameters: binding energy (eV), percentage of total area, FWHM value (eV) for each pass energy, and spectral component separation (eV).",
      "kind": "fit"
    },
    {
      "table_id": "3.4",
      "chapter": 3,
      "number": 4,
      "pdf_page": 104,
      "pdf_page_index": 103,
      "caption": "Table 3.4 Fe 2p3/2 spectral fitting parameters: binding energy (eV), percentage of total area, FWHM value (eV) and spectral component separation (eV).",
      "kind": "fit"
    },
    {
      "table_id": "3.5",
      "chapter": 3,
      "number": 5,
      "pdf_page": 110,
      "pdf_page_index": 109,
      "caption": "Table 3.5 Co 2p3/2 spectral fitting parameters: binding energy (eV), percentage of total area, FWHM value (eV) for each pass energy, and spectral component separation (eV).",
      "kind": "fit"
    },
    {
      "table_id": "3.6",
      "chapter": 3,
      "number": 6,
      "pdf_page": 111,
      "pdf_page_index": 110,
      "caption": "Table 3.6 Ni 2p3/2 spectral fitting parameters: binding energy (eV), percentage of total area, FWHM value (eV) for each pass energy, and spectral component separation (eV).",
      "kind": "fit"
    },
    {
      "table_id": "3.7",
      "chapter": 3,
      "number": 7,
      "pdf_page": 114,
      "pdf_page_index": 113,
      "caption": "Table 3.7 Selected O 1s values.",
      "kind": "fit"
    },
    {
      "table_id": "4.1",
      "chapter": 4,
      "number": 1,
      "pdf_page": 123,
      "pdf_page_index": 122,
      "caption": "Table 4.1 Spectral fitting parameters for Ni 2p3/2: binding energy (eV), percentage of total area, FWHM value (eV) for each pass energy, and spectral component separation (eV).",
      "kind": "fit"
    },
    {
      "table_id": "5.1",
      "chapter": 5,
      "number": 1,
      "pdf_page": 145,
      "pdf_page_index": 144,
      "caption": "Table 5.1 Ni 2p3/2 spectral fitting parameters: binding energy (eV), percentage of total area, FWHM value (eV) for each pass energy, and spectral component separation (eV).",
      "kind": "fit"
    },
    {
      "table_id": "5.2",
      "chapter": 5,
      "number": 2,
      "pdf_page": 146,
      "pdf_page_index": 145,
      "caption": "Table 5.2 Binding energy and FWHM values (eV) for nickel halide anions.",
      "kind": "fit"
    },
    {
      "table_id": "5.3",
      "chapter": 5,
      "number": 3,
      "pdf_page": 146,
      "pdf_page_index": 145,
      "caption": "Table 5.3 Ni 2p3/2 and Ni LMM peak maximum positions, Auger parameter (\u03b1'), \u0394Eb, \u0394Ek, \u0394\u03b1', \u0394R and \u0394\u03b5 values.",
      "kind": "literature"
    }
  ]
}

File: src/sersflow/core/xps/data/chemical_states.json (part 1 of 31)
{
  "source": {
    "title": "Appendix B. Chemical States Tables",
    "publisher": "Perkin-Elmer Corporation, Physical Electronics Division",
    "compiler": "Dr. Charles Wagner",
    "handbook_pages": "213-242",
    "pdf_page_count": 30,
    "notes": "Values are binding energies in eV except Auger lines (kinetic energy). Reference code 'handbook' replaces the Phi symbol used in the printed tables. Extracted from scanned handbook.pdf via vision-assisted curation. Entries include provenance: phi_handbook (Appendix B), biesinger_lit_compile / biesinger_thesis (Biesinger PhD).",
    "additional_sources": [
      {
        "id": "biesinger_2012",
        "title": "Biesinger PhD thesis",
        "pdf": "XPS_PhD_Beighner.pdf"
      }
    ]
  },
  "sections": [
    {
      "id": "Ag_3d",
      "element": "Ag",
      "line": "3d",
      "energy_kind": "binding",
      "entries": [
        {
          "compound": "Ag",
          "phase": null,
          "value_eV": 368.3,
          "references": [
            "handbook"
          ],
          "raw_line": "Ag 368.3 Φ",
          "page": 213,
          "pdf_page_index": 0,
          "provenance": "phi_handbook",
          "source_detail": "PHI Appendix B Chemical States Tables"
        },
        {
          "compound": "Ag",
          "phase": null,
          "value_eV": 368.2,
          "references": [
            "Asam76"
          ],
          "raw_line": "Ag 368.2 Asam76",
          "page": 213,
          "pdf_page_index": 0,
          "provenance": "phi_handbook",
          "source_detail": "PHI Appendix B Chemical States Tables"
        },
        {
          "compound": "Ag",
          "phase": null,
          "value_eV": 368.2,
          "references": [
            "BiSw80"
          ],
          "raw_line": "Ag 368.2 BiSw80",
          "page": 213,
          "pdf_page_index": 0,
          "provenance": "phi_handbook",
          "source_detail": "PHI Appendix B Chemical States Tables"
        },
        {
          "compound": "Ag",
          "phase": null,
          "value_eV": 368.1,
          "references": [
            "BiSw80"
          ],
          "raw_line": "Ag 368.1 BiSw80",
          "page": 213,
          "pdf_page_index": 0,
          "provenance": "phi_handbook",
          "source_detail": "PHI Appendix B Chemical States Tables"
        },
        {
          "compound": "Ag",
          "phase": null,
          "value_eV": 368.2,
          "references": [
            "BiSw80"
          ],
          "raw_line": "Ag 368.2 BiSw80",
          "page": 213,
          "pdf_page_index": 0,
          "provenance": "phi_handbook",
          "source_detail": "PHI Appendix B Chemical States Tables"
        },
        {
          "compound": "Ag",
          "phase": null,
          "value_eV": 368.2,
          "references": [
            "JHBK73"
          ],
          "raw_line": "Ag 368.2 JHBK73",
          "page": 213,
          "pdf_page_index": 0,
          "provenance": "phi_handbook",
          "source_detail": "PHI Appendix B Chemical States Tables"
        },
        {
          "compound": "Ag",
          "phase": null,
          "value_eV": 368.2,
          "references": [
            "NyMa80"
          ],
          "raw_line": "Ag 368.2 NyMa80",
          "page": 213,
          "pdf_page_index": 0,
          "provenance": "phi_handbook",
          "source_detail": "PHI Appendix B Chemical States Tables"
        },
        {
          "compound": "Ag",
          "phase": null,
          "value_eV": 368.2,
          "references": [
            "HGW75",
            "Scho73",
            "WRDM79",
            "GaWi77",
            "SFS77",
            "Wagn75"
          ],
          "raw_line": "Ag 368.2 HGW75, Scho73, WRDM79, GaWi77, SFS77, Wagn75",
          "page": 213,
          "pdf_page_index": 0,
          "provenance": "phi_handbook",
          "source_detail": "PHI Appendix B Chemical States Tables"
        },
        {
          "compound": "Ag",
          "phase": null,
          "value_eV": 368.2,
          "references": [
            "RRD78",
            "Scho72"
          ],
          "raw_line": "Ag 368.2 RRD78, Scho72",
          "page": 213,
          "pdf_page_index": 0,
          "provenance": "phi_handbook",
          "source_detail": "PHI Appendix B Chemical States Tables"
        },
        {
          "compound": "Ag95Sn5",
          "phase": null,
          "value_eV": 368.0,
          "references": [
            "HSBS81"
          ],
          "raw_line": "Ag95Sn5 368.0 HSBS81",
          "page": 213,
          "pdf_page_index": 0,
          "provenance": "phi_handbook",
          "source_detail": "PHI Appendix B Chemical States Tables"
        },
        {
          "compound": "Al40Ag60",
          "phase": null,
          "value_eV": 368.8,
          "references": [
            "WeAn80"
          ],
          "raw_line": "Al40Ag60 368.8 WeAn80",
          "page": 213,
          "pdf_page_index": 0,
          "provenance": "phi_handbook",
          "source_detail": "PHI Appendix B Chemical States Tables"
        },
        {
          "compound": "Al95Ag5",
          "phase": null,
          "value_eV": 369.0,
          "references": [
            "WeAn80"
          ],
          "raw_line": "Al95Ag5 369.0 WeAn80",
          "page": 213,
          "pdf_page_index": 0,
          "provenance": "phi_handbook",
          "source_detail": "PHI Appendix B Chemical States Tables"
        },
        {
          "compound": "Mg21Ag79",
          "phase": null,
          "value_eV": 368.3,
          "references": [
            "WeAn80"
          ],
          "raw_line": "Mg21Ag79 368.3 WeAn80",
          "page": 213,
          "pdf_page_index": 0,
          "provenance": "phi_handbook",
          "source_detail": "PHI Appendix B Chemical States Tables"
        },
        {
          "compound": "Mg30Ag50",
          "phase": null,
          "value_eV": 368.7,
          "references": [
            "WeAn80"
          ],
          "raw_line": "Mg30Ag50 368.7 WeAn80",
          "page": 213,
          "pdf_page_index": 0,
          "provenance": "phi_handbook",
          "source_detail": "PHI Appendix B Chemical States Tables"
        },
        {
          "compound": "Mg97Ag3",
          "phase": null,
          "value_eV": 368.8,
          "references": [
            "WeAn80"
          ],
          "raw_line": "Mg97Ag3 368.8 WeAn80",
          "page": 213,
          "pdf_page_index": 0,
          "provenance": "phi_handbook",
          "source_detail": "PHI Appendix B Chemical States Tables"
        },
        {
          "compound": "Ag2Yb",
          "phase": null,
          "value_eV": 368.8,
          "references": [
            "WWC78"
          ],
          "raw_line": "Ag2Yb 368.8 WWC78",
          "page": 213,
          "pdf_page_index": 0,
          "provenance": "phi_handbook",
          "source_detail": "PHI Appendix B Chemical States Tables"
        },
        {
          "compound": "CuAgSe",
          "phase": null,
          "value_eV": 367.8,
          "references": [
            "RRD78"
          ],
          "raw_line": "CuAgSe 367.8 RRD78",
          "page": 213,
          "pdf_page_index": 0,
          "provenance": "phi_handbook",
          "source_detail": "PHI Appendix B Chemical States Tables"
        },
        {
          "compound": "Ag2Se",
          "phase": null,
          "value_eV": 367.8,
          "references": [
            "RRD78"
          ],
          "raw_line": "Ag2Se 367.8 RRD78",
          "page": 213,
          "pdf_page_index": 0,
          "provenance": "phi_handbook",
          "source_detail": "PHI Appendix B Chemical States Tables"
        },
        {
          "compound": "Ag2S",
          "phase": null,
          "value_eV": 368.1,
          "references": [
            "RRD78"
          ],
          "raw_line": "Ag2S 368.1 RRD78",
          "page": 213,
          "pdf_page_index": 0,
          "provenance": "phi_handbook",
          "source_detail": "PHI Appendix B Chemical States Tables"
        },
        {
          "compound": "AgI",
          "phase": null,
          "value_eV": 368.0,
          "references": [
            "GaWi77"
          ],
          "raw_line": "AgI 368.0 GaWi77",
          "page": 213,
          "pdf_page_index": 0,
          "provenance": "phi_handbook",
          "source_detail": "PHI Appendix B Chemical States Tables"
        },
        {
          "compound": "AgF",
          "phase": null,
          "value_eV": 367.7,
          "references": [
            "GaWi77"
          ],
          "raw_line": "AgF 367.7 GaWi77",
          "page": 213,
          "pdf_page_index": 0,
          "provenance": "phi_handbook",
          "source_detail": "PHI Appendix B Chemical States Tables"
        },
        {
          "compound": "AgF2",
          "phase": null,
          "value_eV": 367.3,
          "references": [
            "GaWi77"
          ],
          "raw_line": "AgF2 367.3 GaWi77",
          "page": 213,
          "pdf_page_index": 0,
          "provenance": "phi_handbook",
          "source_detail": "PHI Appendix B Chemical States Tables"
        },
        {
          "compound": "Ag2O",
          "phase": null,
          "value_eV": 367.8,
          "references": [
            "HGW75",
            "GaWi77",
            "Scho73"
          ],
          "raw_line": "Ag2O 367.8 HGW75, GaWi77, Scho73",
          "page": 213,
          "pdf_page_index": 0,
          "provenance": "phi_handbook",
          "source_detail": "PHI Appendix B Chemical States Tables"
        },
        {
          "compound": "Ag2O",
          "phase": null,
          "value_eV": 368.4,
          "references": [
            "RRD78"
          ],
          "raw_line": "Ag2O 368.4 RRD78",
          "page": 213,
          "pdf_page_index": 0,
          "provenance": "phi_handbook",
          "source_detail": "PHI Appendix B Chemical States Tables"
        },
        {
          "compound": "AgO",
          "phase": null,
          "value_eV": 367.4,
          "references": [
            "HGW75",
            "GaWi77",
            "Scho73"
          ],
          "raw_line": "AgO 367.4 HGW75, GaWi77, Scho73",
          "page": 213,
          "pdf_page_index": 0,
          "provenance": "phi_handbook",
          "source_detail": "PHI Appendix B Chemical States Tables"
        },
        {
          "compound": "AgO",
          "phase": null,
          "value_eV": 368.0,
          "references": [
            "WRDM79"
          ],
          "raw_line": "AgO 368.0 WRDM79",
          "page": 213,
          "pdf_page_index": 0,
          "provenance": "phi_handbook",
          "source_detail": "PHI Appendix B Chemical States Tables"
        },
        {
          "compound": "Ag2CO3",
          "phase": null,
          "value_eV": 367.5,
          "references": [
            "HGW75"
          ],
          "raw_line": "Ag2CO3 367.5 HGW75",
          "page": 213,
          "pdf_page_index": 0,
          "provenance": "phi_handbook",
          "source_detail": "PHI Appendix B Chemical States Tables"
        },
        {
          "compound": "Ag2SO4",
          "phase": null,
          "value_eV": 367.8,
          "references": [
            "TMR80"
          ],
          "raw_line": "Ag2SO4 367.8 TMR80",
          "page": 213,
          "pdf_page_index": 0,
          "provenance": "phi_handbook",
          "source_detail": "PHI Appendix B Chemical States Tables"
        },
        {
          "compound": "Ag2SO4",
          "phase": null,
          "value_eV": 368.3,
          "references": [
            "Wagn75"
          ],
          "raw_line": "Ag2SO4 368.3 Wagn75",
          "page": 213,
          "pdf_page_index": 0,
          "provenance": "phi_handbook",
          "source_detail": "PHI Appendix B Chemical States Tables"
        },
        {
          "compound": "AgOOCCF3",
          "phase": null,
          "value_eV": 368.8,
          "references": [
            "Wagn75"
          ],
          "raw_line": "AgOOCCF3 368.8 Wagn75",
          "page": 213,
          "pdf_page_index": 0,
          "provenance": "phi_handbook",
          "source_detail": "PHI Appendix B Chemical States Tables"
        },
        {
          "compound": "Ag(OAc)",
          "phase": null,
          "value_eV": 368.4,
          "references": [
            "HHDD81"
          ],
          "raw_line": "Ag(OAc) 368.4 HHDD81",
          "page": 213,
          "pdf_page_index": 0,
          "provenance": "phi_handbook",
          "source_detail": "PHI Appendix B Chemical States Tables"
        },
        {
          "compound": "Ag(3-Cl-pyridin)2NO3",
          "phase": null,
          "value_eV": 368.6,
          "references": [
            "SmWa77"
          ],
          "raw_line": "Ag(3-Cl-pyridin)2NO3 368.6 SmWa77",
          "page": 213,
          "pdf_page_index": 0,
          "provenance": "phi_handbook",
          "source_detail": "PHI Appendix B Chemical States Tables"
        }
      ]
    },
    {
      "id": "Ag_MNN",
      "element": "Ag",
      "line": "MNN",
      "energy_kind": "kinetic",
      "entries": [
        {
          "compound": "Ag",
          "phase": null,
          "value_eV": 357.9,
          "references": [
            "WRDM79"
          ],
          "raw_line": "Ag 357.9 WRDM79",
          "page": 213,
          "pdf_page_index": 0,
          "provenance": "phi_handbook",
          "source_detail": "PHI Appendix B Chemical States Tables"
        },
        {
          "compound": "Ag",
          "phase": null,
          "value_eV": 358.2,
          "references": [
            "Wagn75"
          ],
          "raw_line": "Ag 358.2 Wagn75",
          "page": 213,
          "pdf_page_index": 0,
          "provenance": "phi_handbook",
          "source_detail": "PHI Appendix B Chemical States Tables"
        },
        {
          "compound": "Ag",
          "phase": null,
          "value_eV": 351.9,
          "references": [
            "RRD78",
            "PWA79"
          ],
          "raw_line": "Ag 351.9 RRD78, PWA79",
          "page": 213,
          "pdf_page_index": 0,
          "provenance": "phi_handbook",
          "source_detail": "PHI Appendix B Chemical States Tables"
        },
        {
          "compound": "Ag",
          "phase": null,
          "value_eV": 351.6,
          "references": [
            "GaWi77"
          ],
          "raw_line": "Ag 351.6 GaWi77",
          "page": 213,
          "pdf_page_index": 0,
          "provenance": "phi_handbook",
          "source_detail": "PHI Appendix B Chemical States Tables"
        },
        {
          "compound": "Ag",
          "phase": null,
          "value_eV": 358.3,
          "references": [
            "Scho73",
            "FKWF77"
          ],
          "raw_line": "Ag 358.3 Scho73, FKWF77",
          "page": 213,
          "pdf_page_index": 0,
          "provenance": "phi_handbook",
          "source_detail": "PHI Appendix B Chemical States Tables"
        },
        {
          "compound": "Al40Ag60",
          "phase": null,
          "value_eV": 351.7,
          "references": [
            "WeAn80"
          ],
          "raw_line": "Al40Ag60 351.7 WeAn80",
          "page": 213,
          "pdf_page_index": 0,
          "provenance": "phi_handbook",
          "source_detail": "PHI Appendix B Chemical States Tables"
        },
        {
          "compound": "Al95Ag5",
          "phase": null,
          "value_eV": 351.5,
          "references": [
            "WeAn80"
          ],
          "raw_line": "Al95Ag5 351.5 WeAn80",
          "page": 213,
          "pdf_page_index": 0,
          "provenance": "phi_handbook",
          "source_detail": "PHI Appendix B Chemical States Tables"
        },
        {
          "compound": "Mg21Ag79",
          "phase": null,
          "value_eV": 352.1,
          "references": [
            "WeAn80"
          ],
          "raw_line": "Mg21Ag79 352.1 WeAn80",
          "page": 213,
          "pdf_page_index": 0,
          "provenance": "phi_handbook",
          "source_detail": "PHI Appendix B Chemical States Tables"
        },
        {
          "compound": "Mg30Ag50",
          "phase": null,
          "value_eV": 351.9,
          "references": [
            "WeAn80"
          ],
          "raw_line": "Mg30Ag50 351.9 WeAn80",
          "page": 213,
          "pdf_page_index": 0,
          "provenance": "phi_handbook",
          "source_detail": "PHI Appendix B Chemical States Tables"
        },
        {
          "compound": "Mg97Ag3",
          "phase": null,
          "value_eV": 352.2,
          "references": [
            "WeAn80"
          ],
          "raw_line": "Mg97Ag3 352.2 WeAn80",
          "page": 213,
          "pdf_page_index": 0,
          "provenance": "phi_handbook",
          "source_detail": "PHI Appendix B Chemical States Tables"
        },
        {
          "compound": "CuAgSe",
          "phase": null,
          "value_eV": 351.3,
          "references": [
            "RRD78"
          ],
          "raw_line": "CuAgSe 351.3 RRD78",
          "page": 213,
          "pdf_page_index": 0,
          "provenance": "phi_handbook",
          "source_detail": "PHI Appendix B Chemical States Tables"
        },
        {
          "compound": "Ag2Se",
          "phase": null,
          "value_eV": 351.4,
          "references": [
            "RRD78"
          ],
          "raw_line": "Ag2Se 351.4 RRD78",
          "page": 213,
          "pdf_page_index": 0,
          "provenance": "phi_handbook",
          "source_detail": "PHI Appendix B Chemical States Tables"
        },
        {
          "compound": "Ag2S",
          "phase": null,
          "value_eV": 351.2,
          "references": [
            "RRD78"
          ],
          "raw_line": "Ag2S 351.2 RRD78",
          "page": 213,
          "pdf_page_index": 0,
          "provenance": "phi_handbook",
          "source_detail": "PHI Appendix B Chemical States Tables"
        },
        {
          "compound": "AgI",
          "phase": null,
          "value_eV": 350.1,
          "references": [
            "GaWi77"
          ],
          "raw_line": "AgI 350.1 GaWi77",
          "page": 213,
          "pdf_page_index": 0,
          "provenance": "phi_handbook",
          "source_detail": "PHI Appendix B Chemical States Tables"
        },
        {
          "compound": "AgF",
          "phase": null,
          "value_eV": 349.3,
          "references": [
            "GaWi77"
          ],
          "raw_line": "AgF 349.3 GaWi77",
          "page": 213,
          "pdf_page_index": 0,
          "provenance": "phi_handbook",
          "source_detail": "PHI Appendix B Chemical States Tables"
        },
        {
          "compound": "AgF2",
          "phase": null,
          "value_eV": 349.6,
          "references": [
            "GaWi77"
          ],
          "raw_line": "AgF2 349.6 GaWi77",
          "page": 213,
          "pdf_page_index": 0,
          "provenance": "phi_handbook",
          "source_detail": "PHI Appendix B Chemical States Tables"
        },
        {
          "compound": "Ag2O",
          "phase": null,
          "value_eV": 356.6,
          "references": [
            "Scho73"
          ],
          "raw_line": "Ag2O 356.6 Scho73",
          "page": 213,
          "pdf_page_index": 0,
          "provenance": "phi_handbook",
          "source_detail": "PHI Appendix B Chemical States Tables"
        },
        {
          "compound": "Ag2O",
          "phase": null,
          "value_eV": 350.6,
          "references": [
            "RRD78",
            "GaWi77"
          ],
          "raw_line": "Ag2O 350.6 RRD78, GaWi77",
          "page": 213,
          "pdf_page_index": 0,
          "provenance": "phi_handbook",
          "source_detail": "PHI Appendix B Chemical States Tables"
        },
        {
          "compound": "AgO",
          "phase": null,
          "value_eV": 355.5,
          "references": [
            "WRDM79"
          ],
          "raw_line": "AgO 355.5 WRDM79",
          "page": 213,
          "pdf_page_index": 0,
          "provenance": "phi_handbook",
          "source_detail": "PHI Appendix B Chemical States Tables"
        },
        {
          "compound": "AgO",
          "phase": null,
          "value_eV": 350.6,
          "references": [
            "GaWi77"
          ],
          "raw_line": "AgO 350.6 GaWi77",
          "page": 213,
          "pdf_page_index": 0,
          "provenance": "phi_handbook",
          "source_detail": "PHI Appendix B Chemical States Tables"
        },
        {
          "compound": "Ag2SO4",
          "phase": null,
          "value_eV": 354.2,
          "references": [
            "Wagn75"
          ],
          "raw_line": "Ag2SO4 354.2 Wagn75",
          "page": 213,
          "pdf_page_index": 0,
          "provenance": "phi_handbook",
          "source_detail": "PHI Appendix B Chemical States Tables"
        },
        {
          "compound": "Ag2SO4",
          "phase": null,
          "value_eV": 354.7,
          "references": [
            "TMR80"
          ],
          "raw_line": "Ag2SO4 354.7 TMR80",
          "page": 213,
          "pdf_page_index": 0,
          "provenance": "phi_handbook",
          "source_detail": "PHI Appendix B Chemical States Tables"
        },
        {
          "compound": "AgOOCCF3",
          "phase": null,
          "value_eV": 355.1,
          "references": [
            "Wagn75"
          ],
          "raw_line": "AgOOCCF3 355.1 Wagn75",
          "page": 213,
          "pdf_page_index": 0,
          "provenance": "phi_handbook",
          "source_detail": "PHI Appendix B Chemical States Tables"
        }
      ]
    },
    {
      "id": "Al_2p",
      "element": "Al",
      "line": "2p",
      "energy_kind": "binding",
      "entries": [
        {
          "compound": "Al",
          "phase": null,
          "value_eV": 72.9,
          "references": [
            "handbook"
          ],
          "raw_line": "Al 72.9 Φ",
          "page": 213,
          "pdf_page_index": 0,
          "provenance": "phi_handbook",
          "source_detail": "PHI Appendix B Chemical States Tables"
        },
        {
          "compound": "Al2O3",
          "phase": "sapphire",
          "value_eV": 74.4,
          "references": [
            "handbook"
          ],
          "raw_line": "Al2O3, sapphire 74.4 Φ",
          "page": 213,
          "pdf_page_index": 0,
          "provenance": "phi_handbook",
          "source_detail": "PHI Appendix B Chemical States Tables"
        },
        {
          "compound": "Al",
          "phase": null,
          "value_eV": 72.8,
          "references": [
            "LMKJ75",
            "Tayl82",
            "WPHK82",
            "WRDM79",
            "WaTa80"
          ],
          "raw_line": "Al 72.8 LMKJ75, Tayl82, WPHK82, WRDM79, WaTa80",
          "page": 213,
          "pdf_page_index": 0,
          "provenance": "phi_handbook",
          "source_detail": "PHI Appendix B Chemical States Tables"
        },
        {
          "compound": "AlB2",
          "phase": null,
          "value_eV": 71.9,
          "references": [
            "MECC73"
          ],
          "raw_line": "AlB2 71.9 MECC73",
          "page": 213,
          "pdf_page_index": 0,
          "provenance": "phi_handbook",
          "source_detail": "PHI Appendix B Chemical States Tables"
        },
        {
          "compound": "AlAs",
          "phase": null,
          "value_eV": 73.6,
          "references": [
            "Tayl82"
          ],
          "raw_line": "AlAs 73.6 Tayl82",
          "page": 213,
          "pdf_page_index": 0,
          "provenance": "phi_handbook",
          "source_detail": "PHI Appendix B Chemical States Tables"
        },
        {
          "compound": "AlGaAs",
          "phase": null,
          "value_eV": 73.6,
          "references": [
            "Tayl82"
          ],
          "raw_line": "AlGaAs 73.6 Tayl82",
          "page": 213,
          "pdf_page_index": 0,
          "provenance": "phi_handbook",
          "source_detail": "PHI Appendix B Chemical States Tables"
        },
        {
          "compound": "Fe3Al",
          "phase": null,
          "value_eV": 73.4,
          "references": [
            "ShTr75"
          ],
          "raw_line": "Fe3Al 73.4 ShTr75",
          "page": 213,
          "pdf_page_index": 0,
          "provenance": "phi_handbook",
          "source_detail": "PHI Appendix B Chemical States Tables"
        },
        {
          "compound": "LiAlH4",
          "phase": null,
          "value_eV": 75.6,
          "references": [
            "MSC73"
          ],
          "raw_line": "LiAlH4 75.6 MSC73",
          "page": 213,
          "pdf_page_index": 0,
          "provenance": "phi_handbook",
          "source_detail": "PHI Appendix B Chemical States Tables"
        },
        {
          "compound": "AlN",
          "phase": null,
          "value_eV": 74.4,
          "references": [
            "MSC73"
          ],
          "raw_line": "AlN 74.4 MSC73",
          "page": 213,
          "pdf_page_index": 0,
          "provenance": "phi_handbook",
          "source_detail": "PHI Appendix B Chemical States Tables"
        },
        {
          "compound": "Al2S3",
          "phase": null,
          "value_eV": 74.6,
          "references": [
            "MSC73"
          ],
          "raw_line": "Al2S3 74.6 MSC73",
          "page": 213,
          "pdf_page_index": 0,
          "provenance": "phi_handbook",
          "source_detail": "PHI Appendix B Chemical States Tables"
        },
        {
          "compound": "AlI3",
          "phase": null,
          "value_eV": 74.6,
          "references": [
            "MSC73"
          ],
          "raw_line": "AlI3 74.6 MSC73",
          "page": 213,
          "pdf_page_index": 0,
          "provenance": "phi_handbook",
          "source_detail": "PHI Appendix B Chemical States Tables"
        },
        {
          "compound": "AlBr3",
          "phase": null,
          "value_eV": 75.2,
          "references": [
            "MSC73"
          ],
          "raw_line": "AlBr3 75.2 MSC73",
          "page": 213,
          "pdf_page_index": 0,
          "provenance": "phi_handbook",
          "source_detail": "PHI Appendix B Chemical States Tables"
        },
        {
          "compound": "AlCl3",
          "phase": null,
          "value_eV": 74.7,
          "references": [
            "MSC73"
          ],
          "raw_line": "AlCl3 74.7 MSC73",
          "page": 213,
          "pdf_page_index": 0,
          "provenance": "phi_handbook",
          "source_detail": "PHI Appendix B Chemical States Tables"
        },
        {
          "compound": "AlF3",
          "phase": null,
          "value_eV": 76.3,
          "references": [
            "MSC73"
          ],
          "raw_line": "AlF3 76.3 MSC73",
          "page": 213,
          "pdf_page_index": 0,
          "provenance": "phi_handbook",
          "source_detail": "PHI Appendix B Chemical States Tables"
        },
        {
          "compound": "Al2(MoO4)3",
          "phase": null,
          "value_eV": 74.2,
          "references": [
            "PCLH76"
          ],
          "raw_line": "Al2(MoO4)3 74.2 PCLH76",
          "page": 213,
          "pdf_page_index": 0,
          "provenance": "phi_handbook",
          "source_detail": "PHI Appendix B Chemical States Tables"
        },
        {
          "compound": "Al2(WO4)3",
          "phase": null,
          "value_eV": 74.3,
          "references": [
            "NgHe76"
          ],
          "raw_line": "Al2(WO4)3 74.3 NgHe76",
          "page": 213,
          "pdf_page_index": 0,
          "provenance": "phi_handbook",
          "source_detail": "PHI Appendix B Chemical States Tables"
        },
        {
          "compound": "CoAl2O4",
          "phase": null,
          "value_eV": 73.6,
          "references": [
            "PCLH76"
          ],
          "raw_line": "CoAl2O4 73.6 PCLH76",
          "page": 213,
          "pdf_page_index": 0,
          "provenance": "phi_handbook",
          "source_detail": "PHI Appendix B Chemical States Tables"
        },
        {
          "compound": "MgAl2O4",
          "phase": null,
          "value_eV": 74.7,
          "references": [
            "HNUW78"
          ],
          "raw_line": "MgAl2O4 74.7 HNUW78",
          "page": 213,
          "pdf_page_index": 0,
          "provenance": "phi_handbook",
          "source_detail": "PHI Appendix B Chemical States Tables"
        },
        {
          "compound": "NiAl2O4",
          "phase": null,
          "value_eV": 74.2,
          "references": [
            "LFWS79",
            "NgHe76"
          ],
          "raw_line": "NiAl2O4 74.2 LFWS79, NgHe76",
          "page": 213,
          "pdf_page_index": 0,
          "provenance": "phi_handbook",
          "source_detail": "PHI Appendix B Chemical States Tables"
        },
        {
          "compound": "Al2O3",
          "phase": null,
          "value_eV": 74.3,
          "references": [
            "Nefe82",
            "MSC73",
            "NSLS77"
          ],
          "raw_line": "Al2O3 74.3 Nefe82, MSC73, NSLS77",
          "page": 213,
          "pdf_page_index": 0,
          "provenance": "phi_handbook",
          "source_detail": "PHI Appendix B Chemical States Tables"
        },
        {
          "compound": "Al2O3",
          "phase": null,
          "value_eV": 74.7,
          "references": [
            "KlHe83",
            "NGDS75"
          ],
          "raw_line": "Al2O3 74.7 KlHe83, NGDS75",
          "page": 213,
          "pdf_page_index": 0,
          "provenance": "phi_handbook",
          "source_detail": "PHI Appendix B Chemical States Tables"
        },
        {
          "compound": "Al2O3",
          "phase": "sapphire",
          "value_eV": 74.2,
          "references": [
            "Tayl82",
            "WPHK82"
          ],
          "raw_line": "Al2O3, sapphire 74.2 Tayl82, WPHK82",
          "page": 213,
          "pdf_page_index": 0,
          "provenance": "phi_handbook",
          "source_detail": "PHI Appendix B Chemical States Tables"
        },
        {
          "compound": "Al2O3",
          "phase": "alpha",
          "value_eV": 73.9,
          "references": [
            "WPHK82"
          ],
          "raw_line": "Al2O3, alpha 73.9 WPHK82",
          "page": 213,
          "pdf_page_index": 0,
          "provenance": "phi_handbook",
          "source_detail": "PHI Appendix B Chemical States Tables"
        },
        {
          "compound": "Al2O3",
          "phase": "gamma",
          "value_eV": 73.7,
          "references": [
            "WPHK82"
          ],
          "raw_line": "Al2O3, gamma 73.7 WPHK82",
          "page": 213,
          "pdf_page_index": 0,
          "provenance": "phi_handbook",
          "source_detail": "PHI Appendix B Chemical States Tables"
        },
        {
          "compound": "Al2O3",
          "phase": "gamma",
          "value_eV": 74.0,
          "references": [
            "Ban83"
          ],
          "raw_line": "Al2O3, gamma 74.0 Ban83",
          "page": 213,
          "pdf_page_index": 0,
          "provenance": "phi_handbook",
          "source_detail": "PHI Appendix B Chemical States Tables"
        },
        {
          "compound": "Al2O3",
          "phase": "gamma",
          "value_eV": 74.3,
          "references": [
            "NgHe76"
          ],
          "raw_line": "Al2O3, gamma 74.3 NgHe76",
          "page": 213,
          "pdf_page_index": 0,
          "provenance": "phi_handbook",
          "source_detail": "PHI Appendix B Chemical States Tables"
        },
        {
          "compound": "AlOOH",
          "phase": "boehmite",
          "value_eV": 74.2,
          "references": [
            "Tayl82",
            "WPHK82"
          ],
          "raw_line": "AlOOH, boehmite 74.2 Tayl82, WPHK82",
          "page": 213,
          "pdf_page_index": 0,
          "provenance": "phi_handbook",
          "source_detail": "PHI Appendix B Chemical States Tables"
        },
        {
          "compound": "Al(OH)3",
          "phase": "bayerite",
          "value_eV": 74.2,
          "references": [
            "Tayl82",
            "WPHK82"
          ],
          "raw_line": "Al(OH)3, bayerite 74.2 Tayl82, WPHK82",
          "page": 213,
          "pdf_page_index": 0,
          "provenance": "phi_handbook",
          "source_detail": "PHI Appendix B Chemical States Tables"
        },
        {
          "compound": "Al(OH)3",
          "phase": "gibbsite",
          "value_eV": 74.0,
          "references": [
            "WPHK82"
          ],
          "raw_line": "Al(OH)3, gibbsite 74.0 WPHK82",
          "page": 213,
          "pdf_page_index": 0,
          "provenance": "phi_handbook",
          "source_detail": "PHI Appendix B Chemical States Tables"
        },
        {
          "compound": "Al2SiO5",
          "phase": "kyanite",
          "value_eV": 74.7,
          "references": [
            "AnSw74"
          ],
          "raw_line": "Al2SiO5, kyanite 74.7 AnSw74",
          "page": 213,
          "pdf_page_index": 0,
          "provenance": "phi_handbook",
          "source_detail": "PHI Appendix B Chemical States Tables"
        },
        {
          "compound": "Al2SiO5",
          "phase": "mullite",
          "value_eV": 74.8,
          "references": [
            "AnSw74"
          ],
          "raw_line": "Al2SiO5, mullite 74.8 AnSw74",
          "page": 213,
          "pdf_page_index": 0,
          "provenance": "phi_handbook",
          "source_detail": "PHI Appendix B Chemical States Tables"
        },
        {
          "compound": "Al2SiO5",
          "phase": "sillimanite",
          "value_eV": 74.6,
          "references": [
            "AnSw74",
            "WPHK82"
          ],
          "raw_line": "Al2SiO5, sillimanite 74.6 AnSw74, WPHK82",
          "page": 213,
          "pdf_page_index": 0,
          "provenance": "phi_handbook",
          "source_detail": "PHI Appendix B Chemical States Tables"
        },
        {
          "compound": "Albite",
          "phase": "NaAlSi3O8",
          "value_eV": 74.3,
          "references": [
            "WPHK82"
          ],
          "raw_line": "Albite, NaAlSi3O8 74.3 WPHK82",
          "page": 213,
          "pdf_page_index": 0,
          "provenance": "phi_handbook",
          "source_detail": "PHI Appendix B Chemical States Tables"
        },
        {
          "compound": "Bentonite",
          "phase": null,
          "value_eV": 75.0,
          "references": [
            "Barr83"
          ],
          "raw_line": "Bentonite 75.0 Barr83",
          "page": 214,
          "pdf_page_index": 1,
          "provenance": "phi_handbook",
          "source_detail": "PHI Appendix B Chemical States Tables"
        },
        {
          "compound": "Kaolinite",
          "phase": null,
          "value_eV": 74.6,
          "references": [
            "Barr83",
            "WPHK82"
          ],
          "raw_line": "Kaolinite 74.6 Barr83, WPHK82",
          "page": 214,
          "pdf_page_index": 1,
          "provenance": "phi_handbook",
          "source_detail": "PHI Appendix B Chemical States Tables"
        },
        {
          "compound": "Mica",
          "phase": "muscovite",
          "value_eV": 74.3,
          "references": [
            "WPHK82"
          ],
          "raw_line": "Mica, muscovite 74.3 WPHK82",
          "page": 214,
          "pdf_page_index": 1,
          "provenance": "phi_handbook",
          "source_detail": "PHI Appendix B Chemical States Tables"
        },
        {
          "compound": "Natrolite",
          "phase": null,
          "value_eV": 74.3,
          "references": [
            "WPHK82"
          ],
          "raw_line": "Natrolite 74.3 WPHK82",
          "page": 214,
          "pdf_page_index": 1,
          "provenance": "phi_handbook",
          "source_detail": "PHI Appendix B Chemical States Tables"
        },
        {
          "compound": "Pyrophyllite",
          "phase": null,
          "value_eV": 74.7,
          "references": [
            "WPHK82"
          ],
          "raw_line": "Pyrophyllite 74.7 WPHK82",
          "page": 214,
          "pdf_page_index": 1,
          "provenance": "phi_handbook",
          "source_detail": "PHI Appendix B Chemical States Tables"
        },
        {
          "compound": "Spodumene",
          "phase": null,
          "value_eV": 74.3,
          "references": [
            "WPHK82"
          ],
          "raw_line": "Spodumene 74.3 WPHK82",
          "page": 214,
          "pdf_page_index": 1,
          "provenance": "phi_handbook",
          "source_detail": "PHI Appendix B Chemical States Tables"
        },
        {
          "compound": "H Zeolon",
          "phase": null,
          "value_eV": 74.8,
          "references": [
            "WPHK82"
          ],
          "raw_line": "H Zeolon 74.8 WPHK82",
          "page": 214,
          "pdf_page_index": 1,
          "provenance": "phi_handbook",
          "source_detail": "PHI Appendix B Chemical States Tables"
        },
        {
          "compound": "Hydroxysodalite",
          "phase": null,
          "value_eV": 75.0,
          "references": [
            "WPHK82"
          ],
          "raw_line": "Hydroxysodalite 75.0 WPHK82",
          "page": 214,
          "pdf_page_index": 1,
          "provenance": "phi_handbook",
          "source_detail": "PHI Appendix B Chemical States Tables"
        },
        {
          "compound": "Mol Sieve A",
          "phase": null,
          "value_eV": 73.6,
          "references": [
            "WPHK82",
            "Barr83"
          ],
          "raw_line": "Mol Sieve A 73.6 WPHK82, Barr83",
          "page": 214,
          "pdf_page_index": 1,
          "provenance": "phi_handbook",
          "source_detail": "PHI Appendix B Chemical States Tables"
        },
        {
          "compound": "Al(acac)3",
          "phase": null,
          "value_eV": 72.9,
          "references": [
            "MSC73"
          ],
          "raw_line": "Al(acac)3 72.9 MSC73",
          "page": 214,
          "pdf_page_index": 1,
          "provenance": "phi_handbook",
          "source_detail": "PHI Appendix B Chemical States Tables"
        }
      ]
    },
    {
      "id": "Al_KLL",
      "element": "Al",
      "line": "KLL",
      "energy_kind": "kinetic",
      "entries": [
        {
          "compound": "Al",
          "phase": null,
          "value_eV": 1393.3,
          "references": [
            "WPHK82",
            "WaTa80"
          ],
          "raw_line": "Al 1393.3 WPHK82, WaTa80",
          "page": 214,
          "pdf_page_index": 1,
          "provenance": "phi_handbook",
          "source_detail": "PHI Appendix B Chemical States Tables"
        },
        {
          "compound": "AlAs",
          "phase": null,
          "value_eV": 1391.2,
          "references": [
            "Tayl82"
          ],
          "raw_line": "AlAs 1391.2 Tayl82",
          "page": 214,
          "pdf_page_index": 1,
          "provenance": "phi_handbook",
          "source_detail": "PHI Appendix B Chemical States Tables"
        },
        {
          "compound": "AlN",
          "phase": null,
          "value_eV": 1389.0,
          "references": [
            "TaRa81"
          ],
          "raw_line": "AlN 1389.0 TaRa81",
          "page": 214,
          "pdf_page_index": 1,
          "provenance": "phi_handbook",
          "source_detail": "PHI Appendix B Chemical States Tables"
        },
        {
          "compound": "Al2O3",
          "phase": "sapphire",
          "value_eV": 1387.8,
          "references": [
            "Tayl82",
            "WPHK82"
          ],
