Repository: arquerlab/SERSFlow

# SERSFlow

## Run the API

Install dependencies:

```bash
pip install -e .
```

## Python HTTP client

Optional ergonomics wrapper around this API (`httpx`):

```bash
pip install -e ".[client]"
```

```python
from sersflow.client import SersflowClient

with SersflowClient("http://127.0.0.1:8000") as client:
    client.meta.health()
```

See `examples/python_client_quickstart.py` for upload → dataset → session → analysis.

## MCP (Cursor)

Optional stdio MCP for LLM agents (`sersflow-mcp`), bundled with the API package:

```bash
pip install -e ".[mcp]"
```

See [docs/MCP_SETUP.md](docs/MCP_SETUP.md) for Cursor `mcp.json`, env/TOML config, and confirmation rules.

File: src/sersflow/core/xps/data/fitting_recipes.json (part 1 of 7)
{
  "source": {
    "title": "X-ray Photoelectron Spectroscopy of the First Row Transition Metals",
    "author": "Mark C. Biesinger",
    "document": "PhD thesis",
    "pdf": "XPS_PhD_Beighner.pdf",
    "notes": "Fitting recipes and Experimental how-to extracted from thesis methods + spectral fitting parameter tables. CasaXPS GL/LA mapped to SERSFlow gl/la kinds.",
    "table_index": [
      {
        "table_id": "1.1",
        "chapter": 1,
        "number": 1,
        "pdf_page": 23,
        "pdf_page_index": 22,
        "caption": "Table 1.1 Spin-orbit splitting j values and peak area ratios.",
        "kind": "other"
      },
      {
        "table_id": "1.2",
        "chapter": 1,
        "number": 2,
        "pdf_page": 31,
        "pdf_page_index": 30,
        "caption": "Table 1.2 First row transition metal species that show multiplet splitting in their XPS spectra. This is for high spin compounds. For low spin Fe(II) and low spin Ni(II) electrons are paired and no multiplet splitting is observed.",
        "kind": "other"
      },
      {
        "table_id": "2.1",
        "chapter": 2,
        "number": 1,
        "pdf_page": 61,
        "pdf_page_index": 60,
        "caption": "Table 2.1 Spectral fitting parameters for Sc 2p species: binding energy (eV), FWHM value (eV) for each pass energy, and spectral component separation (eV).",
        "kind": "fit"
      },
      {
        "table_id": "2.2",
        "chapter": 2,
        "number": 2,
        "pdf_page": 64,
        "pdf_page_index": 63,
        "caption": "Table 2.2 Ti 2p3/2 literature values compiled from the NIST database1 and selected literature references.30,31,32,34,53,54",
        "kind": "literature"
      },
      {
        "table_id": "2.3",
        "chapter": 2,
        "number": 3,
        "pdf_page": 64,
        "pdf_page_index": 63,
        "caption": "Table 2.3 Spectral fitting parameters for Ti 2p species: binding energy (eV), FWHM value (eV) for each pass energy, and spectral component separation (eV).",
        "kind": "fit"
      },
      {
        "table_id": "2.4",
        "chapter": 2,
        "number": 4,
        "pdf_page": 67,
        "pdf_page_index": 66,
        "caption": "Table 2.4 lists the V 2p3/2 BE and V 2p3/2 to V 2p1/2 splitting values from a survey of literature sources compiled in the NIST Database1. Silversmit et al.50,55,56 provide a nearly complete set of fitting parameters for V 2p spectra. The results",
        "kind": "literature"
      },
      {
        "table_id": "2.5",
        "chapter": 2,
        "number": 5,
        "pdf_page": 69,
        "pdf_page_index": 68,
        "caption": "Table 2.5 Spectral fitting parameters for V 2p species: binding energy (eV), FWHM value (eV) for each pass energy, and spectral component separation (eV) from references.55,56,57 Binding energy values are corrected to oxygen 1s set to",
        "kind": "fit"
      },
      {
        "table_id": "2.6",
        "chapter": 2,
        "number": 6,
        "pdf_page": 70,
        "pdf_page_index": 69,
        "caption": "Table 2.6 Spectral fitting parameters for V 2p species: binding energy (eV), FWHM value (eV) for each pass energy, and spectral component separation (eV).",
        "kind": "fit"
      },
      {
        "table_id": "2.7",
        "chapter": 2,
        "number": 7,
        "pdf_page": 72,
        "pdf_page_index": 71,
        "caption": "Table 2.7 Cu 2p3/2 and modified Auger parameter literature values for Cu species (compiled from reference 1)",
        "kind": "literature"
      },
      {
        "table_id": "2.8",
        "chapter": 2,
        "number": 8,
        "pdf_page": 72,
        "pdf_page_index": 71,
        "caption": "Table 2.8 Cu 2p3/2 and modified Auger parameter values for Cu species from this work.",
        "kind": "literature"
      },
      {
        "table_id": "2.9",
        "chapter": 2,
        "number": 9,
        "pdf_page": 76,
        "pdf_page_index": 75,
        "caption": "Table 2.9 Cu 2p3/2 fitting parameters for Cu(II) species.",
        "kind": "fit"
      },
      {
        "table_id": "2.10",
        "chapter": 2,
        "number": 10,
        "pdf_page": 77,
        "pdf_page_index": 76,
        "caption": "Table 2.10 Zn 2p3/2, Zn 2p1/2 and modified Auger parameter values for Zn species: FWHM value (eV) for each pass energy, and spectral component separation as well as Zn 2p3/2 and modified Auger parameter literature values (compiled from",
        "kind": "literature"
      },
      {
        "table_id": "2.11",
        "chapter": 2,
        "number": 11,
        "pdf_page": 78,
        "pdf_page_index": 77,
        "caption": "Table 2.11 Selected O 1s values.",
        "kind": "fit"
      },
      {
        "table_id": "3.1",
        "chapter": 3,
        "number": 1,
        "pdf_page": 95,
        "pdf_page_index": 94,
        "caption": "Table 3.1 Cr 2p3/2 spectral fitting parameters: binding energy (eV), percentage of total area, FWHM value (eV) for each pass energy, and spectral component separation (eV).",
        "kind": "fit"
      },
      {
        "table_id": "3.2",
        "chapter": 3,
        "number": 2,
        "pdf_page": 98,
        "pdf_page_index": 97,
        "caption": "Table 3.2 Mn 2p3/2 spectral fitting parameters compiled from references 11, 12, 13 and 14: binding energy (eV), percentage of total area, FWHM value (eV) for each pass energy, and spectral component separation (eV). Metal peak parameters were",
        "kind": "literature"
      },
      {
        "table_id": "3.3",
        "chapter": 3,
        "number": 3,
        "pdf_page": 99,
        "pdf_page_index": 98,
        "caption": "Table 3.3 Mn 2p3/2 spectral fitting parameters: binding energy (eV), percentage of total area, FWHM value (eV) for each pass energy, and spectral component separation (eV).",
        "kind": "fit"
      },
      {
        "table_id": "3.4",
        "chapter": 3,
        "number": 4,
        "pdf_page": 104,
        "pdf_page_index": 103,
        "caption": "Table 3.4 Fe 2p3/2 spectral fitting parameters: binding energy (eV), percentage of total area, FWHM value (eV) and spectral component separation (eV).",
        "kind": "fit"
      },
      {
        "table_id": "3.5",
        "chapter": 3,
        "number": 5,
        "pdf_page": 110,
        "pdf_page_index": 109,
        "caption": "Table 3.5 Co 2p3/2 spectral fitting parameters: binding energy (eV), percentage of total area, FWHM value (eV) for each pass energy, and spectral component separation (eV).",
        "kind": "fit"
      },
      {
        "table_id": "3.6",
        "chapter": 3,
        "number": 6,
        "pdf_page": 111,
        "pdf_page_index": 110,
        "caption": "Table 3.6 Ni 2p3/2 spectral fitting parameters: binding energy (eV), percentage of total area, FWHM value (eV) for each pass energy, and spectral component separation (eV).",
        "kind": "fit"
      },
      {
        "table_id": "3.7",
        "chapter": 3,
        "number": 7,
        "pdf_page": 114,
        "pdf_page_index": 113,
        "caption": "Table 3.7 Selected O 1s values.",
        "kind": "fit"
      },
      {
        "table_id": "4.1",
        "chapter": 4,
        "number": 1,
        "pdf_page": 123,
        "pdf_page_index": 122,
        "caption": "Table 4.1 Spectral fitting parameters for Ni 2p3/2: binding energy (eV), percentage of total area, FWHM value (eV) for each pass energy, and spectral component separation (eV).",
        "kind": "fit"
      },
      {
        "table_id": "5.1",
        "chapter": 5,
        "number": 1,
        "pdf_page": 145,
        "pdf_page_index": 144,
        "caption": "Table 5.1 Ni 2p3/2 spectral fitting parameters: binding energy (eV), percentage of total area, FWHM value (eV) for each pass energy, and spectral component separation (eV).",
        "kind": "fit"
      },
      {
        "table_id": "5.2",
        "chapter": 5,
        "number": 2,
        "pdf_page": 146,
        "pdf_page_index": 145,
        "caption": "Table 5.2 Binding energy and FWHM values (eV) for nickel halide anions.",
        "kind": "fit"
      },
      {
        "table_id": "5.3",
        "chapter": 5,
        "number": 3,
        "pdf_page": 146,
        "pdf_page_index": 145,
        "caption": "Table 5.3 Ni 2p3/2 and Ni LMM peak maximum positions, Auger parameter (α'), ΔEb, ΔEk, Δα', ΔR and Δε values.",
        "kind": "literature"
      }
    ]
  },
  "method_defaults": [
    {
      "id": "ch2_kratos_axis_ultra",
      "chapter": 2,
      "instrument": "Kratos Axis Ultra",
      "software": "CasaXPS 2.3.14",
      "background": "shirley",
      "charge_ref": {
        "insulator": "C1s adventitious 284.8 eV",
        "metal": "Au 4f7/2 83.95 eV"
      },
      "default_lineshape": {
        "kind": "gl",
        "casaxps": "GL(30)",
        "params": {
          "m": 30
        }
      },
      "metal_lineshape": {
        "kind": "la",
        "casaxps": "LA(alpha,beta,m)",
        "params": {}
      },
      "constraints": [
        {
          "id": "c1s_co",
          "description": "C-OH/C-O-C peak +1.5 eV vs main C-C/C-H, equal FWHM; main alkyl peak GL(30); charge-correct main to 284.8 eV on insulators"
        },
        {
          "id": "c1s_carbonyl",
          "description": "Optional C=O +2.8?3.0 eV and O-C=O +3.6?4.3 eV vs main C-C"
        },
        {
          "id": "so_2p",
          "description": "2p3/2:2p1/2 area ratio 2:1; fixed spin-orbit split (e.g. Sc 2p)"
        },
        {
          "id": "cal_cu_au",
          "description": "Work function Au 4f7/2 = 83.95 eV; dispersion Cu 2p3/2 = 932.63 eV"
        },
        {
          "id": "c1s_carbonate",
          "description": "Optional CO3^2- +3.8?4.8 eV vs main C-C (adventitious C 1s)"
        }
      ],
      "gl_examples": [
        {
          "region": "Ti 2p TiO2",
          "casaxps": "GL(69)",
          "pass_energy_eV": 10
        },
        {
          "region": "Ti 2p TiO2",
          "casaxps": "GL(67)",
          "pass_energy_eV": 20
        },
        {
          "region": "V 2p V2O5",
          "casaxps": "GL(90)",
          "pass_energy_eV": 10
        },
        {
          "region": "V 2p V2O5",
          "casaxps": "GL(82)",
          "pass_energy_eV": 20
        },
        {
          "region": "Sc 2p Sc2O3",
          "casaxps": "GL(59)",
          "pass_energy_eV": 10
        },
        {
          "region": "Sc 2p Sc2O3",
          "casaxps": "GL(52)",
          "pass_energy_eV": 20
        },
        {
          "region": "C 1s / O 1s",
          "casaxps": "GL(30)",
          "pass_energy_eV": null
        }
      ],
      "procedure_markdown": "## Chapter 2 fitting procedure (Sc, Ti, V, Cu, Zn)\n\n1. **Acquire** high-resolution spectra on a Kratos Axis Ultra (monochromatic Al Kα, 15 mA / 14 kV) at 10 or 20 eV pass energy (~300 × 700 µm analysis area). Ag 3d5/2 FWHM ≈ 0.47 eV (10 eV) / 0.55 eV (20 eV).\n2. **Calibrate** the instrument: Au 4f7/2 = 83.95 eV (work function); Cu 2p3/2 = 932.63 eV (dispersion).\n3. **Charge neutralize** with the Kratos system; confirm adventitious C 1s is a sharp main peak with no low-BE shoulder.\n4. **Charge-correct** insulating samples so adventitious C 1s (C–C, C–H) = 284.8 eV (±0.1–0.2 eV). Reference sputter-cleaned metals to Au 4f7/2 = 83.95 eV.\n5. **Do not sputter** powder/oxide standards (reduction risk). Mount powders on non-conductive tape; introduce air-sensitive samples via Ar glove box when needed.\n6. **Fit C 1s**: main alkyl GL(30) peak; add C–OH/C–O–C constrained +1.5 eV with equal FWHM; add C=O / O–C=O if needed.\n7. **Choose lineshape**: oxides/insulators use GL(X) tuned to pass energy and core hole (see `gl_examples`); metals use asymmetric LA(α, β, m) with α, β > 1.\n8. **Background**: standard Shirley for all reference spectra.\n9. **Spin–orbit**: for Sc 2p etc., constrain 2p3/2:2p1/2 area 2:1 and fix the spin–orbit split.\n10. **Replicates**: ≥3 analyses per sample; use powder/polycrystalline materials to avoid diffraction effects.\n"
    },
    {
      "id": "ch3_kratos_axis_ultra",
      "chapter": 3,
      "instrument": "Kratos Axis Ultra",
      "software": "CasaXPS 2.3.14",
      "background": "shirley",
      "charge_ref": {
        "insulator": "C1s adventitious 284.8 eV",
        "metal": "Au 4f7/2 83.95 eV"
      },
      "default_lineshape": {
        "kind": "gl",
        "casaxps": "GL(30)",
        "params": {
          "m": 30
        }
      },
      "metal_lineshape": {
        "kind": "la",
        "casaxps": "LA(alpha,beta,m)",
        "params": {}
      },
      "constraints": [
        {
          "id": "c1s_co",
          "description": "C-OH/C-O-C peak +1.5 eV vs main C-C/C-H, equal FWHM; main alkyl peak GL(30); charge-correct main to 284.8 eV on insulators"
        },
        {
          "id": "c1s_carbonyl",
          "description": "Optional C=O +2.8?3.0 eV and O-C=O +3.6?4.3 eV vs main C-C"
        },
        {
          "id": "multiplet_2p32_only",
          "description": "Prefer fitting 2p3/2 multiplet envelope only when spin-orbit separation is large"
        },
        {
          "id": "cal_cu_au",
          "description": "Work function Au 4f7/2 = 83.95 eV; dispersion Cu 2p3/2 = 932.63 eV"
        },
        {
          "id": "c1s_carbonate",
          "description": "Optional CO3^2- +3.8?4.8 eV vs main C-C (adventitious C 1s)"
        }
      ],
      "gl_examples": [
        {
          "region": "Mn 2p3/2 KMnO4",
          "casaxps": "GL(75)",
          "pass_energy_eV": 10
        },
        {
          "region": "Mn 2p3/2 Mn2O3 / satellite-rich (MnO, FeCO3, Co(OH)2)",
          "casaxps": "GL(30)",
          "pass_energy_eV": 10
        },
        {
          "region": "C 1s / O 1s",
          "casaxps": "GL(30)",
          "pass_energy_eV": null
        }
      ],
      "procedure_markdown": "## Chapter 3 fitting procedure (Cr, Mn, Fe, Co, Ni — multiplet-active)\n\n1. **Acquire** on Kratos Axis Ultra (monochromatic Al Kα) at 10 or 20 eV pass energy; same calibration as Ch. 2 (Au 4f7/2 83.95 eV; Cu 2p3/2 932.63 eV).\n2. **Charge-correct** insulators to C 1s (C–C, C–H) = 284.8 eV; metals to Au 4f7/2 = 83.95 eV. C 1s fitting: main peak + constrained +1.5 eV C–OH/C–O–C (equal FWHM).\n3. **Background**: Shirley for reference spectra.\n4. **Lineshapes**: GL(X) for multiplet/shake-up components (often GL(30) for broad envelopes; e.g. GL(75) for sharp KMnO4 Mn 2p3/2 at 10 eV). Metals use LA(α, β, m).\n5. **Fit strategy**: separate 2p3/2 from 2p1/2; when separation is large, fit only the stronger 2p3/2 multiplet pack (avoids weak 2p1/2 and steep high-BE backgrounds).\n6. **Multiplets**: use discrete multiplet packs from Gupta–Sen-informed standards (e.g. Cr(III) oxide five peaks; Cr(III) hydroxide single broad peak; Cr(VI) single peak). Do not represent multiplet envelopes with one unconstrained peak.\n7. **Standards**: powders on tape, no sputter clean; metals Ar+ sputter cleaned (4 kV); minerals may be vacuum-fractured.\n8. **Note**: Ch. 3 C 1s charge correction uses 284.8 eV (updated from earlier 285.0 eV in prior Cr work); metal asymmetry redefined with LA form.\n"
    },
    {
      "id": "ch4_kratos_axis_ultra",
      "chapter": 4,
      "instrument": "Kratos Axis Ultra",
      "software": "CasaXPS 2.3.14",
      "background": "shirley",
      "charge_ref": {
        "insulator": "C1s adventitious 284.8 eV",
        "metal": "Au 4f7/2 83.95 eV"
      },
      "default_lineshape": {
        "kind": "gl",
        "casaxps": "GL(30)",
        "params": {
          "m": 30
        }
      },
      "metal_lineshape": {
        "kind": "la",
        "casaxps": "LA(1.1,2.2,10)",
        "params": {
          "alpha": 1.1,
          "beta": 2.2,
          "m": 10
        }
      },
      "constraints": [
        {
          "id": "c1s_co",
          "description": "C-OH/C-O-C peak +1.5 eV vs main C-C/C-H, equal FWHM; main alkyl peak GL(30); charge-correct main to 284.8 eV on insulators"
        },
        {
          "id": "ni_metal_plasmons",
          "description": "Include Ni metal plasmon/loss peaks (peaks 2–3) with LA asymmetric main peak for quantitative Ni metal"
        },
        {
          "id": "shirley_offset_mixed",
          "description": "Mixed metal/oxide/hydroxide: Shirley baseline with high-BE endpoint offset 0–5"
        },
        {
          "id": "cal_cu_au",
          "description": "Work function Au 4f7/2 = 83.95 eV; dispersion Cu 2p3/2 = 932.63 eV"
        },
        {
          "id": "c1s_carbonate",
          "description": "Optional CO3^2- +3.8?4.8 eV vs main C-C (adventitious C 1s)"
        }
      ],
      "gl_examples": [
        {
          "region": "Ni 2p3/2 multiplet / satellite components",
          "casaxps": "GL(30)",
          "pass_energy_eV": 10
        },
        {
          "region": "Ni 2p3/2 multiplet / satellite components",
          "casaxps": "GL(30)",
          "pass_energy_eV": 20
        },
        {
          "region": "C 1s / O 1s",
          "casaxps": "GL(30)",
          "pass_energy_eV": null
        }
      ],
      "procedure_markdown": "## Chapter 4 fitting procedure (Ni metal / NiO / Ni(OH)2 / NiOOH)\n\n1. **Acquire** Ni 2p, O 1s, C 1s on Kratos Axis Ultra at 10 or 20 eV pass energy (~300 × 700 µm, 50 meV step, 60 s sweeps). Typical Ni 2p range 848–890 eV (50–75 sweeps); analysis ~1.5–2 h/spot.\n2. **Calibrate / charge-correct** as in prior chapters (C 1s = 284.8 eV for insulators; Ni metal to Au 4f7/2 = 83.95 eV).\n3. **Fit components** with GL(30). Metal main peak: LA(1.1, 2.2, 10) (newer line shape; older A(0.4,0.55,10)GL(30) also tabulated historically).\n4. **Background**: Shirley for pure references (Ni 2p3/2 only). For mixed metal/oxide/hydroxide, Shirley with variable high-BE endpoint offset (0–5).\n5. **Apply multiplet packs** from Table 4.1 (Ni metal + plasmons; NiO; Ni(OH)2; γ-/β-NiOOH) with fixed relative areas, ΔBE, and FWHM at the chosen pass energy.\n6. **Include** metal plasmon/loss structure for any quantitative Ni metal fraction.\n7. **Sample handling**: sputter-clean metal; fresh NiO via Ar glove box; powders on In foil or tape.\n"
    },
    {
      "id": "ch5_kratos_axis_ultra",
      "chapter": 5,
      "instrument": "Kratos Axis Ultra",
      "software": "CasaXPS 2.3.14",
      "background": "shirley",
      "charge_ref": {
        "insulator": "C1s adventitious 284.8 eV",
        "metal": "Au 4f7/2 83.95 eV"
      },
      "default_lineshape": {
        "kind": "gl",
        "casaxps": "GL(30)",
        "params": {
          "m": 30
        }
      },
      "metal_lineshape": {
        "kind": "la",
        "casaxps": "LA(1.1,2.2,10)",
        "params": {
          "alpha": 1.1,
          "beta": 2.2,
          "m": 10
        }
      },
      "constraints": [
        {
          "id": "c1s_co",
          "description": "C-OH/C-O-C peak +1.5 eV vs main C-C/C-H, equal FWHM; main alkyl peak GL(30); charge-correct main to 284.8 eV on insulators"
        },
        {
          "id": "c1s_carbonate",
          "description": "Optional CO3^2- component +3.8–4.8 eV vs main C-C (in addition to C=O / O-C=O)"
        },
        {
          "id": "ni_alloy_plasmons",
          "description": "Alloy A600/A800 Ni 2p3/2: asymmetric LA main peak + plasmon loss peaks as for Ni metal"
        },
        {
          "id": "nif2_f1s_ref",
          "description": "NiF2 charge reference may use F 1s = 685.23 eV (Table 5.1 footnote)"
        },
        {
          "id": "cal_cu_au",
          "description": "Work function Au 4f7/2 = 83.95 eV; dispersion Cu 2p3/2 = 932.63 eV"
        }
      ],
      "gl_examples": [
        {
          "region": "Ni 2p3/2 multiplet / shake-up / anion components",
          "casaxps": "GL(30)",
          "pass_energy_eV": 10
        },
        {
          "region": "Ni 2p3/2 multiplet / shake-up / anion components",
          "casaxps": "GL(30)",
          "pass_energy_eV": 20
        },
        {
          "region": "C 1s",
          "casaxps": "GL(30)",
          "pass_energy_eV": null
        }
      ],
      "procedure_markdown": "## Chapter 5 fitting procedure (Ni alloys, halides, oxide/hydroxide + Auger parameter)\n\n1. **Acquire** on Kratos Axis Ultra with monochromatic Al Kα (some Ni metal / NiI2 also with non-mono Mg Kα). Pass energy 10 or 20 eV; use 20 eV for all Ni LMM Auger results.\n2. **Charge neutralize** non-conductors; set adventitious C 1s (C–C, C–H) = 284.8 eV. Metals/alloys after 4 kV Ar+ sputter clean referenced to Au 4f7/2 = 83.95 eV.\n3. **Fit** multiplet/shake-up and anion components with GL(30). Conductive/metal cores: LA(α, β, m) with α, β > 1 (alloys: LA(1.1, 2.2, 10) + plasmon peaks as Ni metal).\n4. **Background**: standard Shirley for all spectra in this chapter.\n5. **Apply** Ni 2p3/2 packs from Table 5.1 (A600, A800, NiF2, NiCl2, NiBr2, …); report anion BEs/FWHM (Table 5.2) and Auger parameters / Wagner-plot quantities (Table 5.3).\n6. **Halides**: introduce anhydrous powders via Ar glove box; do not sputter powders.\n7. **Auger parameter**: α' = Ek(L3M45M45) + Eb(Ni 2p3/2); charge/work-function cancel in α'. Use peak maximum positions (charge-corrected when needed).\n"
    }
  ],
  "compound_fits": [
    {
      "id": "fermi_edge_valence",
      "element": "VB",
      "region": "valence_band",
      "compound": "Fermi edge (valence / metallic edge)",
      "source_table": null,
      "pdf_page": null,
      "pass_energies": [],
      "peaks": [
        {
          "index": 1,
          "label": "Fermi edge",
          "be_eV": 0.0,
          "required": true,
          "lineshape": {
            "kind": "fermi_edge",
            "params": {
              "sigma": 0.25,
              "temperature_K": 298
            },
            "note": "lmfitxps FermiEdgeModel: Gaussian-broadened Fermi-Dirac step plus a constant intensity floor (const). Amplitude and const auto-estimated from end medians; Temperature (K) converts to kt internally."
          }
        }
      ],
      "footnotes": [
        "Default sigma = 0.25 eV (bounds 0.05-2.0). Center (Ef) defaults to 0 eV (bounds -3…+3). Temperature defaults to 298 K and is held fixed. Const (floor) auto-estimates residual intensity below Ef when the edge does not drop to zero."
      ],
      "procedure_markdown": "## Fermi edge fit\n\n1. Select a valence-band / Fermi-edge region spectrum.\n2. Apply this recipe (or add a **Fermi edge** component).\n3. Set **Temperature (K)** for the sample (default 298 K). The engine converts to kt = kB·T.\n4. Leave **Amplitude** and **Const (floor)** on Auto unless you need manual seeds (bounds 0…1e7). Const absorbs non-zero intensity below Ef.\n5. Fit; report **center** as the Fermi level and **sigma** as Gaussian broadening.\n",
      "aliases": [
        "Fermi",
        "Fermi edge",
        "VB",
        "valence band",
        "fermi_edge"
      ]
    },
    {
      "id": "c_1s_adventitious",
      "element": "C",
      "region": "C_1s",
      "compound": "C 1s adventitious (C-C/C-H + C-OH/C-O-C)",
      "source_table": "Experimental (methods)",
      "pdf_page": null,
      "pass_energies": [
        10,
        20
      ],
      "charge_ref_eV": 284.8,
      "peaks": [
        {
          "index": 1,
          "label": "C-C / C-H (alkyl, adventitious)",
          "be_eV": 284.8,
          "delta_eV": null,
          "area_pct": null,
          "fwhm_10": 1.2,
          "fwhm_20": 1.4,
          "required": true,
          "constraints": [
            "Charge-correct insulating samples so this component is 284.8 eV"
          ],
          "lineshape": {
            "kind": "gl",
            "casaxps": "GL(30)",
            "params": {
              "m": 30
            },
            "note": "Gaussian 70% ? Lorentzian 30%"
          }
        },
        {
          "index": 2,
          "label": "C-OH / C-O-C (alcohol and/or ester)",
          "be_eV": 286.3,
          "delta_eV": 1.5,
          "delta_vs": "peak_1",
          "area_pct": null,
          "fwhm_10": 1.2,
          "fwhm_20": 1.4,
          "required": true,
          "constraints": [
            "Position locked +1.5 eV above main C-C/C-H peak",
            "FWHM equal to main C-C/C-H peak"
          ],
          "lineshape": {
            "kind": "gl",
            "casaxps": "GL(30)",
            "params": {
              "m": 30
            }
          },
          "equal_fwhm_to": "peak_1"
        }
      ],
      "footnotes": [
        "A single peak (Gaussian 70% ? Lorentzian 30%), ascribed to alkyl type carbon (C-C, C-H), was fitted to the main peak of the C 1s spectrum for adventitious carbon.",
        "A second peak is usually added that is constrained to be 1.5 eV above the main peak, and of equal FWHM to the main peak (alcohol C-OH and/or ester C-O-C).",
        "Spectra from insulating samples have been charge corrected to give the adventitious C 1s spectral component (C-C, C-H) a binding energy of 284.8 eV."
      ],
      "procedure_markdown": "## C 1s adventitious carbon fit (Biesinger thesis Experimental)\n\n1. Fit the **main alkyl peak** (C?C, C?H) with **GL(30)** (Gaussian 70% / Lorentzian 30%).\n2. Add a **second peak** for C?OH / C?O?C: constrain it to **+1.5 eV** above the main peak and **equal FWHM** to the main peak.\n3. For insulating samples, **charge-correct** so the main C?C/C?H component is **284.8 eV**.\n4. If the high-BE shoulder needs more structure, add optional components from recipe `c_1s_adventitious_optional` (C=O, O?C=O, carbonate).\n",
      "aliases": [
        "C1s",
        "C 1s",
        "adventitious carbon",
        "adventitious C"
      ]
    },
    {
      "id": "c_1s_adventitious_optional",
      "element": "C",
      "region": "C_1s",
      "compound": "C 1s adventitious optional (C=O, O-C=O, carbonate)",
      "source_table": "Experimental (methods)",
      "pdf_page": null,
      "pass_energies": [
        10,
        20
      ],
      "charge_ref_eV": 284.8,
      "peaks": [
        {
          "index": 3,
          "label": "C=O (carbonyl)",
          "be_eV": 287.7,
          "delta_eV_range": [
            2.8,
            3.0
          ],
          "delta_vs": "peak_1",
          "area_pct": null,
          "required": false,
          "constraints": [
            "Place 2.8?3.0 eV above main C-C/C-H peak when needed"
          ],
          "lineshape": {
            "kind": "gl",
            "casaxps": "GL(30)",
            "params": {
              "m": 30
            }
          },
          "fwhm_10": 1.2,
          "fwhm_20": 1.4
        },
        {
          "index": 4,
          "label": "O-C=O (carboxyl / ester carbonyl)",
          "be_eV": 288.6,
          "delta_eV_range": [
            3.6,
            4.3
          ],
          "delta_vs": "peak_1",
          "area_pct": null,
          "required": false,
          "constraints": [
            "Place 3.6?4.3 eV above main C-C/C-H peak when needed"
          ],
          "lineshape": {
            "kind": "gl",
            "casaxps": "GL(30)",
            "params": {
              "m": 30
            }
          },
          "fwhm_10": 1.2,
          "fwhm_20": 1.4
        },
        {
          "index": 5,
          "label": "CO3^2- (carbonate)",
          "be_eV": 289.1,
          "delta_eV_range": [
            3.8,
            4.8
          ],
          "delta_vs": "peak_1",
          "area_pct": null,
          "required": false,
          "constraints": [
            "Place 3.8?4.8 eV above main C-C/C-H peak when needed"
          ],
          "lineshape": {
            "kind": "gl",
            "casaxps": "GL(30)",
            "params": {
              "m": 30
            }
          },
          "fwhm_10": 1.2,
          "fwhm_20": 1.4
        }
      ],
      "footnotes": [
        "Further high binding energy components (e.g. C=O, 2.8?3.0 eV above the main peak; O-C=O, 3.6?4.3 eV above the main peak; CO32-, 3.8?4.8 eV above the main peak) can also be added if required.",
        "Use together with c_1s_adventitious (main + C-OH/C-O-C). Absolute BE examples assume main peak at 284.8 eV (midpoint of each delta range)."
      ],
      "procedure_markdown": "## Optional C 1s high-BE components\n\nAdd only if the adventitious C 1s envelope requires them:\n- **C=O**: +2.8?3.0 eV vs main C?C/C?H\n- **O?C=O**: +3.6?4.3 eV vs main\n- **CO???**: +3.8?4.8 eV vs main\n\nKeep GL(30) consistent with the main adventitious fit.\n",
      "aliases": [
        "C1s optional",
        "C 1s optional",
        "carbonate",
        "carboxyl"
      ]
    },
    {
      "id": "sc_2p_sc0",
      "element": "Sc",
      "region": "Sc_2p",
      "compound": "Sc(0)",
      "source_table": "2.1",
      "pdf_page": 61,
      "pass_energies": [
        10,
        20
      ],
      "spin_orbit_split_eV": 4.74,
      "peaks": [
        {
          "index": 1,
          "label": "2p3/2",
          "be_eV": 398.45,
          "be_std_eV": 0.02,
          "area_pct": null,
          "fwhm_10": 0.64,
          "fwhm_20": 0.76,
          "lineshape": {
            "kind": "la",
            "casaxps": "LA(1.1,9,10)",
            "params": {
              "alpha": 1.1,
              "beta": 9,
              "m": 10
            }
          }
        },
        {
          "index": 2,
          "label": "2p1/2",
          "be_eV": 403.19,
          "be_std_eV": 0.02,
          "area_pct": null,
          "fwhm_10": 0.72,
          "fwhm_20": 0.79,
          "delta_vs_prev_eV": 4.74,
          "lineshape": {
            "kind": "la",
            "casaxps": "LA(1.1,9,10)",
            "params": {
              "alpha": 1.1,
              "beta": 9,
              "m": 10
            }
          }
        }
      ],
      "footnotes": [
        "Asymmetric peakshape LA(1.1,9,10)",
        "Sc 2p3/2:2p1/2 area constrained 2:1; fixed spin-orbit split"
      ]
    },
    {
      "id": "sc_2p_sc2o3",
      "element": "Sc",
      "region": "Sc_2p",
      "compound": "Sc2O3",
      "source_table": "2.1",
      "pdf_page": 61,
      "pass_energies": [
        10,
        20
      ],
      "spin_orbit_split_eV": 4.45,
      "peaks": [
        {
          "index": 1,
          "label": "2p3/2",
          "be_eV": 401.71,
          "be_std_eV": 0.09,
          "area_pct": null,
          "fwhm_10": 1.15,
          "fwhm_20": 1.18,
          "lineshape": {
            "kind": "gl",
            "casaxps": "GL(59)",
            "params": {
              "m": 59
            },
            "note": "GL mix example for Sc2O3 at 10 eV PE (Ch.2 experimental)"
          }
        },
        {
          "index": 2,
          "label": "2p1/2",
          "be_eV": 406.16,
          "be_std_eV": 0.09,
          "area_pct": null,
          "fwhm_10": 1.54,
          "fwhm_20": 1.57,
          "delta_vs_prev_eV": 4.45,
          "lineshape": {
            "kind": "gl",
            "casaxps": "GL(59)",
            "params": {
              "m": 59
            }
          }
        }
      ],
      "footnotes": [
        "Table compound label: Sc(III) Oxide (Powder)",
        "Sc 2p3/2:2p1/2 area constrained 2:1; fixed spin-orbit split",
        "GL(59)/GL(52) cited for Sc2O3 at 10/20 eV pass energy in experimental section"
      ]
    },
    {
      "id": "sc_2p_scooh_thin",
      "element": "Sc",
      "region": "Sc_2p",
      "compound": "ScOOH (thin air-formed / hydrated)",
      "source_table": "2.1",
      "pdf_page": 61,
      "pass_energies": [
        10,
        20
      ],
      "spin_orbit_split_eV": 4.49,
      "peaks": [
        {
          "index": 1,
          "label": "2p3/2",
          "be_eV": 402.97,
          "be_std_eV": 0.11,
          "area_pct": null,
          "fwhm_10": 1.54,
          "fwhm_20": 1.55,
          "lineshape": {
            "kind": "gl",
            "casaxps": "GL(30)",
            "params": {
              "m": 30
            }
          }
        },
        {
          "index": 2,
          "label": "2p1/2",
          "be_eV": 407.46,
          "be_std_eV": 0.08,
          "area_pct": null,
          "fwhm_10": 2.05,
          "fwhm_20": 2.05,
          "delta_vs_prev_eV": 4.49,
          "lineshape": {
            "kind": "gl",
            "casaxps": "GL(30)",
            "params": {
              "m": 30
            }
          }
        }
      ],
      "footnotes": [
        "Table compound label: Thin Air Formed Oxide/Hydrated (ScOOH peaks)",
        "Sc 2p3/2:2p1/2 area constrained 2:1; fixed spin-orbit split"
      ]
    },
    {
      "id": "sc_2p_hydrated_thick",
      "element": "Sc",
      "region": "Sc_2p",
      "compound": "Sc hydrated oxide (thick air-formed / fully hydrated)",
      "source_table": "2.1",
      "pdf_page": 61,
      "pass_energies": [
        10,
        20
      ],
      "spin_orbit_split_eV": 4.58,
      "peaks": [
        {
          "index": 1,
          "label": "2p3/2",
          "be_eV": 402.87,
          "be_std_eV": 0.05,
          "area_pct": null,
          "fwhm_10": 1.82,
          "fwhm_20": 1.88,
          "lineshape": {
            "kind": "gl",
            "casaxps": "GL(30)",
            "params": {
              "m": 30
            }
          }
        },
        {
          "index": 2,
          "label": "2p1/2",
          "be_eV": 407.45,
          "be_std_eV": 0.07,
          "area_pct": null,
          "fwhm_10": 2.26,
          "fwhm_20": 2.29,
          "delta_vs_prev_eV": 4.58,
          "lineshape": {
            "kind": "gl",
            "casaxps": "GL(30)",
            "params": {
              "m": 30
            }
          }
        }
      ],
      "footnotes": [
        "Table compound label: Thick Air Formed Oxide/Fully Hydrated",
        "Sc 2p3/2:2p1/2 area constrained 2:1; fixed spin-orbit split"
      ]
    },
    {
      "id": "cr_2p32_cr0",
      "element": "Cr",
      "region": "Cr_2p3/2",
      "compound": "Cr(0)",
      "source_table": "3.1",
      "pdf_page": 95,
      "pass_energies": [
        10,
        20
      ],
      "peaks": [
        {
          "index": 1,
          "label": "2p3/2",
          "be_eV": 574.2,
          "area_pct": 100.0,
          "delta_vs_prev_eV": null,
          "fwhm_10": 0.8,
          "fwhm_20": 0.9,
          "lineshape": {
            "kind": "la",
            "casaxps": "LA(1.3,4,5)",
            "params": {
              "alpha": 1.3,
              "beta": 4,
              "m": 5
            }
          }
        }
      ],
      "footnotes": [
        "Asymmetric peakshape and FWHM defined by standard chromium metal sample (LA(1.3,4,5))",
        "Binding energies significant to 0.1 eV; extra figure retained because splittings are more accurate than absolute BEs"
      ]
    },
    {
      "id": "cr_2p32_cr2o3",
      "element": "Cr",
      "region": "Cr_2p3/2",
      "compound": "Cr2O3",
      "source_table": "3.1",
      "pdf_page": 95,
      "pass_energies": [
        10,
        20
      ],
      "peaks": [
        {
          "index": 1,
          "label": "multiplet_1",
          "be_eV": 575.7,
          "area_pct": 36.0,
          "delta_vs_prev_eV": null,
          "fwhm_10": 0.88,
          "fwhm_20": 0.94,
          "lineshape": {
            "kind": "gl",
            "casaxps": "GL(30)",
            "params": {
              "m": 30
            }
          }
        },
        {
          "index": 2,
          "label": "multiplet_2",
          "be_eV": 576.7,
          "area_pct": 35.0,
          "delta_vs_prev_eV": 1.01,
          "fwhm_10": 0.88,
          "fwhm_20": 0.94,
          "lineshape": {
            "kind": "gl",
            "casaxps": "GL(30)",
            "params": {
              "m": 30
            }
          }
        },
        {
          "index": 3,
          "label": "multiplet_3",
          "be_eV": 577.5,
          "area_pct": 19.0,
          "delta_vs_prev_eV": 0.78,
          "fwhm_10": 0.88,
          "fwhm_20": 0.94,
          "lineshape": {
            "kind": "gl",
            "casaxps": "GL(30)",
            "params": {
              "m": 30
            }
          }
        },
        {
          "index": 4,
          "label": "multiplet_4",
          "be_eV": 578.5,
          "area_pct": 8.0,
          "delta_vs_prev_eV": 1.0,
          "fwhm_10": 0.88,
          "fwhm_20": 0.94,
          "lineshape": {
            "kind": "gl",
            "casaxps": "GL(30)",
            "params": {
              "m": 30
            }
          }
        },
        {
          "index": 5,
          "label": "multiplet_5",
          "be_eV": 578.9,
          "area_pct": 5.0,
          "delta_vs_prev_eV": 0.41,
          "fwhm_10": 0.88,
          "fwhm_20": 0.94,
          "lineshape": {
            "kind": "gl",
            "casaxps": "GL(30)",
            "params": {
              "m": 30
            }
          }
        }
      ],
      "footnotes": [
        "Table compound label: Cr(III) Oxide",
        "FWHM for multiplet splitting single peaks can be estimated by metal FWHM",
        "Discrete multiplet structure (five peaks)"
      ]
    },
    {
      "id": "cr_2p32_cr_oh3",
      "element": "Cr",
      "region": "Cr_2p3/2",
      "compound": "Cr(OH)3",
      "source_table": "3.1",
      "pdf_page": 95,
      "pass_energies": [
        10,
        20
      ],
      "peaks": [
        {
          "index": 1,
          "label": "2p3/2",
          "be_eV": 577.3,
          "area_pct": 100.0,
          "delta_vs_prev_eV": null,
          "fwhm_10": 2.58,
          "fwhm_20": 2.6,
          "lineshape": {
            "kind": "gl",
            "casaxps": "GL(30)",
            "params": {
              "m": 30
            }
          }
        }
      ],
      "footnotes": [
        "Table compound label: Cr(III) Hydroxide",
        "This BE value is for an aged hydroxide; freshly prepared hydroxide has a BE of 577.1 eV",
        "Hydroxide shows only a broad peak shape (no resolved multiplet)"
      ]
    },
    {
      "id": "cr_2p32_fecr2o4",
      "element": "Cr",
      "region": "Cr_2p3/2",
      "compound": "FeCr2O4",
      "source_table": "3.1",
      "pdf_page": 95,
      "pass_energies": [
        10,
        20
      ],
      "peaks": [
        {
          "index": 1,
          "label": "multiplet_1",
          "be_eV": 575.9,
          "area_pct": 41.0,
          "delta_vs_prev_eV": null,
          "fwhm_10": 1.12,
          "fwhm_20": 1.2,
          "lineshape": {
            "kind": "gl",
            "casaxps": "GL(30)",
            "params": {
              "m": 30
            }
          }
        },
        {
          "index": 2,
          "label": "multiplet_2",
          "be_eV": 577.0,
          "area_pct": 39.0,
          "delta_vs_prev_eV": 1.09,
          "fwhm_10": 1.12,
          "fwhm_20": 1.2,
          "lineshape": {
            "kind": "gl",
            "casaxps": "GL(30)",
            "params": {
              "m": 30
            }
          }
        },
        {
          "index": 3,
          "label": "multiplet_3",
          "be_eV": 577.9,
          "area_pct": 13.0,
          "delta_vs_prev_eV": 0.88,
          "fwhm_10": 1.12,
          "fwhm_20": 1.2,
          "lineshape": {
            "kind": "gl",
            "casaxps": "GL(30)",
            "params": {
              "m": 30
            }
          }
        },
        {
          "index": 4,
          "label": "multiplet_4",
          "be_eV": 578.9,
          "area_pct": 7.0,
          "delta_vs_prev_eV": 1.04,
          "fwhm_10": 1.12,
          "fwhm_20": 1.2,
          "lineshape": {
            "kind": "gl",
            "casaxps": "GL(30)",
            "params": {
              "m": 30
            }
          }
        }
      ],
      "footnotes": [
        "Table compound label: FeCr2O4 (Chromite)"
      ]
    },
    {
      "id": "cr_2p32_nicr2o4",
      "element": "Cr",
      "region": "Cr_2p3/2",
      "compound": "NiCr2O4",
      "source_table": "3.1",
