Repository: arquerlab/SERSFlow

# SERSFlow

## Run the API

Install dependencies:

```bash
pip install -e .
```

## Python HTTP client

Optional ergonomics wrapper around this API (`httpx`):

```bash
pip install -e ".[client]"
```

```python
from sersflow.client import SersflowClient

with SersflowClient("http://127.0.0.1:8000") as client:
    client.meta.health()
```

See `examples/python_client_quickstart.py` for upload → dataset → session → analysis.

## MCP (Cursor)

Optional stdio MCP for LLM agents (`sersflow-mcp`), bundled with the API package:

```bash
pip install -e ".[mcp]"
```

See [docs/MCP_SETUP.md](docs/MCP_SETUP.md) for Cursor `mcp.json`, env/TOML config, and confirmation rules.

File: src/sersflow/core/xps/data/chemical_states.json (part 2 of 31)
{
          "raw_line": "Al2O3, sapphire 1387.8 Tayl82, WPHK82",
          "page": 214,
          "pdf_page_index": 1,
          "provenance": "phi_handbook",
          "source_detail": "PHI Appendix B Chemical States Tables"
        },
        {
          "compound": "Al2O3",
          "phase": "alpha",
          "value_eV": 1388.2,
          "references": [
            "WPHK82"
          ],
          "raw_line": "Al2O3, alpha 1388.2 WPHK82",
          "page": 214,
          "pdf_page_index": 1,
          "provenance": "phi_handbook",
          "source_detail": "PHI Appendix B Chemical States Tables"
        },
        {
          "compound": "Al2O3",
          "phase": "gamma",
          "value_eV": 1387.8,
          "references": [
            "WPHK82"
          ],
          "raw_line": "Al2O3, gamma 1387.8 WPHK82",
          "page": 214,
          "pdf_page_index": 1,
          "provenance": "phi_handbook",
          "source_detail": "PHI Appendix B Chemical States Tables"
        },
        {
          "compound": "AlOOH",
          "phase": null,
          "value_eV": 1387.6,
          "references": [
            "WPHK82",
            "Tayl82"
          ],
          "raw_line": "AlOOH 1387.6 WPHK82, Tayl82",
          "page": 214,
          "pdf_page_index": 1,
          "provenance": "phi_handbook",
          "source_detail": "PHI Appendix B Chemical States Tables"
        },
        {
          "compound": "Al(OH)3",
          "phase": "bayerite",
          "value_eV": 1387.7,
          "references": [
            "WPHK82",
            "Tayl82"
          ],
          "raw_line": "Al(OH)3, bayerite 1387.7 WPHK82, Tayl82",
          "page": 214,
          "pdf_page_index": 1,
          "provenance": "phi_handbook",
          "source_detail": "PHI Appendix B Chemical States Tables"
        },
        {
          "compound": "Al(OH)3",
          "phase": "gibbsite",
          "value_eV": 1387.4,
          "references": [
            "WPHK82"
          ],
          "raw_line": "Al(OH)3, gibbsite 1387.4 WPHK82",
          "page": 214,
          "pdf_page_index": 1,
          "provenance": "phi_handbook",
          "source_detail": "PHI Appendix B Chemical States Tables"
        },
        {
          "compound": "Al2SiO5",
          "phase": "sillimanite",
          "value_eV": 1386.9,
          "references": [
            "WPHK82"
          ],
          "raw_line": "Al2SiO5, sillimanite 1386.9 WPHK82",
          "page": 214,
          "pdf_page_index": 1,
          "provenance": "phi_handbook",
          "source_detail": "PHI Appendix B Chemical States Tables"
        },
        {
          "compound": "Albite",
          "phase": "NaAlSi3O8",
          "value_eV": 1386.5,
          "references": [
            "WPHK82"
          ],
          "raw_line": "Albite, NaAlSi3O8 1386.5 WPHK82",
          "page": 214,
          "pdf_page_index": 1,
          "provenance": "phi_handbook",
          "source_detail": "PHI Appendix B Chemical States Tables"
        },
        {
          "compound": "Kaolinite",
          "phase": null,
          "value_eV": 1386.7,
          "references": [
            "WPHK82"
          ],
          "raw_line": "Kaolinite 1386.7 WPHK82",
          "page": 214,
          "pdf_page_index": 1,
          "provenance": "phi_handbook",
          "source_detail": "PHI Appendix B Chemical States Tables"
        },
        {
          "compound": "Mica",
          "phase": "muscovite",
          "value_eV": 1387.1,
          "references": [
            "WPHK82"
          ],
          "raw_line": "Mica, muscovite 1387.1 WPHK82",
          "page": 214,
          "pdf_page_index": 1,
          "provenance": "phi_handbook",
          "source_detail": "PHI Appendix B Chemical States Tables"
        },
        {
          "compound": "Natrolite",
          "phase": null,
          "value_eV": 1386.5,
          "references": [
            "WPHK82"
          ],
          "raw_line": "Natrolite 1386.5 WPHK82",
          "page": 214,
          "pdf_page_index": 1,
          "provenance": "phi_handbook",
          "source_detail": "PHI Appendix B Chemical States Tables"
        },
        {
          "compound": "Pyrophyllite",
          "phase": null,
          "value_eV": 1386.8,
          "references": [
            "WPHK82"
          ],
          "raw_line": "Pyrophyllite 1386.8 WPHK82",
          "page": 214,
          "pdf_page_index": 1,
          "provenance": "phi_handbook",
          "source_detail": "PHI Appendix B Chemical States Tables"
        },
        {
          "compound": "Spodumene",
          "phase": null,
          "value_eV": 1387.1,
          "references": [
            "WPHK82"
          ],
          "raw_line": "Spodumene 1387.1 WPHK82",
          "page": 214,
          "pdf_page_index": 1,
          "provenance": "phi_handbook",
          "source_detail": "PHI Appendix B Chemical States Tables"
        },
        {
          "compound": "H Zeolon",
          "phase": null,
          "value_eV": 1385.5,
          "references": [
            "WPHK82"
          ],
          "raw_line": "H Zeolon 1385.5 WPHK82",
          "page": 214,
          "pdf_page_index": 1,
          "provenance": "phi_handbook",
          "source_detail": "PHI Appendix B Chemical States Tables"
        },
        {
          "compound": "Hydroxysodalite",
          "phase": null,
          "value_eV": 1386.4,
          "references": [
            "WPHK82"
          ],
          "raw_line": "Hydroxysodalite 1386.4 WPHK82",
          "page": 214,
          "pdf_page_index": 1,
          "provenance": "phi_handbook",
          "source_detail": "PHI Appendix B Chemical States Tables"
        },
        {
          "compound": "Mol Sieve",
          "phase": null,
          "value_eV": 1386.9,
          "references": [
            "WPHK82"
          ],
          "raw_line": "Mol Sieve 1386.9 WPHK82",
          "page": 214,
          "pdf_page_index": 1,
          "provenance": "phi_handbook",
          "source_detail": "PHI Appendix B Chemical States Tables"
        }
      ]
    },
    {
      "id": "Ar_2p",
      "element": "Ar",
      "line": "2p",
      "energy_kind": "binding",
      "entries": [
        {
          "compound": "Ar in Si",
          "phase": null,
          "value_eV": 241.9,
          "references": [
            "handbook"
          ],
          "raw_line": "Ar in Si 241.9 Φ",
          "page": 214,
          "pdf_page_index": 1,
          "provenance": "phi_handbook",
          "source_detail": "PHI Appendix B Chemical States Tables"
        },
        {
          "compound": "Ar in Ag",
          "phase": null,
          "value_eV": 241.2,
          "references": [
            "CiHa74"
          ],
          "raw_line": "Ar in Ag 241.2 CiHa74",
          "page": 214,
          "pdf_page_index": 1,
          "provenance": "phi_handbook",
          "source_detail": "PHI Appendix B Chemical States Tables"
        },
        {
          "compound": "Ar in Ag",
          "phase": null,
          "value_eV": 241.9,
          "references": [
            "KiWi75"
          ],
          "raw_line": "Ar in Ag 241.9 KiWi75",
          "page": 214,
          "pdf_page_index": 1,
          "provenance": "phi_handbook",
          "source_detail": "PHI Appendix B Chemical States Tables"
        },
        {
          "compound": "Ar in Au",
          "phase": null,
          "value_eV": 240.3,
          "references": [
            "CiHa74"
          ],
          "raw_line": "Ar in Au 240.3 CiHa74",
          "page": 214,
          "pdf_page_index": 1,
          "provenance": "phi_handbook",
          "source_detail": "PHI Appendix B Chemical States Tables"
        },
        {
          "compound": "Ar in Au",
          "phase": null,
          "value_eV": 240.7,
          "references": [
            "KiWi75"
          ],
          "raw_line": "Ar in Au 240.7 KiWi75",
          "page": 214,
          "pdf_page_index": 1,
          "provenance": "phi_handbook",
          "source_detail": "PHI Appendix B Chemical States Tables"
        },
        {
          "compound": "Ar in Cu",
          "phase": null,
          "value_eV": 241.1,
          "references": [
            "CiHa74"
          ],
          "raw_line": "Ar in Cu 241.1 CiHa74",
          "page": 214,
          "pdf_page_index": 1,
          "provenance": "phi_handbook",
          "source_detail": "PHI Appendix B Chemical States Tables"
        },
        {
          "compound": "Ar in Pt",
          "phase": null,
          "value_eV": 240.4,
          "references": [
            "KiWi75"
          ],
          "raw_line": "Ar in Pt 240.4 KiWi75",
          "page": 214,
          "pdf_page_index": 1,
          "provenance": "phi_handbook",
          "source_detail": "PHI Appendix B Chemical States Tables"
        },
        {
          "compound": "Ar in graphite",
          "phase": null,
          "value_eV": 241.8,
          "references": [
            "KiWi75"
          ],
          "raw_line": "Ar in graphite 241.8 KiWi75",
          "page": 214,
          "pdf_page_index": 1,
          "provenance": "phi_handbook",
          "source_detail": "PHI Appendix B Chemical States Tables"
        },
        {
          "compound": "Ar in graphite",
          "phase": null,
          "value_eV": 241.5,
          "references": [
            "WRDM79"
          ],
          "raw_line": "Ar in graphite 241.5 WRDM79",
          "page": 214,
          "pdf_page_index": 1,
          "provenance": "phi_handbook",
          "source_detail": "PHI Appendix B Chemical States Tables"
        }
      ]
    },
    {
      "id": "As_3d",
      "element": "As",
      "line": "3d",
      "energy_kind": "binding",
      "entries": [
        {
          "compound": "As",
          "phase": null,
          "value_eV": 41.6,
          "references": [
            "handbook"
          ],
          "raw_line": "As 41.6 Φ",
          "page": 214,
          "pdf_page_index": 1,
          "provenance": "phi_handbook",
          "source_detail": "PHI Appendix B Chemical States Tables"
        },
        {
          "compound": "As",
          "phase": null,
          "value_eV": 41.6,
          "references": [
            "Bert81",
            "BWWI76",
            "MINN78",
            "SMAV72",
            "UeOd81"
          ],
          "raw_line": "As 41.6 Bert81, BWWI76, MINN78, SMAV72, UeOd81",
          "page": 214,
          "pdf_page_index": 1,
          "provenance": "phi_handbook",
          "source_detail": "PHI Appendix B Chemical States Tables"
        },
        {
          "compound": "NbAs",
          "phase": null,
          "value_eV": 40.8,
          "references": [
            "BWWI76"
          ],
          "raw_line": "NbAs 40.8 BWWI76",
          "page": 214,
          "pdf_page_index": 1,
          "provenance": "phi_handbook",
          "source_detail": "PHI Appendix B Chemical States Tables"
        },
        {
          "compound": "AlAs",
          "phase": null,
          "value_eV": 41.0,
          "references": [
            "Tayl82"
          ],
          "raw_line": "AlAs 41.0 Tayl82",
          "page": 214,
          "pdf_page_index": 1,
          "provenance": "phi_handbook",
          "source_detail": "PHI Appendix B Chemical States Tables"
        },
        {
          "compound": "AlGaAs",
          "phase": null,
          "value_eV": 41.0,
          "references": [
            "Tayl82"
          ],
          "raw_line": "AlGaAs 41.0 Tayl82",
          "page": 214,
          "pdf_page_index": 1,
          "provenance": "phi_handbook",
          "source_detail": "PHI Appendix B Chemical States Tables"
        },
        {
          "compound": "GaAs",
          "phase": null,
          "value_eV": 40.8,
          "references": [
            "LPMK74"
          ],
          "raw_line": "GaAs 40.8 LPMK74",
          "page": 214,
          "pdf_page_index": 1,
          "provenance": "phi_handbook",
          "source_detail": "PHI Appendix B Chemical States Tables"
        },
        {
          "compound": "GaAs",
          "phase": null,
          "value_eV": 40.9,
          "references": [
            "GGVL79",
            "WRDM79",
            "Tayl82",
            "MINN78",
            "IMNN79"
          ],
          "raw_line": "GaAs 40.9 GGVL79, WRDM79, Tayl82, MINN78, IMNN79",
          "page": 214,
          "pdf_page_index": 1,
          "provenance": "phi_handbook",
          "source_detail": "PHI Appendix B Chemical States Tables"
        },
        {
          "compound": "InAs",
          "phase": null,
          "value_eV": 40.6,
          "references": [
            "LPMK74"
          ],
          "raw_line": "InAs 40.6 LPMK74",
          "page": 214,
          "pdf_page_index": 1,
          "provenance": "phi_handbook",
          "source_detail": "PHI Appendix B Chemical States Tables"
        },
        {
          "compound": "As2Se3",
          "phase": null,
          "value_eV": 42.9,
          "references": [
            "BWWI76",
            "UeOd81"
          ],
          "raw_line": "As2Se3 42.9 BWWI76, UeOd81",
          "page": 214,
          "pdf_page_index": 1,
          "provenance": "phi_handbook",
          "source_detail": "PHI Appendix B Chemical States Tables"
        },
        {
          "compound": "As4S4",
          "phase": null,
          "value_eV": 43.1,
          "references": [
            "BWWI76"
          ],
          "raw_line": "As4S4 43.1 BWWI76",
          "page": 214,
          "pdf_page_index": 1,
          "provenance": "phi_handbook",
          "source_detail": "PHI Appendix B Chemical States Tables"
        },
        {
          "compound": "As2S3",
          "phase": null,
          "value_eV": 43.4,
          "references": [
            "BWWI76"
          ],
          "raw_line": "As2S3 43.4 BWWI76",
          "page": 214,
          "pdf_page_index": 1,
          "provenance": "phi_handbook",
          "source_detail": "PHI Appendix B Chemical States Tables"
        },
        {
          "compound": "As2S5",
          "phase": null,
          "value_eV": 44.4,
          "references": [
            "SMAV72"
          ],
          "raw_line": "As2S5 44.4 SMAV72",
          "page": 214,
          "pdf_page_index": 1,
          "provenance": "phi_handbook",
          "source_detail": "PHI Appendix B Chemical States Tables"
        },
        {
          "compound": "AsI3",
          "phase": null,
          "value_eV": 43.5,
          "references": [
            "BWWI76"
          ],
          "raw_line": "AsI3 43.5 BWWI76",
          "page": 214,
          "pdf_page_index": 1,
          "provenance": "phi_handbook",
          "source_detail": "PHI Appendix B Chemical States Tables"
        },
        {
          "compound": "AsBr3",
          "phase": null,
          "value_eV": 45.3,
          "references": [
            "BWWI76"
          ],
          "raw_line": "AsBr3 45.3 BWWI76",
          "page": 214,
          "pdf_page_index": 1,
          "provenance": "phi_handbook",
          "source_detail": "PHI Appendix B Chemical States Tables"
        },
        {
          "compound": "As2O3",
          "phase": null,
          "value_eV": 44.9,
          "references": [
            "LPGC77",
            "MINN78",
            "Tayl82",
            "WRDM79"
          ],
          "raw_line": "As2O3 44.9 LPGC77, MINN78, Tayl82, WRDM79",
          "page": 214,
          "pdf_page_index": 1,
          "provenance": "phi_handbook",
          "source_detail": "PHI Appendix B Chemical States Tables"
        },
        {
          "compound": "As2O5",
          "phase": null,
          "value_eV": 46.2,
          "references": [
            "Bert81",
            "BWWI76",
            "MINN78",
            "SMAV72"
          ],
          "raw_line": "As2O5 46.2 Bert81, BWWI76, MINN78, SMAV72",
          "page": 214,
          "pdf_page_index": 1,
          "provenance": "phi_handbook",
          "source_detail": "PHI Appendix B Chemical States Tables"
        },
        {
          "compound": "KH2AsO4",
          "phase": null,
          "value_eV": 46.7,
          "references": [
            "SMAV72"
          ],
          "raw_line": "KH2AsO4 46.7 SMAV72",
          "page": 214,
          "pdf_page_index": 1,
          "provenance": "phi_handbook",
          "source_detail": "PHI Appendix B Chemical States Tables"
        },
        {
          "compound": "NaH2AsO4",
          "phase": null,
          "value_eV": 45.5,
          "references": [
            "WRDM79"
          ],
          "raw_line": "NaH2AsO4 45.5 WRDM79",
          "page": 214,
          "pdf_page_index": 1,
          "provenance": "phi_handbook",
          "source_detail": "PHI Appendix B Chemical States Tables"
        },
        {
          "compound": "NaAsO2",
          "phase": null,
          "value_eV": 44.2,
          "references": [
            "Tayl82",
            "WRDM79"
          ],
          "raw_line": "NaAsO2 44.2 Tayl82, WRDM79",
          "page": 214,
          "pdf_page_index": 1,
          "provenance": "phi_handbook",
          "source_detail": "PHI Appendix B Chemical States Tables"
        },
        {
          "compound": "K3AsO4",
          "phase": null,
          "value_eV": 44.4,
          "references": [
            "SMAV72"
          ],
          "raw_line": "K3AsO4 44.4 SMAV72",
          "page": 214,
          "pdf_page_index": 1,
          "provenance": "phi_handbook",
          "source_detail": "PHI Appendix B Chemical States Tables"
        },
        {
          "compound": "Na3AsO4",
          "phase": null,
          "value_eV": 44.9,
          "references": [
            "SMAV72"
          ],
          "raw_line": "Na3AsO4 44.9 SMAV72",
          "page": 214,
          "pdf_page_index": 1,
          "provenance": "phi_handbook",
          "source_detail": "PHI Appendix B Chemical States Tables"
        },
        {
          "compound": "Na4As2O7",
          "phase": null,
          "value_eV": 45.4,
          "references": [
            "SMAV72"
          ],
          "raw_line": "Na4As2O7 45.4 SMAV72",
          "page": 214,
          "pdf_page_index": 1,
          "provenance": "phi_handbook",
          "source_detail": "PHI Appendix B Chemical States Tables"
        },
        {
          "compound": "KAsF6",
          "phase": null,
          "value_eV": 48.0,
          "references": [
            "SMAV72",
            "WRDM79"
          ],
          "raw_line": "KAsF6 48.0 SMAV72, WRDM79",
          "page": 214,
          "pdf_page_index": 1,
          "provenance": "phi_handbook",
          "source_detail": "PHI Appendix B Chemical States Tables"
        },
        {
          "compound": "LiAsF6",
          "phase": null,
          "value_eV": 49.4,
          "references": [
            "SMAV72"
          ],
          "raw_line": "LiAsF6 49.4 SMAV72",
          "page": 214,
          "pdf_page_index": 1,
          "provenance": "phi_handbook",
          "source_detail": "PHI Appendix B Chemical States Tables"
        },
        {
          "compound": "Ph3As",
          "phase": null,
          "value_eV": 42.8,
          "references": [
            "HVV79",
            "SMAV72"
          ],
          "raw_line": "Ph3As 42.8 HVV79, SMAV72",
          "page": 214,
          "pdf_page_index": 1,
          "provenance": "phi_handbook",
          "source_detail": "PHI Appendix B Chemical States Tables"
        },
        {
          "compound": "Ph3AsS",
          "phase": null,
          "value_eV": 44.1,
          "references": [
            "BWWI76",
            "HVV79"
          ],
          "raw_line": "Ph3AsS 44.1 BWWI76, HVV79",
          "page": 214,
          "pdf_page_index": 1,
          "provenance": "phi_handbook",
          "source_detail": "PHI Appendix B Chemical States Tables"
        },
        {
          "compound": "Ph3AsO",
          "phase": null,
          "value_eV": 44.3,
          "references": [
            "BWWI76",
            "SMAV72",
            "HVV79"
          ],
          "raw_line": "Ph3AsO 44.3 BWWI76, SMAV72, HVV79",
          "page": 214,
          "pdf_page_index": 1,
          "provenance": "phi_handbook",
          "source_detail": "PHI Appendix B Chemical States Tables"
        },
        {
          "compound": "Ph3As(OH)2",
          "phase": null,
          "value_eV": 44.5,
          "references": [
            "SMAV72"
          ],
          "raw_line": "Ph3As(OH)2 44.5 SMAV72",
          "page": 214,
          "pdf_page_index": 1,
          "provenance": "phi_handbook",
          "source_detail": "PHI Appendix B Chemical States Tables"
        },
        {
          "compound": "MeAsI2",
          "phase": null,
          "value_eV": 43.5,
          "references": [
            "BWWI76"
          ],
          "raw_line": "MeAsI2 43.5 BWWI76",
          "page": 214,
          "pdf_page_index": 1,
          "provenance": "phi_handbook",
          "source_detail": "PHI Appendix B Chemical States Tables"
        },
        {
          "compound": "Ph4AsI",
          "phase": null,
          "value_eV": 44.6,
          "references": [
            "HVV79"
          ],
          "raw_line": "Ph4AsI 44.6 HVV79",
          "page": 214,
          "pdf_page_index": 1,
          "provenance": "phi_handbook",
          "source_detail": "PHI Appendix B Chemical States Tables"
        },
        {
          "compound": "Ph4AsBr",
          "phase": null,
          "value_eV": 44.6,
          "references": [
            "HVV79",
            "SMAV72"
          ],
          "raw_line": "Ph4AsBr 44.6 HVV79, SMAV72",
          "page": 214,
          "pdf_page_index": 1,
          "provenance": "phi_handbook",
          "source_detail": "PHI Appendix B Chemical States Tables"
        }
      ]
    },
    {
      "id": "As_LMM",
      "element": "As",
      "line": "LMM",
      "energy_kind": "kinetic",
      "entries": [
        {
          "compound": "As",
          "phase": null,
          "value_eV": 1224.8,
          "references": [
            "Wagn75",
            "BWWI76"
          ],
          "raw_line": "As 1224.8 Wagn75, BWWI76",
          "page": 214,
          "pdf_page_index": 1,
          "provenance": "phi_handbook",
          "source_detail": "PHI Appendix B Chemical States Tables"
        },
        {
          "compound": "NbAs",
          "phase": null,
          "value_eV": 1226.0,
          "references": [
            "BWWI76"
          ],
          "raw_line": "NbAs 1226.0 BWWI76",
          "page": 214,
          "pdf_page_index": 1,
          "provenance": "phi_handbook",
          "source_detail": "PHI Appendix B Chemical States Tables"
        },
        {
          "compound": "GaAs",
          "phase": null,
          "value_eV": 1225.3,
          "references": [
            "Tayl82",
            "WRDM79"
          ],
          "raw_line": "GaAs 1225.3 Tayl82, WRDM79",
          "page": 214,
          "pdf_page_index": 1,
          "provenance": "phi_handbook",
          "source_detail": "PHI Appendix B Chemical States Tables"
        },
        {
          "compound": "As2Te3",
          "phase": null,
          "value_eV": 1225.0,
          "references": [
            "BWWI76"
          ],
          "raw_line": "As2Te3 1225.0 BWWI76",
          "page": 214,
          "pdf_page_index": 1,
          "provenance": "phi_handbook",
          "source_detail": "PHI Appendix B Chemical States Tables"
        },
        {
          "compound": "As2Se3",
          "phase": null,
          "value_eV": 1223.3,
          "references": [
            "BWWI76"
          ],
          "raw_line": "As2Se3 1223.3 BWWI76",
          "page": 214,
          "pdf_page_index": 1,
          "provenance": "phi_handbook",
          "source_detail": "PHI Appendix B Chemical States Tables"
        },
        {
          "compound": "As2S3",
          "phase": null,
          "value_eV": 1222.1,
          "references": [
            "BWWI76"
          ],
          "raw_line": "As2S3 1222.1 BWWI76",
          "page": 214,
          "pdf_page_index": 1,
          "provenance": "phi_handbook",
          "source_detail": "PHI Appendix B Chemical States Tables"
        },
        {
          "compound": "AsI3",
          "phase": null,
          "value_eV": 1222.9,
          "references": [
            "BWWI76"
          ],
          "raw_line": "AsI3 1222.9 BWWI76",
          "page": 214,
          "pdf_page_index": 1,
          "provenance": "phi_handbook",
          "source_detail": "PHI Appendix B Chemical States Tables"
        },
        {
          "compound": "AsBr3",
          "phase": null,
          "value_eV": 1218.1,
          "references": [
            "BWWI76"
          ],
          "raw_line": "AsBr3 1218.1 BWWI76",
          "page": 214,
          "pdf_page_index": 1,
          "provenance": "phi_handbook",
          "source_detail": "PHI Appendix B Chemical States Tables"
        },
        {
          "compound": "As2O3",
          "phase": null,
          "value_eV": 1218.8,
          "references": [
            "Tayl82",
            "WRDM79",
            "BWWI76"
          ],
          "raw_line": "As2O3 1218.8 Tayl82, WRDM79, BWWI76",
          "page": 214,
          "pdf_page_index": 1,
          "provenance": "phi_handbook",
          "source_detail": "PHI Appendix B Chemical States Tables"
        },
        {
          "compound": "As2O5",
          "phase": null,
          "value_eV": 1217.5,
          "references": [
            "BWWI76"
          ],
          "raw_line": "As2O5 1217.5 BWWI76",
          "page": 214,
          "pdf_page_index": 1,
          "provenance": "phi_handbook",
          "source_detail": "PHI Appendix B Chemical States Tables"
        },
        {
          "compound": "NaH2AsO4",
          "phase": null,
          "value_eV": 1217.1,
          "references": [
            "WRDM79"
          ],
          "raw_line": "NaH2AsO4 1217.1 WRDM79",
          "page": 214,
          "pdf_page_index": 1,
          "provenance": "phi_handbook",
          "source_detail": "PHI Appendix B Chemical States Tables"
        },
        {
          "compound": "NaAsO2",
          "phase": null,
          "value_eV": 1219.5,
          "references": [
            "Tayl82",
            "WRDM79"
          ],
          "raw_line": "NaAsO2 1219.5 Tayl82, WRDM79",
          "page": 214,
          "pdf_page_index": 1,
          "provenance": "phi_handbook",
          "source_detail": "PHI Appendix B Chemical States Tables"
        },
        {
          "compound": "K2AsF6",
          "phase": null,
          "value_eV": 1213.8,
          "references": [
            "WRDM79"
          ],
          "raw_line": "K2AsF6 1213.8 WRDM79",
          "page": 214,
          "pdf_page_index": 1,
          "provenance": "phi_handbook",
          "source_detail": "PHI Appendix B Chemical States Tables"
        },
        {
          "compound": "Ph3As",
          "phase": null,
          "value_eV": 1221.1,
          "references": [
            "BWWI76"
          ],
          "raw_line": "Ph3As 1221.1 BWWI76",
          "page": 214,
          "pdf_page_index": 1,
          "provenance": "phi_handbook",
          "source_detail": "PHI Appendix B Chemical States Tables"
        },
        {
          "compound": "Ph3AsS",
          "phase": null,
          "value_eV": 1220.0,
          "references": [
            "BWWI76"
          ],
          "raw_line": "Ph3AsS 1220.0 BWWI76",
          "page": 214,
          "pdf_page_index": 1,
          "provenance": "phi_handbook",
          "source_detail": "PHI Appendix B Chemical States Tables"
        },
        {
          "compound": "Ph3AsO",
          "phase": null,
          "value_eV": 1219.5,
          "references": [
            "BWWI76"
          ],
          "raw_line": "Ph3AsO 1219.5 BWWI76",
          "page": 214,
          "pdf_page_index": 1,
          "provenance": "phi_handbook",
          "source_detail": "PHI Appendix B Chemical States Tables"
        },
        {
          "compound": "MeAsI2",
          "phase": null,
          "value_eV": 1222.3,
          "references": [
            "BWWI76"
          ],
          "raw_line": "MeAsI2 1222.3 BWWI76",
          "page": 214,
          "pdf_page_index": 1,
          "provenance": "phi_handbook",
          "source_detail": "PHI Appendix B Chemical States Tables"
        }
      ]
    },
    {
      "id": "Au_4f",
      "element": "Au",
      "line": "4f",
      "energy_kind": "binding",
      "entries": [
        {
          "compound": "Au",
          "phase": null,
          "value_eV": 84.0,
          "references": [
            "handbook"
          ],
          "raw_line": "Au 84.0 Φ",
          "page": 214,
          "pdf_page_index": 1,
          "provenance": "phi_handbook",
          "source_detail": "PHI Appendix B Chemical States Tables"
        },
        {
          "compound": "Au",
          "phase": null,
          "value_eV": 84.1,
          "references": [
            "Asam76"
          ],
          "raw_line": "Au 84.1 Asam76",
          "page": 214,
          "pdf_page_index": 1,
          "provenance": "phi_handbook",
          "source_detail": "PHI Appendix B Chemical States Tables"
        },
        {
          "compound": "Au",
          "phase": null,
          "value_eV": 84.0,
          "references": [
            "BiSw80"
          ],
          "raw_line": "Au 84.0 BiSw80",
          "page": 214,
          "pdf_page_index": 1,
          "provenance": "phi_handbook",
          "source_detail": "PHI Appendix B Chemical States Tables"
        },
        {
          "compound": "Au",
          "phase": null,
          "value_eV": 84.0,
          "references": [
            "BiSw80"
          ],
          "raw_line": "Au 84.0 BiSw80",
          "page": 214,
          "pdf_page_index": 1,
          "provenance": "phi_handbook",
          "source_detail": "PHI Appendix B Chemical States Tables"
        },
        {
          "compound": "Au",
          "phase": null,
          "value_eV": 83.9,
          "references": [
            "BiSw80"
          ],
          "raw_line": "Au 83.9 BiSw80",
          "page": 214,
          "pdf_page_index": 1,
          "provenance": "phi_handbook",
          "source_detail": "PHI Appendix B Chemical States Tables"
        },
        {
          "compound": "Au",
          "phase": null,
          "value_eV": 84.1,
          "references": [
            "PEJ82"
          ],
          "raw_line": "Au 84.1 PEJ82",
          "page": 214,
          "pdf_page_index": 1,
          "provenance": "phi_handbook",
          "source_detail": "PHI Appendix B Chemical States Tables"
        },
        {
          "compound": "Au",
          "phase": null,
          "value_eV": 84.2,
          "references": [
            "ALMP82"
          ],
          "raw_line": "Au 84.2 ALMP82",
          "page": 214,
          "pdf_page_index": 1,
          "provenance": "phi_handbook",
          "source_detail": "PHI Appendix B Chemical States Tables"
        },
        {
          "compound": "AuSn",
          "phase": null,
          "value_eV": 84.5,
          "references": [
            "FHPW73"
          ],
          "raw_line": "AuSn 84.5 FHPW73",
          "page": 214,
          "pdf_page_index": 1,
          "provenance": "phi_handbook",
          "source_detail": "PHI Appendix B Chemical States Tables"
        },
        {
          "compound": "AuSn4",
          "phase": null,
          "value_eV": 85.1,
          "references": [
            "FHPW73"
          ],
          "raw_line": "AuSn4 85.1 FHPW73",
          "page": 214,
          "pdf_page_index": 1,
          "provenance": "phi_handbook",
          "source_detail": "PHI Appendix B Chemical States Tables"
        },
        {
          "compound": "YbAu2",
          "phase": null,
          "value_eV": 84.6,
          "references": [
            "WWC78"
          ],
          "raw_line": "YbAu2 84.6 WWC78",
          "page": 214,
          "pdf_page_index": 1,
          "provenance": "phi_handbook",
          "source_detail": "PHI Appendix B Chemical States Tables"
        },
        {
          "compound": "ClAuPh3P",
          "phase": null,
          "value_eV": 85.4,
          "references": [
            "BMCK77",
            "VVSW77"
          ],
          "raw_line": "ClAuPh3P 85.4 BMCK77, VVSW77",
          "page": 214,
          "pdf_page_index": 1,
          "provenance": "phi_handbook",
          "source_detail": "PHI Appendix B Chemical States Tables"
        },
        {
          "compound": "ClAu(Ph3P)2",
          "phase": null,
          "value_eV": 85.4,
          "references": [
            "BMCK77"
          ],
          "raw_line": "ClAu(Ph3P)2 85.4 BMCK77",
          "page": 215,
          "pdf_page_index": 2,
          "provenance": "phi_handbook",
          "source_detail": "PHI Appendix B Chemical States Tables"
        },
        {
          "compound": "Cl3AuPh3P",
          "phase": null,
          "value_eV": 87.3,
          "references": [
            "BMCK77"
          ],
          "raw_line": "Cl3AuPh3P 87.3 BMCK77",
          "page": 215,
          "pdf_page_index": 2,
          "provenance": "phi_handbook",
          "source_detail": "PHI Appendix B Chemical States Tables"
        },
        {
          "compound": "(Ph3P)AuNO3",
          "phase": null,
          "value_eV": 85.4,
          "references": [
            "BMCK77"
          ],
          "raw_line": "(Ph3P)AuNO3 85.4 BMCK77",
          "page": 215,
          "pdf_page_index": 2,
          "provenance": "phi_handbook",
          "source_detail": "PHI Appendix B Chemical States Tables"
        },
        {
          "compound": "ClAu(Ph3As)",
          "phase": null,
          "value_eV": 85.2,
          "references": [
            "VVSW77"
          ],
          "raw_line": "ClAu(Ph3As) 85.2 VVSW77",
          "page": 215,
          "pdf_page_index": 2,
          "provenance": "phi_handbook",
          "source_detail": "PHI Appendix B Chemical States Tables"
        },
        {
          "compound": "(-AuSPEt2S-)2",
          "phase": null,
          "value_eV": 84.8,
          "references": [
            "VVSW77"
          ],
          "raw_line": "(-AuSPEt2S-)2 84.8 VVSW77",
          "page": 215,
          "pdf_page_index": 2,
          "provenance": "phi_handbook",
          "source_detail": "PHI Appendix B Chemical States Tables"
        },
        {
          "compound": "(-AuCH2PEt2CH2-)2",
          "phase": null,
          "value_eV": 84.0,
          "references": [
            "VVSW77"
          ],
          "raw_line": "(-AuCH2PEt2CH2-)2 84.0 VVSW77",
          "page": 215,
          "pdf_page_index": 2,
          "provenance": "phi_handbook",
          "source_detail": "PHI Appendix B Chemical States Tables"
        }
      ]
    },
    {
      "id": "Au_MNN",
      "element": "Au",
      "line": "MNN",
      "energy_kind": "kinetic",
      "entries": [
        {
          "compound": "Au",
          "phase": null,
          "value_eV": 2015.8,
          "references": [
            "PEJ82"
          ],
          "raw_line": "Au 2015.8 PEJ82",
          "page": 215,
          "pdf_page_index": 2,
          "provenance": "phi_handbook",
          "source_detail": "PHI Appendix B Chemical States Tables"
        },
        {
          "compound": "Au",
          "phase": null,
          "value_eV": 2101.6,
          "references": [
            "WaTa80"
          ],
          "raw_line": "Au 2101.6 WaTa80",
          "page": 215,
          "pdf_page_index": 2,
          "provenance": "phi_handbook",
          "source_detail": "PHI Appendix B Chemical States Tables"
        },
        {
          "compound": "Au",
          "phase": null,
          "value_eV": 2015.7,
          "references": [
            "WaTa80"
          ],
          "raw_line": "Au 2015.7 WaTa80",
          "page": 215,
          "pdf_page_index": 2,
          "provenance": "phi_handbook",
          "source_detail": "PHI Appendix B Chemical States Tables"
        }
      ]
    },
    {
      "id": "B_1s",
      "element": "B",
      "line": "1s",
      "energy_kind": "binding",
      "entries": [
        {
          "compound": "B",
          "phase": null,
          "value_eV": 189.4,
          "references": [
            "handbook"
          ],
          "raw_line": "B 189.4 Φ",
          "page": 215,
          "pdf_page_index": 2,
          "provenance": "phi_handbook",
          "source_detail": "PHI Appendix B Chemical States Tables"
        },
        {
          "compound": "B",
          "phase": null,
          "value_eV": 187.3,
          "references": [
            "HHJ70"
          ],
          "raw_line": "B 187.3 HHJ70",
          "page": 215,
          "pdf_page_index": 2,
          "provenance": "phi_handbook",
          "source_detail": "PHI Appendix B Chemical States Tables"
        },
        {
          "compound": "B4C",
          "phase": null,
          "value_eV": 186.5,
          "references": [
            "HHJ70"
          ],
          "raw_line": "B4C 186.5 HHJ70",
          "page": 215,
          "pdf_page_index": 2,
          "provenance": "phi_handbook",
          "source_detail": "PHI Appendix B Chemical States Tables"
        },
        {
          "compound": "AlB2",
          "phase": null,
          "value_eV": 188.5,
          "references": [
            "MECC73"
          ],
          "raw_line": "AlB2 188.5 MECC73",
          "page": 215,
          "pdf_page_index": 2,
          "provenance": "phi_handbook",
          "source_detail": "PHI Appendix B Chemical States Tables"
        },
        {
          "compound": "Co2B",
          "phase": null,
          "value_eV": 189.1,
          "references": [
            "MECC73"
          ],
          "raw_line": "Co2B 189.1 MECC73",
          "page": 215,
          "pdf_page_index": 2,
          "provenance": "phi_handbook",
          "source_detail": "PHI Appendix B Chemical States Tables"
        },
        {
          "compound": "CoB",
          "phase": null,
          "value_eV": 188.1,
          "references": [
            "MECC73"
          ],
          "raw_line": "CoB 188.1 MECC73",
          "page": 215,
          "pdf_page_index": 2,
          "provenance": "phi_handbook",
          "source_detail": "PHI Appendix B Chemical States Tables"
        },
        {
          "compound": "Fe2B",
          "phase": null,
          "value_eV": 188.4,
          "references": [
            "MECC73"
          ],
          "raw_line": "Fe2B 188.4 MECC73",
          "page": 215,
          "pdf_page_index": 2,
          "provenance": "phi_handbook",
          "source_detail": "PHI Appendix B Chemical States Tables"
        },
        {
          "compound": "FeB",
          "phase": null,
          "value_eV": 187.9,
          "references": [
            "MECC73"
          ],
          "raw_line": "FeB 187.9 MECC73",
          "page": 215,
          "pdf_page_index": 2,
          "provenance": "phi_handbook",
          "source_detail": "PHI Appendix B Chemical States Tables"
        },
        {
          "compound": "HfB2",
          "phase": null,
          "value_eV": 188.3,
          "references": [
            "MECC73"
          ],
          "raw_line": "HfB2 188.3 MECC73",
          "page": 215,
          "pdf_page_index": 2,
          "provenance": "phi_handbook",
          "source_detail": "PHI Appendix B Chemical States Tables"
        },
        {
          "compound": "MnB2",
          "phase": null,
          "value_eV": 187.2,
          "references": [
            "MECC73"
          ],
          "raw_line": "MnB2 187.2 MECC73",
          "page": 215,
          "pdf_page_index": 2,
          "provenance": "phi_handbook",
