Repository: arquerlab/SERSFlow

# SERSFlow

## Run the API

Install dependencies:

```bash
pip install -e .
```

## Python HTTP client

Optional ergonomics wrapper around this API (`httpx`):

```bash
pip install -e ".[client]"
```

```python
from sersflow.client import SersflowClient

with SersflowClient("http://127.0.0.1:8000") as client:
    client.meta.health()
```

See `examples/python_client_quickstart.py` for upload → dataset → session → analysis.

## MCP (Cursor)

Optional stdio MCP for LLM agents (`sersflow-mcp`), bundled with the API package:

```bash
pip install -e ".[mcp]"
```

See [docs/MCP_SETUP.md](docs/MCP_SETUP.md) for Cursor `mcp.json`, env/TOML config, and confirmation rules.

File: src/sersflow/core/xps/data/fitting_recipes.json (part 2 of 7)
{
      "pdf_page": 95,
      "pass_energies": [
        10,
        20
      ],
      "peaks": [
        {
          "index": 1,
          "label": "multiplet_1",
          "be_eV": 575.2,
          "area_pct": 35.0,
          "delta_vs_prev_eV": null,
          "fwhm_10": 1.09,
          "fwhm_20": null,
          "lineshape": {
            "kind": "gl",
            "casaxps": "GL(30)",
            "params": {
              "m": 30
            }
          }
        },
        {
          "index": 2,
          "label": "multiplet_2",
          "be_eV": 576.2,
          "area_pct": 34.0,
          "delta_vs_prev_eV": 1.02,
          "fwhm_10": 1.09,
          "fwhm_20": null,
          "lineshape": {
            "kind": "gl",
            "casaxps": "GL(30)",
            "params": {
              "m": 30
            }
          }
        },
        {
          "index": 3,
          "label": "multiplet_3",
          "be_eV": 577.0,
          "area_pct": 18.0,
          "delta_vs_prev_eV": 0.81,
          "fwhm_10": 1.09,
          "fwhm_20": null,
          "lineshape": {
            "kind": "gl",
            "casaxps": "GL(30)",
            "params": {
              "m": 30
            }
          }
        },
        {
          "index": 4,
          "label": "multiplet_4",
          "be_eV": 578.1,
          "area_pct": 9.0,
          "delta_vs_prev_eV": 1.05,
          "fwhm_10": 1.09,
          "fwhm_20": null,
          "lineshape": {
            "kind": "gl",
            "casaxps": "GL(30)",
            "params": {
              "m": 30
            }
          }
        },
        {
          "index": 5,
          "label": "multiplet_5",
          "be_eV": 579.2,
          "area_pct": 4.0,
          "delta_vs_prev_eV": 1.13,
          "fwhm_10": 1.09,
          "fwhm_20": null,
          "lineshape": {
            "kind": "gl",
            "casaxps": "GL(30)",
            "params": {
              "m": 30
            }
          }
        }
      ],
      "footnotes": [
        "Table compound label: NiCr2O4",
        "20 eV pass-energy FWHM not listed for NiCr2O4 in Table 3.1"
      ]
    },
    {
      "id": "cr_2p32_cr6_mixed",
      "element": "Cr",
      "region": "Cr_2p3/2",
      "compound": "Cr(VI) mixed species",
      "source_table": "3.1",
      "pdf_page": 95,
      "pass_energies": [
        10,
        20
      ],
      "peaks": [
        {
          "index": 1,
          "label": "2p3/2",
          "be_eV": 579.5,
          "area_pct": 100.0,
          "delta_vs_prev_eV": null,
          "fwhm_10": 1.4,
          "fwhm_20": 1.5,
          "lineshape": {
            "kind": "gl",
            "casaxps": "GL(30)",
            "params": {
              "m": 30
            }
          }
        }
      ],
      "footnotes": [
        "Binding energy from Literature average, broadened FWHM to incorporate a variety of Cr(VI) species"
      ]
    },
    {
      "id": "cr_2p32_cro3",
      "element": "Cr",
      "region": "Cr_2p3/2",
      "compound": "CrO3",
      "source_table": "3.1",
      "pdf_page": 95,
      "pass_energies": [
        10,
        20
      ],
      "peaks": [
        {
          "index": 1,
          "label": "2p3/2",
          "be_eV": 579.6,
          "area_pct": 100.0,
          "delta_vs_prev_eV": null,
          "fwhm_10": 1.28,
          "fwhm_20": 1.38,
          "lineshape": {
            "kind": "gl",
            "casaxps": "GL(30)",
            "params": {
              "m": 30
            }
          }
        }
      ],
      "footnotes": [
        "Table compound label: Cr(VI) Oxide",
        "Binding energy and FWHM from standard CrO3 sample",
        "Cr(VI) has no unpaired electrons — single peak"
      ]
    },
    {
      "id": "ti_2p_ti0",
      "element": "Ti",
      "region": "Ti_2p",
      "compound": "Ti(0)",
      "source_table": "2.3",
      "pdf_page": 64,
      "pass_energies": [
        10,
        20
      ],
      "peaks": [
        {
          "index": 1,
          "label": "2p3/2",
          "be_eV": 453.74,
          "delta_eV": null,
          "area_pct": null,
          "fwhm_10": 0.59,
          "fwhm_20": 0.69,
          "lineshape": {
            "kind": "la",
            "casaxps": "LA(1.1,5,7)",
            "params": {
              "alpha": 1.1,
              "beta": 5.0,
              "m": 7
            }
          },
          "be_std_eV": 0.02
        },
        {
          "index": 2,
          "label": "2p1/2",
          "be_eV": 459.79,
          "delta_eV": 6.05,
          "area_pct": null,
          "fwhm_10": 0.78,
          "fwhm_20": 0.83,
          "lineshape": {
            "kind": "la",
            "casaxps": "LA(1.1,5,7)",
            "params": {
              "alpha": 1.1,
              "beta": 5.0,
              "m": 7
            }
          },
          "be_std_eV": 0.03
        }
      ],
      "footnotes": [
        "Asymmetric peakshape LA(1.1,5,7)",
        "Spin-orbit split 6.05 eV; Ti 2p3/2:2p1/2 area constrained 2:1 typically"
      ],
      "spin_orbit_split_eV": 6.05
    },
    {
      "id": "ti_2p_tio2_rutile",
      "element": "Ti",
      "region": "Ti_2p",
      "compound": "Ti(IV) Oxide (Rutile)",
      "source_table": "2.3",
      "pdf_page": 64,
      "pass_energies": [
        10,
        20
      ],
      "peaks": [
        {
          "index": 1,
          "label": "2p3/2",
          "be_eV": 458.46,
          "delta_eV": null,
          "area_pct": null,
          "fwhm_10": 0.99,
          "fwhm_20": 1.04,
          "lineshape": {
            "kind": "gl",
            "casaxps": "GL(69)",
            "params": {
              "m": 69
            }
          },
          "be_std_eV": 0.09
        },
        {
          "index": 2,
          "label": "2p1/2",
          "be_eV": 464.23,
          "delta_eV": 5.77,
          "area_pct": null,
          "fwhm_10": 1.97,
          "fwhm_20": 2.01,
          "lineshape": {
            "kind": "gl",
            "casaxps": "GL(67)",
            "params": {
              "m": 67
            }
          },
          "be_std_eV": 0.13
        }
      ],
      "footnotes": [
        "Experimental section: TiO2 best fit GL(69) at 10 eV PE and GL(67) at 20 eV PE",
        "Spin-orbit split 5.77 eV"
      ],
      "spin_orbit_split_eV": 5.77
    },
    {
      "id": "ti_2p_tio2_anatase",
      "element": "Ti",
      "region": "Ti_2p",
      "compound": "Ti(IV) Oxide (Anatase)",
      "source_table": "2.3",
      "pdf_page": 64,
      "pass_energies": [
        10,
        20
      ],
      "peaks": [
        {
          "index": 1,
          "label": "2p3/2",
          "be_eV": 458.59,
          "delta_eV": null,
          "area_pct": null,
          "fwhm_10": 0.98,
          "fwhm_20": 1.04,
          "lineshape": {
            "kind": "gl",
            "casaxps": "GL(69)",
            "params": {
              "m": 69
            }
          },
          "be_std_eV": 0.0
        },
        {
          "index": 2,
          "label": "2p1/2",
          "be_eV": 464.31,
          "delta_eV": 5.72,
          "area_pct": null,
          "fwhm_10": 1.97,
          "fwhm_20": 1.98,
          "lineshape": {
            "kind": "gl",
            "casaxps": "GL(67)",
            "params": {
              "m": 67
            }
          },
          "be_std_eV": 0.0
        }
      ],
      "footnotes": [
        "Experimental section: TiO2 best fit GL(69) at 10 eV PE and GL(67) at 20 eV PE",
        "Spin-orbit split 5.72 eV"
      ],
      "spin_orbit_split_eV": 5.72
    },
    {
      "id": "v_2p_v0_lit",
      "element": "V",
      "region": "V_2p",
      "compound": "V(0)",
      "source_table": "2.5",
      "pdf_page": 69,
      "pass_energies": [
        5.85,
        11.75
      ],
      "peaks": [
        {
          "index": 1,
          "label": "2p3/2",
          "be_eV": 512.35,
          "delta_eV": null,
          "area_pct": null,
          "fwhm_10": null,
          "fwhm_20": null,
          "lineshape": {
            "kind": "gl",
            "casaxps": "GL(30)",
            "params": {
              "m": 30
            }
          },
          "be_std_eV": 0.2
        },
        {
          "index": 2,
          "label": "2p1/2",
          "be_eV": 519.85,
          "delta_eV": 7.5,
          "area_pct": null,
          "fwhm_10": null,
          "fwhm_20": null,
          "lineshape": {
            "kind": "gl",
            "casaxps": "GL(30)",
            "params": {
              "m": 30
            }
          }
        }
      ],
      "footnotes": [
        "Binding energies corrected to O 1s = 530.0 eV (Silversmit et al. / NIST survey)",
        "Pass energies in source: 5.85 eV (V(V) FWHM footnote b) and 11.75 eV (others)",
        "V 2p1/2 - V 2p3/2 splitting 7.5 eV",
        "FWHM single-species V 2p3/2: None; V 2p1/2: None",
        "FWHM mixed-oxide V 2p3/2: 0.9 to 1.3; V 2p1/2: 1.3 to 1.7",
        "Peak widths from standard vanadium oxide compounds (c) / mixed sputter-etched oxides (d)",
        "Corrected to E(Fermi) (footnote a)"
      ],
      "spin_orbit_split_eV": 7.5
    },
    {
      "id": "v_2p_v1_v2_lit",
      "element": "V",
      "region": "V_2p",
      "compound": "V(I) and/or V(II)",
      "source_table": "2.5",
      "pdf_page": 69,
      "pass_energies": [
        5.85,
        11.75
      ],
      "peaks": [
        {
          "index": 1,
          "label": "2p3/2",
          "be_eV": 513.67,
          "delta_eV": null,
          "area_pct": null,
          "fwhm_10": null,
          "fwhm_20": null,
          "lineshape": {
            "kind": "gl",
            "casaxps": "GL(30)",
            "params": {
              "m": 30
            }
          },
          "be_std_eV": 0.2
        },
        {
          "index": 2,
          "label": "2p1/2",
          "be_eV": 521.0,
          "delta_eV": 7.33,
          "area_pct": null,
          "fwhm_10": null,
          "fwhm_20": null,
          "lineshape": {
            "kind": "gl",
            "casaxps": "GL(30)",
            "params": {
              "m": 30
            }
          }
        }
      ],
      "footnotes": [
        "Binding energies corrected to O 1s = 530.0 eV (Silversmit et al. / NIST survey)",
        "Pass energies in source: 5.85 eV (V(V) FWHM footnote b) and 11.75 eV (others)",
        "V 2p1/2 - V 2p3/2 splitting 7.33 eV",
        "FWHM single-species V 2p3/2: None; V 2p1/2: None",
        "FWHM mixed-oxide V 2p3/2: 2.0 to 2.3; V 2p1/2: 2.6 to 3.4",
        "Peak widths from standard vanadium oxide compounds (c) / mixed sputter-etched oxides (d)"
      ],
      "spin_orbit_split_eV": 7.33
    },
    {
      "id": "v_2p_v2o3_lit",
      "element": "V",
      "region": "V_2p",
      "compound": "V(III) Oxide",
      "source_table": "2.5",
      "pdf_page": 69,
      "pass_energies": [
        5.85,
        11.75
      ],
      "peaks": [
        {
          "index": 1,
          "label": "2p3/2",
          "be_eV": 515.29,
          "delta_eV": null,
          "area_pct": null,
          "fwhm_10": null,
          "fwhm_20": null,
          "lineshape": {
            "kind": "gl",
            "casaxps": "GL(30)",
            "params": {
              "m": 30
            }
          },
          "be_std_eV": 0.2
        },
        {
          "index": 2,
          "label": "2p1/2",
          "be_eV": 522.62,
          "delta_eV": 7.33,
          "area_pct": null,
          "fwhm_10": null,
          "fwhm_20": null,
          "lineshape": {
            "kind": "gl",
            "casaxps": "GL(30)",
            "params": {
              "m": 30
            }
          }
        }
      ],
      "footnotes": [
        "Binding energies corrected to O 1s = 530.0 eV (Silversmit et al. / NIST survey)",
        "Pass energies in source: 5.85 eV (V(V) FWHM footnote b) and 11.75 eV (others)",
        "V 2p1/2 - V 2p3/2 splitting 7.33 eV",
        "FWHM single-species V 2p3/2: 3.3 to 3.4; V 2p1/2: 4.0 to 4.4",
        "FWHM mixed-oxide V 2p3/2: 2.7 to 4.0; V 2p1/2: 3.1 to 4.7",
        "Peak widths from standard vanadium oxide compounds (c) / mixed sputter-etched oxides (d)"
      ],
      "spin_orbit_split_eV": 7.33
    },
    {
      "id": "v_2p_vo2_lit",
      "element": "V",
      "region": "V_2p",
      "compound": "V(IV) Oxide",
      "source_table": "2.5",
      "pdf_page": 69,
      "pass_energies": [
        5.85,
        11.75
      ],
      "peaks": [
        {
          "index": 1,
          "label": "2p3/2",
          "be_eV": 515.84,
          "delta_eV": null,
          "area_pct": null,
          "fwhm_10": 1.2,
          "fwhm_20": null,
          "lineshape": {
            "kind": "gl",
            "casaxps": "GL(30)",
            "params": {
              "m": 30
            }
          },
          "be_std_eV": 0.2
        },
        {
          "index": 2,
          "label": "2p1/2",
          "be_eV": 523.17,
          "delta_eV": 7.33,
          "area_pct": null,
          "fwhm_10": null,
          "fwhm_20": null,
          "lineshape": {
            "kind": "gl",
            "casaxps": "GL(30)",
            "params": {
              "m": 30
            }
          }
        }
      ],
      "footnotes": [
        "Binding energies corrected to O 1s = 530.0 eV (Silversmit et al. / NIST survey)",
        "Pass energies in source: 5.85 eV (V(V) FWHM footnote b) and 11.75 eV (others)",
        "V 2p1/2 - V 2p3/2 splitting 7.33 eV",
        "FWHM single-species V 2p3/2: 1.2; V 2p1/2: 2.6 to 3.0",
        "FWHM mixed-oxide V 2p3/2: 2.2 to 3.2; V 2p1/2: 3.1 to 3.7",
        "Peak widths from standard vanadium oxide compounds (c) / mixed sputter-etched oxides (d)"
      ],
      "spin_orbit_split_eV": 7.33
    },
    {
      "id": "v_2p_v2o5_lit",
      "element": "V",
      "region": "V_2p",
      "compound": "V(V) Oxide",
      "source_table": "2.5",
      "pdf_page": 69,
      "pass_energies": [
        5.85,
        11.75
      ],
      "peaks": [
        {
          "index": 1,
          "label": "2p3/2",
          "be_eV": 517.2,
          "delta_eV": null,
          "area_pct": null,
          "fwhm_10": 0.9,
          "fwhm_20": null,
          "lineshape": {
            "kind": "gl",
            "casaxps": "GL(30)",
            "params": {
              "m": 30
            }
          },
          "be_std_eV": 0.1
        },
        {
          "index": 2,
          "label": "2p1/2",
          "be_eV": 524.53,
          "delta_eV": 7.33,
          "area_pct": null,
          "fwhm_10": null,
          "fwhm_20": null,
          "lineshape": {
            "kind": "gl",
            "casaxps": "GL(30)",
            "params": {
              "m": 30
            }
          }
        }
      ],
      "footnotes": [
        "Binding energies corrected to O 1s = 530.0 eV (Silversmit et al. / NIST survey)",
        "Pass energies in source: 5.85 eV (V(V) FWHM footnote b) and 11.75 eV (others)",
        "V 2p1/2 - V 2p3/2 splitting 7.33 eV",
        "FWHM single-species V 2p3/2: 0.9; V 2p1/2: 2.4",
        "FWHM mixed-oxide V 2p3/2: 1.0 to 1.5; V 2p1/2: 2.6",
        "Peak widths from standard vanadium oxide compounds (c) / mixed sputter-etched oxides (d)",
        "V(V) FWHM using pass energy 5.85 eV (footnote b)"
      ],
      "spin_orbit_split_eV": 7.33
    },
    {
      "id": "v_2p_v0",
      "element": "V",
      "region": "V_2p",
      "compound": "V(0)",
      "source_table": "2.6",
      "pdf_page": 70,
      "pass_energies": [
        10,
        20
      ],
      "peaks": [
        {
          "index": 1,
          "label": "2p3/2",
          "be_eV": 512.22,
          "delta_eV": null,
          "area_pct": null,
          "fwhm_10": 0.77,
          "fwhm_20": 0.83,
          "lineshape": {
            "kind": "la",
            "casaxps": "LA(1.2,5,8)",
            "params": {
              "alpha": 1.2,
              "beta": 5.0,
              "m": 8
            }
          },
          "be_std_eV": 0.02
        },
        {
          "index": 2,
          "label": "2p1/2",
          "be_eV": 519.75,
          "delta_eV": 7.53,
          "area_pct": null,
          "fwhm_10": 1.11,
          "fwhm_20": 1.16,
          "lineshape": {
            "kind": "la",
            "casaxps": "LA(1.2,5,8)",
            "params": {
              "alpha": 1.2,
              "beta": 5.0,
              "m": 8
            }
          },
          "be_std_eV": 0.02
        }
      ],
      "footnotes": [
        "Asymmetric peakshape LA(1.2,5,8)",
        "Charge corrected to C 1s = 284.8 eV"
      ],
      "spin_orbit_split_eV": 7.53
    },
    {
      "id": "v_2p_vo2",
      "element": "V",
      "region": "V_2p",
      "compound": "V(IV) Oxide",
      "source_table": "2.6",
      "pdf_page": 70,
      "pass_energies": [
        10,
        20
      ],
      "peaks": [
        {
          "index": 1,
          "label": "2p3/2",
          "be_eV": 516.35,
          "delta_eV": null,
          "area_pct": null,
          "fwhm_10": 1.37,
          "fwhm_20": null,
          "lineshape": {
            "kind": "gl",
            "casaxps": "GL(30)",
            "params": {
              "m": 30
            }
          },
          "be_std_eV": 0.07
        }
      ],
      "footnotes": [
        "V2p1/2 - V2p3/2 splitting 7.35 eV based on V(V) splitting (footnote b)",
        "V 2p1/2 BE and 20 eV FWHM not listed for V(IV) in Table 2.6",
        "Charge corrected to C 1s = 284.8 eV"
      ]
    },
    {
      "id": "v_2p_v2o5",
      "element": "V",
      "region": "V_2p",
      "compound": "V(V) Oxide",
      "source_table": "2.6",
      "pdf_page": 70,
      "pass_energies": [
        10,
        20
      ],
      "peaks": [
        {
          "index": 1,
          "label": "2p3/2",
          "be_eV": 517.91,
          "delta_eV": null,
          "area_pct": null,
          "fwhm_10": 0.94,
          "fwhm_20": 1.01,
          "lineshape": {
            "kind": "gl",
            "casaxps": "GL(90)",
            "params": {
              "m": 90
            }
          },
          "be_std_eV": 0.11
        },
        {
          "index": 2,
          "label": "2p1/2",
          "be_eV": 525.26,
          "delta_eV": 7.35,
          "area_pct": null,
          "fwhm_10": 2.47,
          "fwhm_20": 2.49,
          "lineshape": {
            "kind": "gl",
            "casaxps": "GL(82)",
            "params": {
              "m": 82
            }
          },
          "be_std_eV": 0.13
        }
      ],
      "footnotes": [
        "Experimental section: V2O5 best fit GL(90) at 10 eV PE and GL(82) at 20 eV PE",
        "Charge corrected to C 1s = 284.8 eV"
      ],
      "spin_orbit_split_eV": 7.35
    },
    {
      "id": "cu_2p32_cuo",
      "element": "Cu",
      "region": "Cu_2p3/2",
      "compound": "Cu(II) Oxide",
      "source_table": "2.9",
      "pdf_page": 76,
      "pass_energies": [
        20
      ],
      "peaks": [
        {
          "index": 1,
          "label": "peak_1",
          "be_eV": 933.11,
          "delta_eV": null,
          "area_pct": 31.0,
          "fwhm_10": null,
          "fwhm_20": 2.07,
          "lineshape": {
            "kind": "gl",
            "casaxps": "GL(30)",
            "params": {
              "m": 30
            }
          }
        },
        {
          "index": 2,
          "label": "peak_2",
          "be_eV": 934.48,
          "delta_eV": 1.37,
          "area_pct": 33.0,
          "fwhm_10": null,
          "fwhm_20": 3.05,
          "lineshape": {
            "kind": "gl",
            "casaxps": "GL(30)",
            "params": {
              "m": 30
            }
          }
        },
        {
          "index": 3,
          "label": "peak_3",
          "be_eV": 940.52,
          "delta_eV": 6.04,
          "area_pct": 3.0,
          "fwhm_10": null,
          "fwhm_20": 1.03,
          "lineshape": {
            "kind": "gl",
            "casaxps": "GL(30)",
            "params": {
              "m": 30
            }
          }
        },
        {
          "index": 4,
          "label": "peak_4",
          "be_eV": 941.66,
          "delta_eV": 1.13,
          "area_pct": 28.0,
          "fwhm_10": null,
          "fwhm_20": 3.55,
          "lineshape": {
            "kind": "gl",
            "casaxps": "GL(30)",
            "params": {
              "m": 30
            }
          }
        },
        {
          "index": 5,
          "label": "peak_5",
          "be_eV": 943.71,
          "delta_eV": 2.05,
          "area_pct": 6.0,
          "fwhm_10": null,
          "fwhm_20": 1.17,
          "lineshape": {
            "kind": "gl",
            "casaxps": "GL(30)",
            "params": {
              "m": 30
            }
          }
        }
      ],
      "footnotes": [
        "GL(30) peak profiles for all peaks (footnote a)"
      ]
    },
    {
      "id": "cu_2p32_cu_oh2",
      "element": "Cu",
      "region": "Cu_2p3/2",
      "compound": "Cu(II) Hydroxide",
      "source_table": "2.9",
      "pdf_page": 76,
      "pass_energies": [
        20
      ],
      "peaks": [
        {
          "index": 1,
          "label": "peak_1",
          "be_eV": 934.67,
          "delta_eV": null,
          "area_pct": 60.0,
          "fwhm_10": null,
          "fwhm_20": 2.85,
          "lineshape": {
            "kind": "gl",
            "casaxps": "GL(30)",
            "params": {
              "m": 30
            }
          }
        },
        {
          "index": 2,
          "label": "peak_2",
          "be_eV": 939.3,
          "delta_eV": 4.63,
          "area_pct": 6.0,
          "fwhm_10": null,
          "fwhm_20": 2.8,
          "lineshape": {
            "kind": "gl",
            "casaxps": "GL(30)",
            "params": {
              "m": 30
            }
          }
        },
        {
          "index": 3,
          "label": "peak_3",
          "be_eV": 942.2,
          "delta_eV": 2.9,
          "area_pct": 28.0,
          "fwhm_10": null,
          "fwhm_20": 3.66,
          "lineshape": {
            "kind": "gl",
            "casaxps": "GL(30)",
            "params": {
              "m": 30
            }
          }
        },
        {
          "index": 4,
          "label": "peak_4",
          "be_eV": 944.12,
          "delta_eV": 1.92,
          "area_pct": 7.0,
          "fwhm_10": null,
          "fwhm_20": 1.76,
          "lineshape": {
            "kind": "gl",
            "casaxps": "GL(30)",
            "params": {
              "m": 30
            }
          }
        }
      ],
      "footnotes": [
        "GL(30) peak profiles for all peaks (footnote a)"
      ]
    },
    {
      "id": "o_1s_sc2o3",
      "element": "O",
      "region": "O_1s",
      "compound": "Sc(III) Oxide",
      "source_table": "2.11",
      "pdf_page": 78,
      "pass_energies": [
        10,
        20
      ],
      "peaks": [
        {
          "index": 1,
          "label": "lattice_oxide",
          "be_eV": 529.69,
          "delta_eV": null,
          "area_pct": 72.0,
          "fwhm_10": 1.06,
          "fwhm_20": 1.11,
          "lineshape": {
            "kind": "gl",
            "casaxps": "GL(30)",
            "params": {
              "m": 30
            }
          },
          "be_std_eV": 0.09
        },
        {
          "index": 2,
          "label": "hydroxide_hydrated_defective_organic",
          "be_eV": 531.28,
          "delta_eV": null,
          "area_pct": 28.0,
          "fwhm_10": 2.0,
          "fwhm_20": 1.91,
          "lineshape": {
            "kind": "gl",
            "casaxps": "GL(30)",
            "params": {
              "m": 30
            }
          },
          "be_std_eV": 0.15
        }
      ],
      "footnotes": [
        "Selected O 1s values for Chapter 2 compounds; GL(30) typical for O 1s"
      ]
    },
    {
      "id": "o_1s_scooh_thin",
      "element": "O",
      "region": "O_1s",
      "compound": "Sc, Thin Air Formed Oxide/Hydrated (ScOOH)",
      "source_table": "2.11",
      "pdf_page": 78,
      "pass_energies": [
        10,
        20
      ],
      "peaks": [
        {
          "index": 1,
          "label": "lattice_oxide",
          "be_eV": 529.57,
          "delta_eV": null,
          "area_pct": 48.0,
          "fwhm_10": 1.36,
          "fwhm_20": 1.37,
          "lineshape": {
            "kind": "gl",
            "casaxps": "GL(30)",
            "params": {
              "m": 30
            }
          },
          "be_std_eV": 0.05
        },
        {
          "index": 2,
          "label": "hydroxide_hydrated_defective_organic",
          "be_eV": 531.35,
          "delta_eV": null,
          "area_pct": 52.0,
          "fwhm_10": 2.04,
          "fwhm_20": 1.94,
          "lineshape": {
            "kind": "gl",
            "casaxps": "GL(30)",
            "params": {
              "m": 30
            }
          },
          "be_std_eV": 0.1
        }
      ],
      "footnotes": [
        "Selected O 1s values for Chapter 2 compounds; GL(30) typical for O 1s"
      ]
    },
    {
      "id": "o_1s_sc_hydrated_thick",
      "element": "O",
      "region": "O_1s",
      "compound": "Sc, Thick Air Formed Oxide/Fully Hydrated",
      "source_table": "2.11",
      "pdf_page": 78,
      "pass_energies": [
        10,
        20
      ],
      "peaks": [
        {
          "index": 1,
          "label": "hydroxide_hydrated_defective_organic",
          "be_eV": 531.82,
          "delta_eV": null,
          "area_pct": 100.0,
          "fwhm_10": 2.59,
          "fwhm_20": 2.71,
          "lineshape": {
            "kind": "gl",
            "casaxps": "GL(30)",
            "params": {
              "m": 30
            }
          },
          "be_std_eV": 0.06
        }
      ],
      "footnotes": [
        "Selected O 1s values for Chapter 2 compounds; GL(30) typical for O 1s"
      ]
    },
    {
      "id": "o_1s_tio2_rutile",
      "element": "O",
      "region": "O_1s",
      "compound": "Ti(IV) Oxide (Rutile)",
      "source_table": "2.11",
      "pdf_page": 78,
      "pass_energies": [
        10,
        20
      ],
      "peaks": [
        {
          "index": 1,
          "label": "lattice_oxide",
          "be_eV": 529.7,
          "delta_eV": null,
          "area_pct": 61.0,
          "fwhm_10": 1.01,
          "fwhm_20": 1.03,
          "lineshape": {
            "kind": "gl",
            "casaxps": "GL(30)",
            "params": {
              "m": 30
            }
          },
          "be_std_eV": 0.1
        },
        {
          "index": 2,
          "label": "hydroxide_hydrated_defective_organic",
          "be_eV": 530.99,
          "delta_eV": null,
          "area_pct": 39.0,
          "fwhm_10": 2.03,
          "fwhm_20": 2.29,
          "lineshape": {
            "kind": "gl",
            "casaxps": "GL(30)",
            "params": {
              "m": 30
            }
          },
          "be_std_eV": 0.15
        }
      ],
      "footnotes": [
        "Selected O 1s values for Chapter 2 compounds; GL(30) typical for O 1s"
      ]
    },
    {
      "id": "o_1s_tio2_anatase",
      "element": "O",
      "region": "O_1s",
      "compound": "Ti(IV) Oxide (Anatase)",
      "source_table": "2.11",
      "pdf_page": 78,
      "pass_energies": [
        10,
        20
      ],
      "peaks": [
        {
          "index": 1,
          "label": "lattice_oxide",
          "be_eV": 529.87,
          "delta_eV": null,
          "area_pct": 80.0,
          "fwhm_10": 1.05,
          "fwhm_20": 1.1,
          "lineshape": {
            "kind": "gl",
            "casaxps": "GL(30)",
            "params": {
              "m": 30
            }
          },
          "be_std_eV": 0.0
        },
        {
          "index": 2,
          "label": "hydroxide_hydrated_defective_organic",
          "be_eV": 531.0,
          "delta_eV": null,
          "area_pct": 20.0,
          "fwhm_10": 2.14,
          "fwhm_20": 2.11,
          "lineshape": {
            "kind": "gl",
            "casaxps": "GL(30)",
            "params": {
              "m": 30
            }
          },
          "be_std_eV": 0.04
        }
      ],
      "footnotes": [
        "Selected O 1s values for Chapter 2 compounds; GL(30) typical for O 1s"
      ]
    },
    {
      "id": "o_1s_vo2",
      "element": "O",
      "region": "O_1s",
      "compound": "V(IV) Oxide",
      "source_table": "2.11",
      "pdf_page": 78,
      "pass_energies": [
        10,
        20
      ],
      "peaks": [
        {
          "index": 1,
          "label": "lattice_oxide",
          "be_eV": 530.48,
          "delta_eV": null,
          "area_pct": 100.0,
          "fwhm_10": 1.37,
          "fwhm_20": 1.42,
          "lineshape": {
            "kind": "gl",
            "casaxps": "GL(30)",
            "params": {
              "m": 30
            }
          },
          "be_std_eV": 0.04
        }
      ],
      "footnotes": [
        "Selected O 1s values for Chapter 2 compounds; GL(30) typical for O 1s"
      ]
    },
    {
      "id": "o_1s_v2o5",
      "element": "O",
      "region": "O_1s",
      "compound": "V(V) Oxide",
      "source_table": "2.11",
      "pdf_page": 78,
      "pass_energies": [
        10,
        20
      ],
      "peaks": [
        {
          "index": 1,
          "label": "lattice_oxide",
          "be_eV": 530.75,
          "delta_eV": null,
          "area_pct": 100.0,
          "fwhm_10": 1.22,
          "fwhm_20": 1.25,
          "lineshape": {
            "kind": "gl",
            "casaxps": "GL(30)",
            "params": {
              "m": 30
            }
          },
          "be_std_eV": 0.1
        }
      ],
      "footnotes": [
        "Selected O 1s values for Chapter 2 compounds; GL(30) typical for O 1s"
      ]
    },
    {
      "id": "o_1s_cu2o",
      "element": "O",
      "region": "O_1s",
      "compound": "Cu(I) Oxide",
      "source_table": "2.11",
      "pdf_page": 78,
      "pass_energies": [
        10,
        20
      ],
      "peaks": [
        {
          "index": 1,
          "label": "lattice_oxide",
          "be_eV": 530.2,
          "delta_eV": null,
          "area_pct": 64.0,
          "fwhm_10": 1.18,
          "fwhm_20": 1.23,
          "lineshape": {
            "kind": "gl",
            "casaxps": "GL(30)",
            "params": {
              "m": 30
            }
          },
          "be_std_eV": 0.01
        },
        {
          "index": 2,
          "label": "hydroxide_hydrated_defective_organic",
          "be_eV": 531.57,
          "delta_eV": null,
          "area_pct": 36.0,
          "fwhm_10": 1.28,
          "fwhm_20": 1.28,
          "lineshape": {
            "kind": "gl",
            "casaxps": "GL(30)",
            "params": {
              "m": 30
            }
          },
          "be_std_eV": 0.06
        }
      ],
      "footnotes": [
        "Selected O 1s values for Chapter 2 compounds; GL(30) typical for O 1s"
      ]
    },
    {
      "id": "o_1s_cuo",
      "element": "O",
      "region": "O_1s",
      "compound": "Cu(II) Oxide",
      "source_table": "2.11",
      "pdf_page": 78,
      "pass_energies": [
        10,
        20
      ],
      "peaks": [
        {
          "index": 1,
          "label": "lattice_oxide",
          "be_eV": 529.68,
          "delta_eV": null,
          "area_pct": 68.0,
          "fwhm_10": 0.86,
          "fwhm_20": 0.89,
          "lineshape": {
            "kind": "gl",
            "casaxps": "GL(30)",
            "params": {
              "m": 30
            }
          },
          "be_std_eV": 0.05
        },
        {
          "index": 2,
          "label": "hydroxide_hydrated_defective_organic",
          "be_eV": 530.99,
          "delta_eV": null,
          "area_pct": 32.0,
          "fwhm_10": 1.97,
          "fwhm_20": 1.97,
          "lineshape": {
            "kind": "gl",
            "casaxps": "GL(30)",
            "params": {
              "m": 30
            }
          },
          "be_std_eV": 0.07
        }
      ],
      "footnotes": [
        "Selected O 1s values for Chapter 2 compounds; GL(30) typical for O 1s"
      ]
    },
    {
      "id": "o_1s_cu_oh2",
      "element": "O",
      "region": "O_1s",
      "compound": "Cu(II) Hydroxide",
      "source_table": "2.11",
      "pdf_page": 78,
      "pass_energies": [
        10,
        20
      ],
      "peaks": [
        {
          "index": 1,
          "label": "hydroxide_hydrated_defective_organic",
          "be_eV": 531.24,
          "delta_eV": null,
          "area_pct": 100.0,
          "fwhm_10": 1.58,
          "fwhm_20": 1.59,
          "lineshape": {
            "kind": "gl",
            "casaxps": "GL(30)",
            "params": {
              "m": 30
            }
          },
          "be_std_eV": 0.06
        }
      ],
      "footnotes": [
        "Selected O 1s values for Chapter 2 compounds; GL(30) typical for O 1s"
      ]
    },
    {
      "id": "o_1s_zno",
      "element": "O",
      "region": "O_1s",
      "compound": "Zn(II) Oxide",
      "source_table": "2.11",
      "pdf_page": 78,
      "pass_energies": [
        10,
        20
      ],
      "peaks": [
        {
          "index": 1,
          "label": "lattice_oxide",
          "be_eV": 529.76,
          "delta_eV": null,
          "area_pct": 70.0,
          "fwhm_10": 1.0,
          "fwhm_20": 1.05,
          "lineshape": {
            "kind": "gl",
            "casaxps": "GL(30)",
            "params": {
              "m": 30
            }
          },
          "be_std_eV": 0.04
        },
        {
          "index": 2,
          "label": "hydroxide_hydrated_defective_organic",
          "be_eV": 531.25,
          "delta_eV": null,
          "area_pct": 30.0,
          "fwhm_10": 1.68,
          "fwhm_20": 1.7,
          "lineshape": {
            "kind": "gl",
            "casaxps": "GL(30)",
            "params": {
              "m": 30
            }
          },
          "be_std_eV": 0.05
        }
      ],
      "footnotes": [
        "Selected O 1s values for Chapter 2 compounds; GL(30) typical for O 1s"
      ]
    },
    {
      "id": "mn_2p32_mn0",
      "element": "Mn",
      "region": "Mn_2p3/2",
      "compound": "Mn(0)",
      "source_table": "3.3",
      "pdf_page": 99,
      "pass_energies": [
        10,
        20
      ],
      "peaks": [
        {
          "index": 1,
          "label": "multiplet_1",
          "be_eV": 638.6,
          "delta_eV": null,
          "area_pct": 87.0,
          "fwhm_10": 0.74,
          "fwhm_20": 0.79,
          "lineshape": {
            "kind": "la",
            "casaxps": "LA(1.1,3.2,3)",
            "params": {
              "alpha": 1.1,
              "beta": 3.2,
              "m": 3
            }
          }
        },
        {
          "index": 2,
          "label": "multiplet_2",
          "be_eV": 639.6,
          "delta_eV": 1.0,
          "area_pct": 13.0,
          "fwhm_10": 0.74,
          "fwhm_20": 0.79,
          "lineshape": {
            "kind": "la",
            "casaxps": "LA(1.1,3.2,3)",
            "params": {
              "alpha": 1.1,
              "beta": 3.2,
              "m": 3
            }
          }
        }
      ],
      "footnotes": [
        "Binding energies significant to 0.1 eV; extra figure retained because splittings are more accurate (footnote a)",
        "Both peaks have an asymmetric peakshape and FWHM defined by standard manganese metal sample (LA(1.1,3.2,3))"
      ]
    },
    {
      "id": "mn_2p32_mno",
      "element": "Mn",
      "region": "Mn_2p3/2",
      "compound": "Mn(II) MnO",
      "source_table": "3.3",
      "pdf_page": 99,
      "pass_energies": [
        10,
        20
      ],
      "peaks": [
        {
          "index": 1,
          "label": "multiplet_1",
          "be_eV": 640.2,
          "delta_eV": null,
          "area_pct": 24.0,
          "fwhm_10": 1.21,
          "fwhm_20": 1.23,
          "lineshape": {
            "kind": "gl",
            "casaxps": "GL(30)",
            "params": {
              "m": 30
            }
          }
        },
        {
          "index": 2,
          "label": "multiplet_2",
          "be_eV": 641.1,
          "delta_eV": 0.97,
          "area_pct": 27.8,
          "fwhm_10": 1.21,
          "fwhm_20": 1.23,
          "lineshape": {
            "kind": "gl",
            "casaxps": "GL(30)",
            "params": {
              "m": 30
            }
          }
        },
        {
          "index": 3,
          "label": "multiplet_3",
          "be_eV": 642.1,
          "delta_eV": 0.93,
          "area_pct": 22.1,
          "fwhm_10": 1.21,
          "fwhm_20": 1.23,
          "lineshape": {
            "kind": "gl",
            "casaxps": "GL(30)",
            "params": {
              "m": 30
            }
          }
        },
        {
          "index": 4,
          "label": "multiplet_4",
          "be_eV": 643.0,
          "delta_eV": 0.95,
          "area_pct": 12.5,
          "fwhm_10": 1.21,
          "fwhm_20": 1.23,
          "lineshape": {
            "kind": "gl",
            "casaxps": "GL(30)",
            "params": {
              "m": 30
            }
          }
        },
        {
          "index": 5,
          "label": "multiplet_5",
          "be_eV": 644.2,
          "delta_eV": 1.14,
          "area_pct": 4.7,
          "fwhm_10": 1.21,
          "fwhm_20": 1.23,
          "lineshape": {
            "kind": "gl",
            "casaxps": "GL(30)",
            "params": {
              "m": 30
            }
          }
        },
        {
          "index": 6,
          "label": "multiplet_6",
          "be_eV": 645.9,
          "delta_eV": 1.75,
          "area_pct": 9.1,
          "fwhm_10": 3.5,
          "fwhm_20": 3.5,
          "lineshape": {
            "kind": "gl",
            "casaxps": "GL(30)",
            "params": {
              "m": 30
            }
          }
        }
      ],
      "footnotes": [
        "Binding energies significant to 0.1 eV; extra figure retained because splittings are more accurate (footnote a)",
        "Peak 6 is a shake-up peak with FWHM of 3.5 eV (at both pass energies) (footnote c)"
      ]
    },
    {
      "id": "mn_2p32_mn2o3",
      "element": "Mn",
      "region": "Mn_2p3/2",
      "compound": "Mn(III) Mn2O3",
      "source_table": "3.3",
      "pdf_page": 99,
      "pass_energies": [
        10,
        20
      ],
      "peaks": [
        {
          "index": 1,
          "label": "multiplet_1",
          "be_eV": 640.8,
          "delta_eV": null,
          "area_pct": 18.9,
          "fwhm_10": 1.65,
          "fwhm_20": 1.75,
          "lineshape": {
            "kind": "gl",
            "casaxps": "GL(30)",
            "params": {
              "m": 30
            }
          }
        },
        {
          "index": 2,
          "label": "multiplet_2",
          "be_eV": 641.9,
          "delta_eV": 1.1,
          "area_pct": 44.5,
          "fwhm_10": 1.65,
          "fwhm_20": 1.75,
          "lineshape": {
            "kind": "gl",
            "casaxps": "GL(30)",
            "params": {
              "m": 30
            }
          }
        },
        {
          "index": 3,
          "label": "multiplet_3",
          "be_eV": 643.1,
          "delta_eV": 1.27,
          "area_pct": 25.3,
          "fwhm_10": 1.65,
          "fwhm_20": 1.75,
          "lineshape": {
            "kind": "gl",
            "casaxps": "GL(30)",
            "params": {
              "m": 30
            }
          }
        },
        {
          "index": 4,
          "label": "multiplet_4",
          "be_eV": 644.6,
          "delta_eV": 1.5,
          "area_pct": 8.5,
          "fwhm_10": 1.65,
          "fwhm_20": 1.75,
          "lineshape": {
            "kind": "gl",
            "casaxps": "GL(30)",
            "params": {
              "m": 30
            }
          }
        },
