Repository: arquerlab/SERSFlow

# SERSFlow

## Run the API

Install dependencies:

```bash
pip install -e .
```

## Python HTTP client

Optional ergonomics wrapper around this API (`httpx`):

```bash
pip install -e ".[client]"
```

```python
from sersflow.client import SersflowClient

with SersflowClient("http://127.0.0.1:8000") as client:
    client.meta.health()
```

See `examples/python_client_quickstart.py` for upload → dataset → session → analysis.

## MCP (Cursor)

Optional stdio MCP for LLM agents (`sersflow-mcp`), bundled with the API package:

```bash
pip install -e ".[mcp]"
```

See [docs/MCP_SETUP.md](docs/MCP_SETUP.md) for Cursor `mcp.json`, env/TOML config, and confirmation rules.

File: src/sersflow/core/xps/data/chemical_states.json (part 3 of 31)
{
          "source_detail": "PHI Appendix B Chemical States Tables"
        },
        {
          "compound": "Mo2B5",
          "phase": null,
          "value_eV": 187.7,
          "references": [
            "BrWh78"
          ],
          "raw_line": "Mo2B5 187.7 BrWh78",
          "page": 215,
          "pdf_page_index": 2,
          "provenance": "phi_handbook",
          "source_detail": "PHI Appendix B Chemical States Tables"
        },
        {
          "compound": "MoB2",
          "phase": null,
          "value_eV": 188.4,
          "references": [
            "MECC73"
          ],
          "raw_line": "MoB2 188.4 MECC73",
          "page": 215,
          "pdf_page_index": 2,
          "provenance": "phi_handbook",
          "source_detail": "PHI Appendix B Chemical States Tables"
        },
        {
          "compound": "TiB2",
          "phase": null,
          "value_eV": 187.5,
          "references": [
            "MECC73"
          ],
          "raw_line": "TiB2 187.5 MECC73",
          "page": 215,
          "pdf_page_index": 2,
          "provenance": "phi_handbook",
          "source_detail": "PHI Appendix B Chemical States Tables"
        },
        {
          "compound": "VB2",
          "phase": null,
          "value_eV": 188.3,
          "references": [
            "MECC73"
          ],
          "raw_line": "VB2 188.3 MECC73",
          "page": 215,
          "pdf_page_index": 2,
          "provenance": "phi_handbook",
          "source_detail": "PHI Appendix B Chemical States Tables"
        },
        {
          "compound": "W2B5",
          "phase": null,
          "value_eV": 187.9,
          "references": [
            "MECC73"
          ],
          "raw_line": "W2B5 187.9 MECC73",
          "page": 215,
          "pdf_page_index": 2,
          "provenance": "phi_handbook",
          "source_detail": "PHI Appendix B Chemical States Tables"
        },
        {
          "compound": "CrB2",
          "phase": null,
          "value_eV": 188.0,
          "references": [
            "MECC73"
          ],
          "raw_line": "CrB2 188.0 MECC73",
          "page": 215,
          "pdf_page_index": 2,
          "provenance": "phi_handbook",
          "source_detail": "PHI Appendix B Chemical States Tables"
        },
        {
          "compound": "BN",
          "phase": null,
          "value_eV": 190.5,
          "references": [
            "HJGN70",
            "KOK83",
            "WRDM79"
          ],
          "raw_line": "BN 190.5 HJGN70, KOK83, WRDM79",
          "page": 215,
          "pdf_page_index": 2,
          "provenance": "phi_handbook",
          "source_detail": "PHI Appendix B Chemical States Tables"
        },
        {
          "compound": "Na3BO6",
          "phase": null,
          "value_eV": 192.0,
          "references": [
            "HHJ70"
          ],
          "raw_line": "Na3BO6 192.0 HHJ70",
          "page": 215,
          "pdf_page_index": 2,
          "provenance": "phi_handbook",
          "source_detail": "PHI Appendix B Chemical States Tables"
        },
        {
          "compound": "B2O3",
          "phase": null,
          "value_eV": 192.0,
          "references": [
            "BrWh78"
          ],
          "raw_line": "B2O3 192.0 BrWh78",
          "page": 215,
          "pdf_page_index": 2,
          "provenance": "phi_handbook",
          "source_detail": "PHI Appendix B Chemical States Tables"
        },
        {
          "compound": "B2O3",
          "phase": null,
          "value_eV": 193.3,
          "references": [
            "NGDS75"
          ],
          "raw_line": "B2O3 193.3 NGDS75",
          "page": 215,
          "pdf_page_index": 2,
          "provenance": "phi_handbook",
          "source_detail": "PHI Appendix B Chemical States Tables"
        },
        {
          "compound": "NaBF4",
          "phase": null,
          "value_eV": 194.9,
          "references": [
            "HHJ70",
            "RNS73"
          ],
          "raw_line": "NaBF4 194.9 HHJ70, RNS73",
          "page": 215,
          "pdf_page_index": 2,
          "provenance": "phi_handbook",
          "source_detail": "PHI Appendix B Chemical States Tables"
        },
        {
          "compound": "NF4BF4",
          "phase": null,
          "value_eV": 195.2,
          "references": [
            "RNS73"
          ],
          "raw_line": "NF4BF4 195.2 RNS73",
          "page": 215,
          "pdf_page_index": 2,
          "provenance": "phi_handbook",
          "source_detail": "PHI Appendix B Chemical States Tables"
        },
        {
          "compound": "NaBH4",
          "phase": null,
          "value_eV": 187.2,
          "references": [
            "HHJ70"
          ],
          "raw_line": "NaBH4 187.2 HHJ70",
          "page": 215,
          "pdf_page_index": 2,
          "provenance": "phi_handbook",
          "source_detail": "PHI Appendix B Chemical States Tables"
        },
        {
          "compound": "H3BO3",
          "phase": null,
          "value_eV": 193.0,
          "references": [
            "HHJ70"
          ],
          "raw_line": "H3BO3 193.0 HHJ70",
          "page": 215,
          "pdf_page_index": 2,
          "provenance": "phi_handbook",
          "source_detail": "PHI Appendix B Chemical States Tables"
        },
        {
          "compound": "Na2B4O7.10H2O",
          "phase": null,
          "value_eV": 192.6,
          "references": [
            "HHJ70"
          ],
          "raw_line": "Na2B4O7 · 10H2O 192.6 HHJ70",
          "page": 215,
          "pdf_page_index": 2,
          "provenance": "phi_handbook",
          "source_detail": "PHI Appendix B Chemical States Tables"
        },
        {
          "compound": "B10H14",
          "phase": null,
          "value_eV": 187.8,
          "references": [
            "HHJ70"
          ],
          "raw_line": "B10H14 187.8 HHJ70",
          "page": 215,
          "pdf_page_index": 2,
          "provenance": "phi_handbook",
          "source_detail": "PHI Appendix B Chemical States Tables"
        },
        {
          "compound": "Me4NB3H8",
          "phase": null,
          "value_eV": 187.2,
          "references": [
            "HHJ70"
          ],
          "raw_line": "Me4NB3H8 187.2 HHJ70",
          "page": 215,
          "pdf_page_index": 2,
          "provenance": "phi_handbook",
          "source_detail": "PHI Appendix B Chemical States Tables"
        },
        {
          "compound": "NaBPh4",
          "phase": null,
          "value_eV": 187.5,
          "references": [
            "HHJ70"
          ],
          "raw_line": "NaBPh4 187.5 HHJ70",
          "page": 215,
          "pdf_page_index": 2,
          "provenance": "phi_handbook",
          "source_detail": "PHI Appendix B Chemical States Tables"
        },
        {
          "compound": "NH3BF3",
          "phase": null,
          "value_eV": 194.9,
          "references": [
            "BCGH73"
          ],
          "raw_line": "NH3BF3 194.9 BCGH73",
          "page": 215,
          "pdf_page_index": 2,
          "provenance": "phi_handbook",
          "source_detail": "PHI Appendix B Chemical States Tables"
        },
        {
          "compound": "C5H5NBF3",
          "phase": null,
          "value_eV": 194.3,
          "references": [
            "BCGH73"
          ],
          "raw_line": "C5H5NBF3 194.3 BCGH73",
          "page": 215,
          "pdf_page_index": 2,
          "provenance": "phi_handbook",
          "source_detail": "PHI Appendix B Chemical States Tables"
        },
        {
          "compound": "EtNH2BF3",
          "phase": null,
          "value_eV": 194.6,
          "references": [
            "BCGH73"
          ],
          "raw_line": "EtNH2BF3 194.6 BCGH73",
          "page": 215,
          "pdf_page_index": 2,
          "provenance": "phi_handbook",
          "source_detail": "PHI Appendix B Chemical States Tables"
        },
        {
          "compound": "Me3NBF3",
          "phase": null,
          "value_eV": 193.6,
          "references": [
            "HHJ70"
          ],
          "raw_line": "Me3NBF3 193.6 HHJ70",
          "page": 215,
          "pdf_page_index": 2,
          "provenance": "phi_handbook",
          "source_detail": "PHI Appendix B Chemical States Tables"
        },
        {
          "compound": "NaBH(OMe)3",
          "phase": null,
          "value_eV": 192.1,
          "references": [
            "HHJ70"
          ],
          "raw_line": "NaBH(OMe)3 192.1 HHJ70",
          "page": 215,
          "pdf_page_index": 2,
          "provenance": "phi_handbook",
          "source_detail": "PHI Appendix B Chemical States Tables"
        },
        {
          "compound": "Ph3PBF3",
          "phase": null,
          "value_eV": 193.3,
          "references": [
            "HHJ70"
          ],
          "raw_line": "Ph3PBF3 193.3 HHJ70",
          "page": 215,
          "pdf_page_index": 2,
          "provenance": "phi_handbook",
          "source_detail": "PHI Appendix B Chemical States Tables"
        },
        {
          "compound": "Ph3POBF3",
          "phase": null,
          "value_eV": 193.8,
          "references": [
            "HHJ70"
          ],
          "raw_line": "Ph3POBF3 193.8 HHJ70",
          "page": 215,
          "pdf_page_index": 2,
          "provenance": "phi_handbook",
          "source_detail": "PHI Appendix B Chemical States Tables"
        },
        {
          "compound": "Ph3POBCl3",
          "phase": null,
          "value_eV": 192.6,
          "references": [
            "HHJ70"
          ],
          "raw_line": "Ph3POBCl3 192.6 HHJ70",
          "page": 215,
          "pdf_page_index": 2,
          "provenance": "phi_handbook",
          "source_detail": "PHI Appendix B Chemical States Tables"
        },
        {
          "compound": "Ph3PBCl3",
          "phase": null,
          "value_eV": 192.7,
          "references": [
            "HHJ70"
          ],
          "raw_line": "Ph3PBCl3 192.7 HHJ70",
          "page": 215,
          "pdf_page_index": 2,
          "provenance": "phi_handbook",
          "source_detail": "PHI Appendix B Chemical States Tables"
        },
        {
          "compound": "CH3CNBF3",
          "phase": null,
          "value_eV": 195.5,
          "references": [
            "BCGH73"
          ],
          "raw_line": "CH3CNBF3 195.5 BCGH73",
          "page": 215,
          "pdf_page_index": 2,
          "provenance": "phi_handbook",
          "source_detail": "PHI Appendix B Chemical States Tables"
        },
        {
          "compound": "ClC6H4B(OH)2",
          "phase": null,
          "value_eV": 191.7,
          "references": [
            "HHJ70"
          ],
          "raw_line": "ClC6H4B(OH)2 191.7 HHJ70",
          "page": 215,
          "pdf_page_index": 2,
          "provenance": "phi_handbook",
          "source_detail": "PHI Appendix B Chemical States Tables"
        },
        {
          "compound": "FC6H4B(OH)2",
          "phase": null,
          "value_eV": 191.7,
          "references": [
            "HHJ70"
          ],
          "raw_line": "FC6H4B(OH)2 191.7 HHJ70",
          "page": 215,
          "pdf_page_index": 2,
          "provenance": "phi_handbook",
          "source_detail": "PHI Appendix B Chemical States Tables"
        },
        {
          "compound": "(Et3P)2PtB10H12",
          "phase": null,
          "value_eV": 188.9,
          "references": [
            "Rigg72"
          ],
          "raw_line": "(Et3P)2PtB10H12 188.9 Rigg72",
          "page": 215,
          "pdf_page_index": 2,
          "provenance": "phi_handbook",
          "source_detail": "PHI Appendix B Chemical States Tables"
        },
        {
          "compound": "(Ph3P)2PtB10H12",
          "phase": null,
          "value_eV": 188.5,
          "references": [
            "Rigg72"
          ],
          "raw_line": "(Ph3P)2PtB10H12 188.5 Rigg72",
          "page": 215,
          "pdf_page_index": 2,
          "provenance": "phi_handbook",
          "source_detail": "PHI Appendix B Chemical States Tables"
        }
      ]
    },
    {
      "id": "Ba_3d5_2",
      "element": "Ba",
      "line": "3d5/2",
      "energy_kind": "binding",
      "entries": [
        {
          "compound": "Ba",
          "phase": null,
          "value_eV": 780.6,
          "references": [
            "handbook"
          ],
          "raw_line": "Ba 780.6 Φ",
          "page": 215,
          "pdf_page_index": 2,
          "provenance": "phi_handbook",
          "source_detail": "PHI Appendix B Chemical States Tables"
        },
        {
          "compound": "Ba",
          "phase": null,
          "value_eV": 779.3,
          "references": [
            "VaVe80"
          ],
          "raw_line": "Ba 779.3 VaVe80",
          "page": 215,
          "pdf_page_index": 2,
          "provenance": "phi_handbook",
          "source_detail": "PHI Appendix B Chemical States Tables"
        },
        {
          "compound": "BaS",
          "phase": null,
          "value_eV": 779.8,
          "references": [
            "SiWo80"
          ],
          "raw_line": "BaS 779.8 SiWo80",
          "page": 215,
          "pdf_page_index": 2,
          "provenance": "phi_handbook",
          "source_detail": "PHI Appendix B Chemical States Tables"
        },
        {
          "compound": "BaO",
          "phase": null,
          "value_eV": 779.9,
          "references": [
            "WRDM79"
          ],
          "raw_line": "BaO 779.9 WRDM79",
          "page": 215,
          "pdf_page_index": 2,
          "provenance": "phi_handbook",
          "source_detail": "PHI Appendix B Chemical States Tables"
        },
        {
          "compound": "BaO",
          "phase": null,
          "value_eV": 779.6,
          "references": [
            "SiWo80"
          ],
          "raw_line": "BaO 779.6 SiWo80",
          "page": 215,
          "pdf_page_index": 2,
          "provenance": "phi_handbook",
          "source_detail": "PHI Appendix B Chemical States Tables"
        },
        {
          "compound": "BaO",
          "phase": null,
          "value_eV": 779.1,
          "references": [
            "VaVe80"
          ],
          "raw_line": "BaO 779.1 VaVe80",
          "page": 215,
          "pdf_page_index": 2,
          "provenance": "phi_handbook",
          "source_detail": "PHI Appendix B Chemical States Tables"
        },
        {
          "compound": "Ba(NO3)2",
          "phase": null,
          "value_eV": 780.7,
          "references": [
            "CLSW83"
          ],
          "raw_line": "Ba(NO3)2 780.7 CLSW83",
          "page": 215,
          "pdf_page_index": 2,
          "provenance": "phi_handbook",
          "source_detail": "PHI Appendix B Chemical States Tables"
        },
        {
          "compound": "BaCO3",
          "phase": null,
          "value_eV": 779.9,
          "references": [
            "CLSW83"
          ],
          "raw_line": "BaCO3 779.9 CLSW83",
          "page": 215,
          "pdf_page_index": 2,
          "provenance": "phi_handbook",
          "source_detail": "PHI Appendix B Chemical States Tables"
        },
        {
          "compound": "BaSO4",
          "phase": null,
          "value_eV": 780.8,
          "references": [
            "Wagn77"
          ],
          "raw_line": "BaSO4 780.8 Wagn77",
          "page": 215,
          "pdf_page_index": 2,
          "provenance": "phi_handbook",
          "source_detail": "PHI Appendix B Chemical States Tables"
        },
        {
          "compound": "BaSO4",
          "phase": null,
          "value_eV": 780.4,
          "references": [
            "CLSW83"
          ],
          "raw_line": "BaSO4 780.4 CLSW83",
          "page": 215,
          "pdf_page_index": 2,
          "provenance": "phi_handbook",
          "source_detail": "PHI Appendix B Chemical States Tables"
        },
        {
          "compound": "BaSO4",
          "phase": null,
          "value_eV": 779.9,
          "references": [
            "SiWo80"
          ],
          "raw_line": "BaSO4 779.9 SiWo80",
          "page": 215,
          "pdf_page_index": 2,
          "provenance": "phi_handbook",
          "source_detail": "PHI Appendix B Chemical States Tables"
        },
        {
          "compound": "BaCrO4",
          "phase": null,
          "value_eV": 778.9,
          "references": [
            "ACHT73"
          ],
          "raw_line": "BaCrO4 778.9 ACHT73",
          "page": 215,
          "pdf_page_index": 2,
          "provenance": "phi_handbook",
          "source_detail": "PHI Appendix B Chemical States Tables"
        },
        {
          "compound": "BaMoO4",
          "phase": null,
          "value_eV": 779.1,
          "references": [
            "NFS82"
          ],
          "raw_line": "BaMoO4 779.1 NFS82",
          "page": 215,
          "pdf_page_index": 2,
          "provenance": "phi_handbook",
          "source_detail": "PHI Appendix B Chemical States Tables"
        },
        {
          "compound": "BaRh2O4",
          "phase": null,
          "value_eV": 779.6,
          "references": [
            "NFS82"
          ],
          "raw_line": "BaRh2O4 779.6 NFS82",
          "page": 215,
          "pdf_page_index": 2,
          "provenance": "phi_handbook",
          "source_detail": "PHI Appendix B Chemical States Tables"
        }
      ]
    },
    {
      "id": "Ba_MNN",
      "element": "Ba",
      "line": "MNN",
      "energy_kind": "kinetic",
      "entries": [
        {
          "compound": "Ba",
          "phase": null,
          "value_eV": 602.0,
          "references": [
            "VaVe80"
          ],
          "raw_line": "Ba 602.0 VaVe80",
          "page": 215,
          "pdf_page_index": 2,
          "provenance": "phi_handbook",
          "source_detail": "PHI Appendix B Chemical States Tables"
        },
        {
          "compound": "BaO",
          "phase": null,
          "value_eV": 597.5,
          "references": [
            "WRDM79"
          ],
          "raw_line": "BaO 597.5 WRDM79",
          "page": 215,
          "pdf_page_index": 2,
          "provenance": "phi_handbook",
          "source_detail": "PHI Appendix B Chemical States Tables"
        },
        {
          "compound": "BaO",
          "phase": null,
          "value_eV": 598.4,
          "references": [
            "VaVe80"
          ],
          "raw_line": "BaO 598.4 VaVe80",
          "page": 215,
          "pdf_page_index": 2,
          "provenance": "phi_handbook",
          "source_detail": "PHI Appendix B Chemical States Tables"
        },
        {
          "compound": "BaSO4",
          "phase": null,
          "value_eV": 596.1,
          "references": [
            "Wagn77"
          ],
          "raw_line": "BaSO4 596.1 Wagn77",
          "page": 215,
          "pdf_page_index": 2,
          "provenance": "phi_handbook",
          "source_detail": "PHI Appendix B Chemical States Tables"
        }
      ]
    },
    {
      "id": "Be_1s",
      "element": "Be",
      "line": "1s",
      "energy_kind": "binding",
      "entries": [
        {
          "compound": "Be",
          "phase": null,
          "value_eV": 111.8,
          "references": [
            "handbook"
          ],
          "raw_line": "Be 111.8 Φ",
          "page": 215,
          "pdf_page_index": 2,
          "provenance": "phi_handbook",
          "source_detail": "PHI Appendix B Chemical States Tables"
        },
        {
          "compound": "Be",
          "phase": null,
          "value_eV": 111.7,
          "references": [
            "HJGN70",
            "SMKM77",
            "WRDM79"
          ],
          "raw_line": "Be 111.7 HJGN70, SMKM77, WRDM79",
          "page": 215,
          "pdf_page_index": 2,
          "provenance": "phi_handbook",
          "source_detail": "PHI Appendix B Chemical States Tables"
        },
        {
          "compound": "BeO",
          "phase": null,
          "value_eV": 113.8,
          "references": [
            "HJGN70",
            "KOK83",
            "NFS82"
          ],
          "raw_line": "BeO 113.8 HJGN70, KOK83, NFS82",
          "page": 215,
          "pdf_page_index": 2,
          "provenance": "phi_handbook",
          "source_detail": "PHI Appendix B Chemical States Tables"
        },
        {
          "compound": "BeMoO4",
          "phase": null,
          "value_eV": 113.7,
          "references": [
            "NFS82"
          ],
          "raw_line": "BeMoO4 113.7 NFS82",
          "page": 215,
          "pdf_page_index": 2,
          "provenance": "phi_handbook",
          "source_detail": "PHI Appendix B Chemical States Tables"
        },
        {
          "compound": "BeRh2O4",
          "phase": null,
          "value_eV": 113.8,
          "references": [
            "NFS82"
          ],
          "raw_line": "BeRh2O4 113.8 NFS82",
          "page": 215,
          "pdf_page_index": 2,
          "provenance": "phi_handbook",
          "source_detail": "PHI Appendix B Chemical States Tables"
        },
        {
          "compound": "BeF2",
          "phase": null,
          "value_eV": 115.3,
          "references": [
            "NKBP73"
          ],
          "raw_line": "BeF2 115.3 NKBP73",
          "page": 215,
          "pdf_page_index": 2,
          "provenance": "phi_handbook",
          "source_detail": "PHI Appendix B Chemical States Tables"
        },
        {
          "compound": "BeF2",
          "phase": null,
          "value_eV": 116.1,
          "references": [
            "HJGN70"
          ],
          "raw_line": "BeF2 116.1 HJGN70",
          "page": 215,
          "pdf_page_index": 2,
          "provenance": "phi_handbook",
          "source_detail": "PHI Appendix B Chemical States Tables"
        },
        {
          "compound": "NaBeF3",
          "phase": null,
          "value_eV": 115.3,
          "references": [
            "NKBP73"
          ],
          "raw_line": "NaBeF3 115.3 NKBP73",
          "page": 215,
          "pdf_page_index": 2,
          "provenance": "phi_handbook",
          "source_detail": "PHI Appendix B Chemical States Tables"
        },
        {
          "compound": "Na2BeF4",
          "phase": null,
          "value_eV": 114.7,
          "references": [
            "NKBP73"
          ],
          "raw_line": "Na2BeF4 114.7 NKBP73",
          "page": 215,
          "pdf_page_index": 2,
          "provenance": "phi_handbook",
          "source_detail": "PHI Appendix B Chemical States Tables"
        }
      ]
    },
    {
      "id": "Bi_4f",
      "element": "Bi",
      "line": "4f",
      "energy_kind": "binding",
      "entries": [
        {
          "compound": "Bi",
          "phase": null,
          "value_eV": 157.0,
          "references": [
            "handbook"
          ],
          "raw_line": "Bi 157.0 Φ",
          "page": 215,
          "pdf_page_index": 2,
          "provenance": "phi_handbook",
          "source_detail": "PHI Appendix B Chemical States Tables"
        },
        {
          "compound": "Bi",
          "phase": null,
          "value_eV": 156.9,
          "references": [
            "SFS77"
          ],
          "raw_line": "Bi 156.9 SFS77",
          "page": 215,
          "pdf_page_index": 2,
          "provenance": "phi_handbook",
          "source_detail": "PHI Appendix B Chemical States Tables"
        },
        {
          "compound": "Bi",
          "phase": null,
          "value_eV": 157.0,
          "references": [
            "LKMP73"
          ],
          "raw_line": "Bi 157.0 LKMP73",
          "page": 215,
          "pdf_page_index": 2,
          "provenance": "phi_handbook",
          "source_detail": "PHI Appendix B Chemical States Tables"
        },
        {
          "compound": "Bi",
          "phase": null,
          "value_eV": 157.0,
          "references": [
            "WRDM79",
            "MSV73"
          ],
          "raw_line": "Bi 157.0 WRDM79, MSV73",
          "page": 215,
          "pdf_page_index": 2,
          "provenance": "phi_handbook",
          "source_detail": "PHI Appendix B Chemical States Tables"
        },
        {
          "compound": "Bi2S3",
          "phase": null,
          "value_eV": 158.9,
          "references": [
            "MSV73"
          ],
          "raw_line": "Bi2S3 158.9 MSV73",
          "page": 215,
          "pdf_page_index": 2,
          "provenance": "phi_handbook",
          "source_detail": "PHI Appendix B Chemical States Tables"
        },
        {
          "compound": "BiI3",
          "phase": null,
          "value_eV": 159.3,
          "references": [
            "MSV73"
          ],
          "raw_line": "BiI3 159.3 MSV73",
          "page": 215,
          "pdf_page_index": 2,
          "provenance": "phi_handbook",
          "source_detail": "PHI Appendix B Chemical States Tables"
        },
        {
          "compound": "BiF3",
          "phase": null,
          "value_eV": 160.8,
          "references": [
            "MSV73"
          ],
          "raw_line": "BiF3 160.8 MSV73",
          "page": 215,
          "pdf_page_index": 2,
          "provenance": "phi_handbook",
          "source_detail": "PHI Appendix B Chemical States Tables"
        },
        {
          "compound": "Bi2O3",
          "phase": null,
          "value_eV": 158.8,
          "references": [
            "NGDS75"
          ],
          "raw_line": "Bi2O3 158.8 NGDS75",
          "page": 215,
          "pdf_page_index": 2,
          "provenance": "phi_handbook",
          "source_detail": "PHI Appendix B Chemical States Tables"
        },
        {
          "compound": "Bi2O3",
          "phase": null,
          "value_eV": 159.3,
          "references": [
            "MSV73"
          ],
          "raw_line": "Bi2O3 159.3 MSV73",
          "page": 215,
          "pdf_page_index": 2,
          "provenance": "phi_handbook",
          "source_detail": "PHI Appendix B Chemical States Tables"
        },
        {
          "compound": "Bi2O3",
          "phase": null,
          "value_eV": 159.8,
          "references": [
            "DSBG82"
          ],
          "raw_line": "Bi2O3 159.8 DSBG82",
          "page": 215,
          "pdf_page_index": 2,
          "provenance": "phi_handbook",
          "source_detail": "PHI Appendix B Chemical States Tables"
        },
        {
          "compound": "BiOCl",
          "phase": null,
          "value_eV": 159.9,
          "references": [
            "MSV73"
          ],
          "raw_line": "BiOCl 159.9 MSV73",
          "page": 215,
          "pdf_page_index": 2,
          "provenance": "phi_handbook",
          "source_detail": "PHI Appendix B Chemical States Tables"
        },
        {
          "compound": "NaBiO3",
          "phase": null,
          "value_eV": 159.1,
          "references": [
            "MSV73"
          ],
          "raw_line": "NaBiO3 159.1 MSV73",
          "page": 215,
          "pdf_page_index": 2,
          "provenance": "phi_handbook",
          "source_detail": "PHI Appendix B Chemical States Tables"
        },
        {
          "compound": "Bi2MoO6",
          "phase": null,
          "value_eV": 158.3,
          "references": [
            "MaWo75"
          ],
          "raw_line": "Bi2MoO6 158.3 MaWo75",
          "page": 215,
          "pdf_page_index": 2,
          "provenance": "phi_handbook",
          "source_detail": "PHI Appendix B Chemical States Tables"
        },
        {
          "compound": "Bi2Ti2O7",
          "phase": null,
          "value_eV": 159.7,
          "references": [
            "MSV73"
          ],
          "raw_line": "Bi2Ti2O7 159.7 MSV73",
          "page": 215,
          "pdf_page_index": 2,
          "provenance": "phi_handbook",
          "source_detail": "PHI Appendix B Chemical States Tables"
        },
        {
          "compound": "(BiO)2Cr2O7",
          "phase": null,
          "value_eV": 159.6,
          "references": [
            "MSV73"
          ],
          "raw_line": "(BiO)2Cr2O7 159.6 MSV73",
          "page": 215,
          "pdf_page_index": 2,
          "provenance": "phi_handbook",
          "source_detail": "PHI Appendix B Chemical States Tables"
        },
        {
          "compound": "Bi2(SO4)3.H2O",
          "phase": null,
          "value_eV": 161.2,
          "references": [
            "MSV73"
          ],
          "raw_line": "Bi2(SO4)3 · H2O 161.2 MSV73",
          "page": 215,
          "pdf_page_index": 2,
          "provenance": "phi_handbook",
          "source_detail": "PHI Appendix B Chemical States Tables"
        }
      ]
    },
    {
      "id": "Br_3d",
      "element": "Br",
      "line": "3d",
      "energy_kind": "binding",
      "entries": [
        {
          "compound": "KBr",
          "phase": null,
          "value_eV": 68.8,
          "references": [
            "handbook"
          ],
          "raw_line": "KBr 68.8 Φ",
          "page": 215,
          "pdf_page_index": 2,
          "provenance": "phi_handbook",
          "source_detail": "PHI Appendix B Chemical States Tables"
        },
        {
          "compound": "CsBr",
          "phase": null,
          "value_eV": 68.1,
          "references": [
            "MVS73"
          ],
          "raw_line": "CsBr 68.1 MVS73",
          "page": 215,
          "pdf_page_index": 2,
          "provenance": "phi_handbook",
          "source_detail": "PHI Appendix B Chemical States Tables"
        },
        {
          "compound": "CsBr",
          "phase": null,
          "value_eV": 69.6,
          "references": [
            "ShIq78"
          ],
          "raw_line": "CsBr 69.6 ShIq78",
          "page": 215,
          "pdf_page_index": 2,
          "provenance": "phi_handbook",
          "source_detail": "PHI Appendix B Chemical States Tables"
        },
        {
          "compound": "RbBr",
          "phase": null,
          "value_eV": 68.4,
          "references": [
            "MVS73"
          ],
          "raw_line": "RbBr 68.4 MVS73",
          "page": 216,
          "pdf_page_index": 3,
          "provenance": "phi_handbook",
          "source_detail": "PHI Appendix B Chemical States Tables"
        },
        {
          "compound": "KBr",
          "phase": null,
          "value_eV": 68.8,
          "references": [
            "MVS73",
            "WaTa80"
          ],
          "raw_line": "KBr 68.8 MVS73, WaTa80",
          "page": 216,
          "pdf_page_index": 3,
          "provenance": "phi_handbook",
          "source_detail": "PHI Appendix B Chemical States Tables"
        },
        {
          "compound": "NaBr",
          "phase": null,
          "value_eV": 68.8,
          "references": [
            "MVS73",
            "ShIq78"
          ],
          "raw_line": "NaBr 68.8 MVS73, ShIq78",
          "page": 216,
          "pdf_page_index": 3,
          "provenance": "phi_handbook",
          "source_detail": "PHI Appendix B Chemical States Tables"
        },
        {
          "compound": "LiBr",
          "phase": null,
          "value_eV": 69.2,
          "references": [
            "MVS73"
          ],
          "raw_line": "LiBr 69.2 MVS73",
          "page": 216,
          "pdf_page_index": 3,
          "provenance": "phi_handbook",
          "source_detail": "PHI Appendix B Chemical States Tables"
        },
        {
          "compound": "CdBr2",
          "phase": null,
          "value_eV": 69.2,
          "references": [
            "SATD73"
          ],
          "raw_line": "CdBr2 69.2 SATD73",
          "page": 216,
          "pdf_page_index": 3,
          "provenance": "phi_handbook",
          "source_detail": "PHI Appendix B Chemical States Tables"
        },
        {
          "compound": "CuBr2",
          "phase": null,
          "value_eV": 68.9,
          "references": [
            "VWHS81"
          ],
          "raw_line": "CuBr2 68.9 VWHS81",
          "page": 216,
          "pdf_page_index": 3,
          "provenance": "phi_handbook",
          "source_detail": "PHI Appendix B Chemical States Tables"
        },
        {
          "compound": "HgBr2",
          "phase": null,
          "value_eV": 69.0,
          "references": [
            "SATD73"
          ],
          "raw_line": "HgBr2 69.0 SATD73",
          "page": 216,
          "pdf_page_index": 3,
          "provenance": "phi_handbook",
          "source_detail": "PHI Appendix B Chemical States Tables"
        },
        {
          "compound": "PbBr2",
          "phase": null,
          "value_eV": 68.7,
          "references": [
            "Nefe82"
          ],
          "raw_line": "PbBr2 68.7 Nefe82",
          "page": 216,
          "pdf_page_index": 3,
          "provenance": "phi_handbook",
          "source_detail": "PHI Appendix B Chemical States Tables"
        },
        {
          "compound": "ZnBr2",
          "phase": null,
          "value_eV": 70.0,
          "references": [
            "SATD73"
          ],
          "raw_line": "ZnBr2 70.0 SATD73",
          "page": 216,
          "pdf_page_index": 3,
          "provenance": "phi_handbook",
          "source_detail": "PHI Appendix B Chemical States Tables"
        },
        {
          "compound": "Co(NH3)6SbBr6",
          "phase": null,
          "value_eV": 68.9,
          "references": [
            "Tric74"
          ],
          "raw_line": "Co(NH3)6SbBr6 68.9 Tric74",
          "page": 216,
          "pdf_page_index": 3,
          "provenance": "phi_handbook",
          "source_detail": "PHI Appendix B Chemical States Tables"
        },
        {
          "compound": "Ni(NH3)6Br2",
          "phase": null,
          "value_eV": 68.7,
          "references": [
            "NZB78"
          ],
          "raw_line": "Ni(NH3)6Br2 68.7 NZB78",
          "page": 216,
          "pdf_page_index": 3,
          "provenance": "phi_handbook",
          "source_detail": "PHI Appendix B Chemical States Tables"
        },
        {
          "compound": "Pt(NH3)4Br2",
          "phase": null,
          "value_eV": 68.4,
          "references": [
            "SNMK78"
          ],
          "raw_line": "Pt(NH3)4Br2 68.4 SNMK78",
          "page": 216,
          "pdf_page_index": 3,
          "provenance": "phi_handbook",
          "source_detail": "PHI Appendix B Chemical States Tables"
        },
        {
          "compound": "K2PtBr4",
          "phase": null,
          "value_eV": 69.3,
          "references": [
            "SNMK78"
          ],
          "raw_line": "K2PtBr4 69.3 SNMK78",
          "page": 216,
          "pdf_page_index": 3,
          "provenance": "phi_handbook",
          "source_detail": "PHI Appendix B Chemical States Tables"
        },
        {
          "compound": "K2PtBr6",
          "phase": null,
          "value_eV": 69.2,
          "references": [
            "SNMK78"
          ],
          "raw_line": "K2PtBr6 69.2 SNMK78",
          "page": 216,
          "pdf_page_index": 3,
          "provenance": "phi_handbook",
          "source_detail": "PHI Appendix B Chemical States Tables"
        },
        {
          "compound": "Cs3Sb2Br9",
          "phase": null,
          "value_eV": 70.8,
          "references": [
            "Tric74"
          ],
          "raw_line": "Cs3Sb2Br9 70.8 Tric74",
          "page": 216,
          "pdf_page_index": 3,
          "provenance": "phi_handbook",
          "source_detail": "PHI Appendix B Chemical States Tables"
        },
        {
          "compound": "Rb3Sb2Br9",
          "phase": null,
          "value_eV": 70.1,
          "references": [
            "Tric74"
          ],
          "raw_line": "Rb3Sb2Br9 70.1 Tric74",
          "page": 216,
          "pdf_page_index": 3,
          "provenance": "phi_handbook",
          "source_detail": "PHI Appendix B Chemical States Tables"
        },
        {
          "compound": "Bromanil",
          "phase": null,
          "value_eV": 70.1,
          "references": [
            "OYK74"
          ],
          "raw_line": "Bromanil 70.1 OYK74",
          "page": 216,
          "pdf_page_index": 3,
          "provenance": "phi_handbook",
          "source_detail": "PHI Appendix B Chemical States Tables"
        },
        {
          "compound": "Ph4AsBr",
          "phase": null,
          "value_eV": 66.7,
          "references": [
            "HVV79"
          ],
          "raw_line": "Ph4AsBr 66.7 HVV79",
          "page": 216,
          "pdf_page_index": 3,
          "provenance": "phi_handbook",
          "source_detail": "PHI Appendix B Chemical States Tables"
        },
        {
          "compound": "Ph4SbBr",
          "phase": null,
          "value_eV": 68.0,
          "references": [
            "HVV79"
          ],
          "raw_line": "Ph4SbBr 68.0 HVV79",
          "page": 216,
          "pdf_page_index": 3,
          "provenance": "phi_handbook",
          "source_detail": "PHI Appendix B Chemical States Tables"
        },
        {
          "compound": "(Me4N)2ZnBr4",
          "phase": null,
          "value_eV": 67.8,
          "references": [
            "EMGK74"
          ],
          "raw_line": "(Me4N)2ZnBr4 67.8 EMGK74",
          "page": 216,
          "pdf_page_index": 3,
          "provenance": "phi_handbook",
          "source_detail": "PHI Appendix B Chemical States Tables"
        },
        {
          "compound": "(Et4N)2MnBr4",
          "phase": null,
          "value_eV": 67.9,
          "references": [
            "EMGK74"
          ],
          "raw_line": "(Et4N)2MnBr4 67.9 EMGK74",
          "page": 216,
          "pdf_page_index": 3,
          "provenance": "phi_handbook",
          "source_detail": "PHI Appendix B Chemical States Tables"
        },
        {
          "compound": "(Et4N)2NiBr4",
          "phase": null,
          "value_eV": 68.9,
          "references": [
            "EMGK74"
          ],
          "raw_line": "(Et4N)2NiBr4 68.9 EMGK74",
          "page": 216,
          "pdf_page_index": 3,
          "provenance": "phi_handbook",
          "source_detail": "PHI Appendix B Chemical States Tables"
        },
        {
          "compound": "H3POBBr3",
          "phase": null,
          "value_eV": 69.3,
          "references": [
            "HVV79"
          ],
          "raw_line": "H3POBBr3 69.3 HVV79",
          "page": 216,
          "pdf_page_index": 3,
          "provenance": "phi_handbook",
          "source_detail": "PHI Appendix B Chemical States Tables"
        },
        {
          "compound": "H3PBBr3",
          "phase": null,
          "value_eV": 69.6,
          "references": [
            "HVV79"
          ],
          "raw_line": "H3PBBr3 69.6 HVV79",
          "page": 216,
          "pdf_page_index": 3,
          "provenance": "phi_handbook",
          "source_detail": "PHI Appendix B Chemical States Tables"
        },
        {
          "compound": "Br2Pt(CH3CONH)4",
          "phase": null,
          "value_eV": 68.7,
          "references": [
            "NeSa78"
          ],
          "raw_line": "Br2Pt(CH3CONH)4 68.7 NeSa78",
          "page": 216,
          "pdf_page_index": 3,
          "provenance": "phi_handbook",
          "source_detail": "PHI Appendix B Chemical States Tables"
        }
      ]
    },
    {
      "id": "Br_LMM",
      "element": "Br",
      "line": "LMM",
      "energy_kind": "kinetic",
      "entries": [
        {
          "compound": "LiBr",
          "phase": null,
          "value_eV": 1389.2,
          "references": [
            "Wagn78"
          ],
          "raw_line": "LiBr 1389.2 Wagn78",
          "page": 216,
          "pdf_page_index": 3,
          "provenance": "phi_handbook",
          "source_detail": "PHI Appendix B Chemical States Tables"
        },
        {
          "compound": "NaBr",
          "phase": null,
          "value_eV": 1388.3,
          "references": [
