Repository: arquerlab/SERSFlow

# SERSFlow

## Run the API

Install dependencies:

```bash
pip install -e .
```

## Python HTTP client

Optional ergonomics wrapper around this API (`httpx`):

```bash
pip install -e ".[client]"
```

```python
from sersflow.client import SersflowClient

with SersflowClient("http://127.0.0.1:8000") as client:
    client.meta.health()
```

See `examples/python_client_quickstart.py` for upload → dataset → session → analysis.

## MCP (Cursor)

Optional stdio MCP for LLM agents (`sersflow-mcp`), bundled with the API package:

```bash
pip install -e ".[mcp]"
```

See [docs/MCP_SETUP.md](docs/MCP_SETUP.md) for Cursor `mcp.json`, env/TOML config, and confirmation rules.

File: src/sersflow/core/xps/data/fitting_recipes.json (part 3 of 7)
{
        {
          "index": 5,
          "label": "multiplet_5",
          "be_eV": 646.2,
          "delta_eV": 1.62,
          "area_pct": 3.1,
          "fwhm_10": 1.65,
          "fwhm_20": 1.75,
          "lineshape": {
            "kind": "gl",
            "casaxps": "GL(30)",
            "params": {
              "m": 30
            }
          }
        }
      ],
      "footnotes": [
        "Binding energies significant to 0.1 eV; extra figure retained because splittings are more accurate (footnote a)"
      ]
    },
    {
      "id": "mn_2p32_mn_ooh",
      "element": "Mn",
      "region": "Mn_2p3/2",
      "compound": "Mn(III) Manganite (MnOOH)",
      "source_table": "3.3",
      "pdf_page": 99,
      "pass_energies": [
        10,
        20
      ],
      "peaks": [
        {
          "index": 1,
          "label": "multiplet_1",
          "be_eV": 641.0,
          "delta_eV": null,
          "area_pct": 24.0,
          "fwhm_10": 1.34,
          "fwhm_20": 1.35,
          "lineshape": {
            "kind": "gl",
            "casaxps": "GL(30)",
            "params": {
              "m": 30
            }
          }
        },
        {
          "index": 2,
          "label": "multiplet_2",
          "be_eV": 641.7,
          "delta_eV": 0.7,
          "area_pct": 24.0,
          "fwhm_10": 1.34,
          "fwhm_20": 1.35,
          "lineshape": {
            "kind": "gl",
            "casaxps": "GL(30)",
            "params": {
              "m": 30
            }
          }
        },
        {
          "index": 3,
          "label": "multiplet_3",
          "be_eV": 642.5,
          "delta_eV": 0.81,
          "area_pct": 27.8,
          "fwhm_10": 1.34,
          "fwhm_20": 1.35,
          "lineshape": {
            "kind": "gl",
            "casaxps": "GL(30)",
            "params": {
              "m": 30
            }
          }
        },
        {
          "index": 4,
          "label": "multiplet_4",
          "be_eV": 643.5,
          "delta_eV": 1.02,
          "area_pct": 17.5,
          "fwhm_10": 1.34,
          "fwhm_20": 1.35,
          "lineshape": {
            "kind": "gl",
            "casaxps": "GL(30)",
            "params": {
              "m": 30
            }
          }
        },
        {
          "index": 5,
          "label": "multiplet_5",
          "be_eV": 644.9,
          "delta_eV": 1.37,
          "area_pct": 6.7,
          "fwhm_10": 1.34,
          "fwhm_20": 1.35,
          "lineshape": {
            "kind": "gl",
            "casaxps": "GL(30)",
            "params": {
              "m": 30
            }
          }
        }
      ],
      "footnotes": [
        "Binding energies significant to 0.1 eV; extra figure retained because splittings are more accurate (footnote a)"
      ]
    },
    {
      "id": "mn_2p32_mno2",
      "element": "Mn",
      "region": "Mn_2p3/2",
      "compound": "Mn(IV) MnO2",
      "source_table": "3.3",
      "pdf_page": 99,
      "pass_energies": [
        10,
        20
      ],
      "peaks": [
        {
          "index": 1,
          "label": "multiplet_1",
          "be_eV": 641.9,
          "delta_eV": null,
          "area_pct": 41.7,
          "fwhm_10": 0.84,
          "fwhm_20": 0.91,
          "lineshape": {
            "kind": "gl",
            "casaxps": "GL(30)",
            "params": {
              "m": 30
            }
          }
        },
        {
          "index": 2,
          "label": "multiplet_2",
          "be_eV": 642.7,
          "delta_eV": 0.86,
          "area_pct": 26.5,
          "fwhm_10": 0.84,
          "fwhm_20": 0.91,
          "lineshape": {
            "kind": "gl",
            "casaxps": "GL(30)",
            "params": {
              "m": 30
            }
          }
        },
        {
          "index": 3,
          "label": "multiplet_3",
          "be_eV": 643.4,
          "delta_eV": 0.7,
          "area_pct": 15.5,
          "fwhm_10": 0.84,
          "fwhm_20": 0.91,
          "lineshape": {
            "kind": "gl",
            "casaxps": "GL(30)",
            "params": {
              "m": 30
            }
          }
        },
        {
          "index": 4,
          "label": "multiplet_4",
          "be_eV": 644.2,
          "delta_eV": 0.75,
          "area_pct": 9.1,
          "fwhm_10": 0.84,
          "fwhm_20": 0.91,
          "lineshape": {
            "kind": "gl",
            "casaxps": "GL(30)",
            "params": {
              "m": 30
            }
          }
        },
        {
          "index": 5,
          "label": "multiplet_5",
          "be_eV": 645.0,
          "delta_eV": 0.85,
          "area_pct": 4.9,
          "fwhm_10": 0.84,
          "fwhm_20": 0.91,
          "lineshape": {
            "kind": "gl",
            "casaxps": "GL(30)",
            "params": {
              "m": 30
            }
          }
        },
        {
          "index": 6,
          "label": "multiplet_6",
          "be_eV": 646.0,
          "delta_eV": 1.0,
          "area_pct": 2.5,
          "fwhm_10": 0.84,
          "fwhm_20": 0.91,
          "lineshape": {
            "kind": "gl",
            "casaxps": "GL(30)",
            "params": {
              "m": 30
            }
          }
        }
      ],
      "footnotes": [
        "Binding energies significant to 0.1 eV; extra figure retained because splittings are more accurate (footnote a)"
      ]
    },
    {
      "id": "mn_2p32_pyrolusite",
      "element": "Mn",
      "region": "Mn_2p3/2",
      "compound": "Mn(IV) Pyrolusite (MnO2)",
      "source_table": "3.3",
      "pdf_page": 99,
      "pass_energies": [
        10,
        20
      ],
      "peaks": [
        {
          "index": 1,
          "label": "multiplet_1",
          "be_eV": 641.8,
          "delta_eV": null,
          "area_pct": 41.0,
          "fwhm_10": 0.92,
          "fwhm_20": 0.99,
          "lineshape": {
            "kind": "gl",
            "casaxps": "GL(30)",
            "params": {
              "m": 30
            }
          }
        },
        {
          "index": 2,
          "label": "multiplet_2",
          "be_eV": 642.7,
          "delta_eV": 0.87,
          "area_pct": 27.4,
          "fwhm_10": 0.92,
          "fwhm_20": 0.99,
          "lineshape": {
            "kind": "gl",
            "casaxps": "GL(30)",
            "params": {
              "m": 30
            }
          }
        },
        {
          "index": 3,
          "label": "multiplet_3",
          "be_eV": 643.5,
          "delta_eV": 0.75,
          "area_pct": 16.1,
          "fwhm_10": 0.92,
          "fwhm_20": 0.99,
          "lineshape": {
            "kind": "gl",
            "casaxps": "GL(30)",
            "params": {
              "m": 30
            }
          }
        },
        {
          "index": 4,
          "label": "multiplet_4",
          "be_eV": 644.3,
          "delta_eV": 0.81,
          "area_pct": 8.9,
          "fwhm_10": 0.92,
          "fwhm_20": 0.99,
          "lineshape": {
            "kind": "gl",
            "casaxps": "GL(30)",
            "params": {
              "m": 30
            }
          }
        },
        {
          "index": 5,
          "label": "multiplet_5",
          "be_eV": 645.2,
          "delta_eV": 0.91,
          "area_pct": 4.6,
          "fwhm_10": 0.92,
          "fwhm_20": 0.99,
          "lineshape": {
            "kind": "gl",
            "casaxps": "GL(30)",
            "params": {
              "m": 30
            }
          }
        },
        {
          "index": 6,
          "label": "multiplet_6",
          "be_eV": 646.2,
          "delta_eV": 1.03,
          "area_pct": 2.1,
          "fwhm_10": 0.92,
          "fwhm_20": 0.99,
          "lineshape": {
            "kind": "gl",
            "casaxps": "GL(30)",
            "params": {
              "m": 30
            }
          }
        }
      ],
      "footnotes": [
        "Binding energies significant to 0.1 eV; extra figure retained because splittings are more accurate (footnote a)"
      ]
    },
    {
      "id": "mn_2p32_k2mno4",
      "element": "Mn",
      "region": "Mn_2p3/2",
      "compound": "Mn(VI) K2MnO4",
      "source_table": "3.3",
      "pdf_page": 99,
      "pass_energies": [
        10,
        20
      ],
      "peaks": [
        {
          "index": 1,
          "label": "2p3/2",
          "be_eV": 643.8,
          "delta_eV": null,
          "area_pct": 100.0,
          "fwhm_10": 1.31,
          "fwhm_20": 1.4,
          "lineshape": {
            "kind": "gl",
            "casaxps": "GL(30)",
            "params": {
              "m": 30
            }
          }
        }
      ],
      "footnotes": [
        "Binding energies significant to 0.1 eV; extra figure retained because splittings are more accurate (footnote a)"
      ]
    },
    {
      "id": "mn_2p32_kmno4",
      "element": "Mn",
      "region": "Mn_2p3/2",
      "compound": "Mn(VII) KMnO4",
      "source_table": "3.3",
      "pdf_page": 99,
      "pass_energies": [
        10,
        20
      ],
      "peaks": [
        {
          "index": 1,
          "label": "2p3/2",
          "be_eV": 645.5,
          "delta_eV": null,
          "area_pct": 100.0,
          "fwhm_10": 0.98,
          "fwhm_20": 1.08,
          "lineshape": {
            "kind": "gl",
            "casaxps": "GL(30)",
            "params": {
              "m": 30
            }
          }
        }
      ],
      "footnotes": [
        "Binding energies significant to 0.1 eV; extra figure retained because splittings are more accurate (footnote a)"
      ]
    },
    {
      "id": "fe_2p32_fe0",
      "element": "Fe",
      "region": "Fe_2p3/2",
      "compound": "Fe(0)",
      "source_table": "3.4",
      "pdf_page": 104,
      "pass_energies": [
        10
      ],
      "peaks": [
        {
          "index": 1,
          "label": "2p3/2",
          "be_eV": 706.6,
          "delta_eV": null,
          "area_pct": 100.0,
          "fwhm_10": 0.88,
          "fwhm_20": null,
          "lineshape": {
            "kind": "la",
            "casaxps": "LA(1.2,4.8,3)",
            "params": {
              "alpha": 1.2,
              "beta": 4.8,
              "m": 3
            }
          }
        }
      ],
      "footnotes": [
        "Binding energies significant to 0.1 eV; extra figure retained because splittings are more accurate (footnote a)",
        "Table reports FWHM at 10 eV pass energy (except FeCr2O4 footnote e)",
        "Asymmetric peakshape and FWHM defined by standard iron metal sample (LA(1.2,4.8,3))"
      ]
    },
    {
      "id": "fe_2p32_feo",
      "element": "Fe",
      "region": "Fe_2p3/2",
      "compound": "FeO",
      "source_table": "3.4",
      "pdf_page": 104,
      "pass_energies": [
        10
      ],
      "peaks": [
        {
          "index": 1,
          "label": "multiplet_1",
          "be_eV": 708.4,
          "delta_eV": null,
          "area_pct": 24.2,
          "fwhm_10": 1.4,
          "fwhm_20": null,
          "lineshape": {
            "kind": "gl",
            "casaxps": "GL(30)",
            "params": {
              "m": 30
            }
          }
        },
        {
          "index": 2,
          "label": "multiplet_2",
          "be_eV": 709.7,
          "delta_eV": 1.3,
          "area_pct": 30.1,
          "fwhm_10": 1.6,
          "fwhm_20": null,
          "lineshape": {
            "kind": "gl",
            "casaxps": "GL(30)",
            "params": {
              "m": 30
            }
          }
        },
        {
          "index": 3,
          "label": "multiplet_3",
          "be_eV": 710.9,
          "delta_eV": 1.2,
          "area_pct": 14.5,
          "fwhm_10": 1.6,
          "fwhm_20": null,
          "lineshape": {
            "kind": "gl",
            "casaxps": "GL(30)",
            "params": {
              "m": 30
            }
          }
        },
        {
          "index": 4,
          "label": "multiplet_4",
          "be_eV": 712.1,
          "delta_eV": 1.2,
          "area_pct": 25.6,
          "fwhm_10": 2.9,
          "fwhm_20": null,
          "lineshape": {
            "kind": "gl",
            "casaxps": "GL(30)",
            "params": {
              "m": 30
            }
          }
        },
        {
          "index": 5,
          "label": "multiplet_5",
          "be_eV": 715.4,
          "delta_eV": 3.3,
          "area_pct": 5.6,
          "fwhm_10": 2.5,
          "fwhm_20": null,
          "lineshape": {
            "kind": "gl",
            "casaxps": "GL(30)",
            "params": {
              "m": 30
            }
          }
        }
      ],
      "footnotes": [
        "Binding energies significant to 0.1 eV; extra figure retained because splittings are more accurate (footnote a)",
        "Table reports FWHM at 10 eV pass energy (except FeCr2O4 footnote e)"
      ]
    },
    {
      "id": "fe_2p32_alpha_fe2o3",
      "element": "Fe",
      "region": "Fe_2p3/2",
      "compound": "α-Fe2O3",
      "source_table": "3.4",
      "pdf_page": 104,
      "pass_energies": [
        10
      ],
      "peaks": [
        {
          "index": 1,
          "label": "multiplet_1",
          "be_eV": 709.8,
          "delta_eV": null,
          "area_pct": 26.1,
          "fwhm_10": 1.0,
          "fwhm_20": null,
          "lineshape": {
            "kind": "gl",
            "casaxps": "GL(30)",
            "params": {
              "m": 30
            }
          }
        },
        {
          "index": 2,
          "label": "multiplet_2",
          "be_eV": 710.7,
          "delta_eV": 0.9,
          "area_pct": 22.0,
          "fwhm_10": 1.2,
          "fwhm_20": null,
          "lineshape": {
            "kind": "gl",
            "casaxps": "GL(30)",
            "params": {
              "m": 30
            }
          }
        },
        {
          "index": 3,
          "label": "multiplet_3",
          "be_eV": 711.4,
          "delta_eV": 0.7,
          "area_pct": 17.4,
          "fwhm_10": 1.2,
          "fwhm_20": null,
          "lineshape": {
            "kind": "gl",
            "casaxps": "GL(30)",
            "params": {
              "m": 30
            }
          }
        },
        {
          "index": 4,
          "label": "multiplet_4",
          "be_eV": 712.3,
          "delta_eV": 0.9,
          "area_pct": 11.1,
          "fwhm_10": 1.4,
          "fwhm_20": null,
          "lineshape": {
            "kind": "gl",
            "casaxps": "GL(30)",
            "params": {
              "m": 30
            }
          }
        },
        {
          "index": 5,
          "label": "multiplet_5",
          "be_eV": 713.3,
          "delta_eV": 1.0,
          "area_pct": 14.8,
          "fwhm_10": 2.2,
          "fwhm_20": null,
          "lineshape": {
            "kind": "gl",
            "casaxps": "GL(30)",
            "params": {
              "m": 30
            }
          }
        },
        {
          "index": 6,
          "label": "multiplet_6",
          "be_eV": 719.3,
          "delta_eV": 6.0,
          "area_pct": 8.6,
          "fwhm_10": 2.9,
          "fwhm_20": null,
          "lineshape": {
            "kind": "gl",
            "casaxps": "GL(30)",
            "params": {
              "m": 30
            }
          }
        }
      ],
      "footnotes": [
        "Binding energies significant to 0.1 eV; extra figure retained because splittings are more accurate (footnote a)",
        "Table reports FWHM at 10 eV pass energy (except FeCr2O4 footnote e)"
      ]
    },
    {
      "id": "fe_2p32_gamma_fe2o3",
      "element": "Fe",
      "region": "Fe_2p3/2",
      "compound": "γ-Fe2O3",
      "source_table": "3.4",
      "pdf_page": 104,
      "pass_energies": [
        10
      ],
      "peaks": [
        {
          "index": 1,
          "label": "multiplet_1",
          "be_eV": 709.8,
          "delta_eV": null,
          "area_pct": 27.4,
          "fwhm_10": 1.2,
          "fwhm_20": null,
          "lineshape": {
            "kind": "gl",
            "casaxps": "GL(30)",
            "params": {
              "m": 30
            }
          }
        },
        {
          "index": 2,
          "label": "multiplet_2",
          "be_eV": 710.8,
          "delta_eV": 1.0,
          "area_pct": 27.4,
          "fwhm_10": 1.3,
          "fwhm_20": null,
          "lineshape": {
            "kind": "gl",
            "casaxps": "GL(30)",
            "params": {
              "m": 30
            }
          }
        },
        {
          "index": 3,
          "label": "multiplet_3",
          "be_eV": 711.8,
          "delta_eV": 1.0,
          "area_pct": 20.3,
          "fwhm_10": 1.4,
          "fwhm_20": null,
          "lineshape": {
            "kind": "gl",
            "casaxps": "GL(30)",
            "params": {
              "m": 30
            }
          }
        },
        {
          "index": 4,
          "label": "multiplet_4",
          "be_eV": 713.0,
          "delta_eV": 1.2,
          "area_pct": 9.1,
          "fwhm_10": 1.4,
          "fwhm_20": null,
          "lineshape": {
            "kind": "gl",
            "casaxps": "GL(30)",
            "params": {
              "m": 30
            }
          }
        },
        {
          "index": 5,
          "label": "multiplet_5",
          "be_eV": 714.1,
          "delta_eV": 1.1,
          "area_pct": 5.1,
          "fwhm_10": 1.7,
          "fwhm_20": null,
          "lineshape": {
            "kind": "gl",
            "casaxps": "GL(30)",
            "params": {
              "m": 30
            }
          }
        },
        {
          "index": 6,
          "label": "multiplet_6",
          "be_eV": 719.3,
          "delta_eV": 5.2,
          "area_pct": 10.0,
          "fwhm_10": 2.2,
          "fwhm_20": null,
          "lineshape": {
            "kind": "gl",
            "casaxps": "GL(30)",
            "params": {
              "m": 30
            }
          }
        }
      ],
      "footnotes": [
        "Binding energies significant to 0.1 eV; extra figure retained because splittings are more accurate (footnote a)",
        "Table reports FWHM at 10 eV pass energy (except FeCr2O4 footnote e)"
      ]
    },
    {
      "id": "fe_2p32_ave_fe2o3",
      "element": "Fe",
      "region": "Fe_2p3/2",
      "compound": "Ave. Fe2O3",
      "source_table": "3.4",
      "pdf_page": 104,
      "pass_energies": [
        10
      ],
      "peaks": [
        {
          "index": 1,
          "label": "multiplet_1",
          "be_eV": 709.8,
          "delta_eV": null,
          "area_pct": 26.8,
          "fwhm_10": 1.1,
          "fwhm_20": null,
          "lineshape": {
            "kind": "gl",
            "casaxps": "GL(30)",
            "params": {
              "m": 30
            }
          }
        },
        {
          "index": 2,
          "label": "multiplet_2",
          "be_eV": 710.8,
          "delta_eV": 1.0,
          "area_pct": 24.7,
          "fwhm_10": 1.3,
          "fwhm_20": null,
          "lineshape": {
            "kind": "gl",
            "casaxps": "GL(30)",
            "params": {
              "m": 30
            }
          }
        },
        {
          "index": 3,
          "label": "multiplet_3",
          "be_eV": 711.6,
          "delta_eV": 0.8,
          "area_pct": 18.9,
          "fwhm_10": 1.3,
          "fwhm_20": null,
          "lineshape": {
            "kind": "gl",
            "casaxps": "GL(30)",
            "params": {
              "m": 30
            }
          }
        },
        {
          "index": 4,
          "label": "multiplet_4",
          "be_eV": 712.7,
          "delta_eV": 1.1,
          "area_pct": 10.1,
          "fwhm_10": 1.4,
          "fwhm_20": null,
          "lineshape": {
            "kind": "gl",
            "casaxps": "GL(30)",
            "params": {
              "m": 30
            }
          }
        },
        {
          "index": 5,
          "label": "multiplet_5",
          "be_eV": 713.7,
          "delta_eV": 1.1,
          "area_pct": 10.0,
          "fwhm_10": 2.0,
          "fwhm_20": null,
          "lineshape": {
            "kind": "gl",
            "casaxps": "GL(30)",
            "params": {
              "m": 30
            }
          }
        },
        {
          "index": 6,
          "label": "multiplet_6",
          "be_eV": 719.3,
          "delta_eV": 5.6,
          "area_pct": 9.3,
          "fwhm_10": 2.6,
          "fwhm_20": null,
          "lineshape": {
            "kind": "gl",
            "casaxps": "GL(30)",
            "params": {
              "m": 30
            }
          }
        }
      ],
      "footnotes": [
        "Binding energies significant to 0.1 eV; extra figure retained because splittings are more accurate (footnote a)",
        "Table reports FWHM at 10 eV pass energy (except FeCr2O4 footnote e)",
        "Average of α-Fe2O3 and γ-Fe2O3 fit parameters"
      ]
    },
    {
      "id": "fe_2p32_alpha_feooh",
      "element": "Fe",
      "region": "Fe_2p3/2",
      "compound": "α-FeOOH",
      "source_table": "3.4",
      "pdf_page": 104,
      "pass_energies": [
        10
      ],
      "peaks": [
        {
          "index": 1,
          "label": "multiplet_1",
          "be_eV": 710.2,
          "delta_eV": null,
          "area_pct": 26.7,
          "fwhm_10": 1.3,
          "fwhm_20": null,
          "lineshape": {
            "kind": "gl",
            "casaxps": "GL(30)",
            "params": {
              "m": 30
            }
          }
        },
        {
          "index": 2,
          "label": "multiplet_2",
          "be_eV": 711.2,
          "delta_eV": 1.0,
          "area_pct": 25.3,
          "fwhm_10": 1.2,
          "fwhm_20": null,
          "lineshape": {
            "kind": "gl",
            "casaxps": "GL(30)",
            "params": {
              "m": 30
            }
          }
        },
        {
          "index": 3,
          "label": "multiplet_3",
          "be_eV": 712.1,
          "delta_eV": 0.9,
          "area_pct": 21.0,
          "fwhm_10": 1.4,
          "fwhm_20": null,
          "lineshape": {
            "kind": "gl",
            "casaxps": "GL(30)",
            "params": {
              "m": 30
            }
          }
        },
        {
          "index": 4,
          "label": "multiplet_4",
          "be_eV": 713.2,
          "delta_eV": 1.1,
          "area_pct": 12.1,
          "fwhm_10": 1.4,
          "fwhm_20": null,
          "lineshape": {
            "kind": "gl",
            "casaxps": "GL(30)",
            "params": {
              "m": 30
            }
          }
        },
        {
          "index": 5,
          "label": "multiplet_5",
          "be_eV": 714.4,
          "delta_eV": 1.2,
          "area_pct": 7.2,
          "fwhm_10": 1.7,
          "fwhm_20": null,
          "lineshape": {
            "kind": "gl",
            "casaxps": "GL(30)",
            "params": {
              "m": 30
            }
          }
        },
        {
          "index": 6,
          "label": "multiplet_6",
          "be_eV": 719.8,
          "delta_eV": 5.4,
          "area_pct": 7.7,
          "fwhm_10": 3.0,
          "fwhm_20": null,
          "lineshape": {
            "kind": "gl",
            "casaxps": "GL(30)",
            "params": {
              "m": 30
            }
          }
        }
      ],
      "footnotes": [
        "Binding energies significant to 0.1 eV; extra figure retained because splittings are more accurate (footnote a)",
        "Table reports FWHM at 10 eV pass energy (except FeCr2O4 footnote e)"
      ]
    },
    {
      "id": "fe_2p32_gamma_feooh",
      "element": "Fe",
      "region": "Fe_2p3/2",
      "compound": "γ-FeOOH",
      "source_table": "3.4",
      "pdf_page": 104,
      "pass_energies": [
        10
      ],
      "peaks": [
        {
          "index": 1,
          "label": "multiplet_1",
          "be_eV": 710.3,
          "delta_eV": null,
          "area_pct": 27.3,
          "fwhm_10": 1.4,
          "fwhm_20": null,
          "lineshape": {
            "kind": "gl",
            "casaxps": "GL(30)",
            "params": {
              "m": 30
            }
          }
        },
        {
          "index": 2,
          "label": "multiplet_2",
          "be_eV": 711.3,
          "delta_eV": 1.0,
          "area_pct": 27.6,
          "fwhm_10": 1.4,
          "fwhm_20": null,
          "lineshape": {
            "kind": "gl",
            "casaxps": "GL(30)",
            "params": {
              "m": 30
            }
          }
        },
        {
          "index": 3,
          "label": "multiplet_3",
          "be_eV": 712.3,
          "delta_eV": 1.0,
          "area_pct": 20.1,
          "fwhm_10": 1.4,
          "fwhm_20": null,
          "lineshape": {
            "kind": "gl",
            "casaxps": "GL(30)",
            "params": {
              "m": 30
            }
          }
        },
        {
          "index": 4,
          "label": "multiplet_4",
          "be_eV": 713.3,
          "delta_eV": 1.0,
          "area_pct": 10.5,
          "fwhm_10": 1.4,
          "fwhm_20": null,
          "lineshape": {
            "kind": "gl",
            "casaxps": "GL(30)",
            "params": {
              "m": 30
            }
          }
        },
        {
          "index": 5,
          "label": "multiplet_5",
          "be_eV": 714.4,
          "delta_eV": 1.1,
          "area_pct": 5.4,
          "fwhm_10": 1.8,
          "fwhm_20": null,
          "lineshape": {
            "kind": "gl",
            "casaxps": "GL(30)",
            "params": {
              "m": 30
            }
          }
        },
        {
          "index": 6,
          "label": "multiplet_6",
          "be_eV": 719.5,
          "delta_eV": 5.1,
          "area_pct": 8.9,
          "fwhm_10": 2.8,
          "fwhm_20": null,
          "lineshape": {
            "kind": "gl",
            "casaxps": "GL(30)",
            "params": {
              "m": 30
            }
          }
        }
      ],
      "footnotes": [
        "Binding energies significant to 0.1 eV; extra figure retained because splittings are more accurate (footnote a)",
        "Table reports FWHM at 10 eV pass energy (except FeCr2O4 footnote e)"
      ]
    },
    {
      "id": "fe_2p32_ave_feooh",
      "element": "Fe",
      "region": "Fe_2p3/2",
      "compound": "Ave. FeOOH",
      "source_table": "3.4",
      "pdf_page": 104,
      "pass_energies": [
        10
      ],
      "peaks": [
        {
          "index": 1,
          "label": "multiplet_1",
          "be_eV": 710.3,
          "delta_eV": null,
          "area_pct": 27.0,
          "fwhm_10": 1.4,
          "fwhm_20": null,
          "lineshape": {
            "kind": "gl",
            "casaxps": "GL(30)",
            "params": {
              "m": 30
            }
          }
        },
        {
          "index": 2,
          "label": "multiplet_2",
          "be_eV": 711.3,
          "delta_eV": 1.0,
          "area_pct": 26.5,
          "fwhm_10": 1.3,
          "fwhm_20": null,
          "lineshape": {
            "kind": "gl",
            "casaxps": "GL(30)",
            "params": {
              "m": 30
            }
          }
        },
        {
          "index": 3,
          "label": "multiplet_3",
          "be_eV": 712.2,
          "delta_eV": 0.9,
          "area_pct": 20.6,
          "fwhm_10": 1.4,
          "fwhm_20": null,
          "lineshape": {
            "kind": "gl",
            "casaxps": "GL(30)",
            "params": {
              "m": 30
            }
          }
        },
        {
          "index": 4,
          "label": "multiplet_4",
          "be_eV": 713.3,
          "delta_eV": 1.1,
          "area_pct": 11.3,
          "fwhm_10": 1.4,
          "fwhm_20": null,
          "lineshape": {
            "kind": "gl",
            "casaxps": "GL(30)",
            "params": {
              "m": 30
            }
          }
        },
        {
          "index": 5,
          "label": "multiplet_5",
          "be_eV": 714.4,
          "delta_eV": 1.1,
          "area_pct": 6.3,
          "fwhm_10": 1.8,
          "fwhm_20": null,
          "lineshape": {
            "kind": "gl",
            "casaxps": "GL(30)",
            "params": {
              "m": 30
            }
          }
        },
        {
          "index": 6,
          "label": "multiplet_6",
          "be_eV": 719.7,
          "delta_eV": 5.3,
          "area_pct": 8.3,
          "fwhm_10": 2.9,
          "fwhm_20": null,
          "lineshape": {
            "kind": "gl",
            "casaxps": "GL(30)",
            "params": {
              "m": 30
            }
          }
        }
      ],
      "footnotes": [
        "Binding energies significant to 0.1 eV; extra figure retained because splittings are more accurate (footnote a)",
        "Table reports FWHM at 10 eV pass energy (except FeCr2O4 footnote e)",
        "Average of α-FeOOH and γ-FeOOH fit parameters"
      ]
    },
    {
      "id": "fe_2p32_ave_fe3",
      "element": "Fe",
      "region": "Fe_2p3/2",
      "compound": "Average Fe(III)",
      "source_table": "3.4",
      "pdf_page": 104,
      "pass_energies": [
        10
      ],
      "peaks": [
        {
          "index": 1,
          "label": "multiplet_1",
          "be_eV": 710.0,
          "delta_eV": null,
          "area_pct": 26.9,
          "fwhm_10": 1.2,
          "fwhm_20": null,
          "lineshape": {
            "kind": "gl",
            "casaxps": "GL(30)",
            "params": {
              "m": 30
            }
          }
        },
        {
          "index": 2,
          "label": "multiplet_2",
          "be_eV": 711.0,
          "delta_eV": 1.0,
          "area_pct": 25.6,
          "fwhm_10": 1.3,
          "fwhm_20": null,
          "lineshape": {
            "kind": "gl",
            "casaxps": "GL(30)",
            "params": {
              "m": 30
            }
          }
        },
        {
          "index": 3,
          "label": "multiplet_3",
          "be_eV": 711.9,
          "delta_eV": 0.9,
          "area_pct": 19.7,
          "fwhm_10": 1.4,
          "fwhm_20": null,
          "lineshape": {
            "kind": "gl",
            "casaxps": "GL(30)",
            "params": {
              "m": 30
            }
          }
        },
        {
          "index": 4,
          "label": "multiplet_4",
          "be_eV": 713.0,
          "delta_eV": 1.1,
          "area_pct": 10.7,
          "fwhm_10": 1.4,
          "fwhm_20": null,
          "lineshape": {
            "kind": "gl",
            "casaxps": "GL(30)",
            "params": {
              "m": 30
            }
          }
        },
        {
          "index": 5,
          "label": "multiplet_5",
          "be_eV": 714.1,
          "delta_eV": 1.1,
          "area_pct": 8.1,
          "fwhm_10": 1.9,
          "fwhm_20": null,
          "lineshape": {
            "kind": "gl",
            "casaxps": "GL(30)",
            "params": {
              "m": 30
            }
          }
        },
        {
          "index": 6,
          "label": "multiplet_6",
          "be_eV": 719.5,
          "delta_eV": 5.4,
          "area_pct": 8.8,
          "fwhm_10": 2.7,
          "fwhm_20": null,
          "lineshape": {
            "kind": "gl",
            "casaxps": "GL(30)",
            "params": {
              "m": 30
            }
          }
        }
      ],
      "footnotes": [
        "Binding energies significant to 0.1 eV; extra figure retained because splittings are more accurate (footnote a)",
        "Table reports FWHM at 10 eV pass energy (except FeCr2O4 footnote e)",
        "Average Fe(III) multiplet template across Fe2O3/FeOOH species"
      ]
    },
    {
      "id": "fe_2p32_fe3o4_2p",
      "element": "Fe",
      "region": "Fe_2p3/2",
      "compound": "Fe3O4 2+",
      "source_table": "3.4",
      "pdf_page": 104,
      "pass_energies": [
        10
      ],
      "peaks": [
        {
          "index": 1,
          "label": "multiplet_1",
          "be_eV": 708.4,
          "delta_eV": null,
          "area_pct": 16.6,
          "fwhm_10": 1.2,
          "fwhm_20": null,
          "lineshape": {
            "kind": "gl",
            "casaxps": "GL(30)",
            "params": {
              "m": 30
            }
          }
        },
        {
          "index": 2,
          "label": "multiplet_2",
          "be_eV": 709.2,
          "delta_eV": 0.8,
          "area_pct": 14.8,
          "fwhm_10": 1.2,
          "fwhm_20": null,
          "lineshape": {
            "kind": "gl",
            "casaxps": "GL(30)",
            "params": {
              "m": 30
            }
          }
        }
      ],
      "footnotes": [
        "Binding energies significant to 0.1 eV; extra figure retained because splittings are more accurate (footnote a)",
        "Table reports FWHM at 10 eV pass energy (except FeCr2O4 footnote e)",
        "Satellite structure for 3+ though likely present will be buried under Fe 2+ Fe 2p1/2 portion of spectrum (footnote c)",
        "Sum of 2+ and 3+ areas is 100 (footnote d)"
      ]
    },
    {
      "id": "fe_2p32_fe3o4_3p",
      "element": "Fe",
      "region": "Fe_2p3/2",
      "compound": "Fe3O4 3+",
      "source_table": "3.4",
      "pdf_page": 104,
      "pass_energies": [
        10
      ],
      "peaks": [
        {
          "index": 1,
          "label": "multiplet_1",
          "be_eV": 710.2,
          "delta_eV": null,
          "area_pct": 23.7,
          "fwhm_10": 1.4,
          "fwhm_20": null,
          "lineshape": {
            "kind": "gl",
            "casaxps": "GL(30)",
            "params": {
              "m": 30
            }
          }
        },
        {
          "index": 2,
          "label": "multiplet_2",
          "be_eV": 711.2,
          "delta_eV": 1.0,
          "area_pct": 17.8,
          "fwhm_10": 1.4,
          "fwhm_20": null,
          "lineshape": {
            "kind": "gl",
            "casaxps": "GL(30)",
            "params": {
              "m": 30
            }
          }
        },
        {
          "index": 3,
          "label": "multiplet_3",
          "be_eV": 712.3,
          "delta_eV": 1.1,
          "area_pct": 12.2,
          "fwhm_10": 1.4,
          "fwhm_20": null,
          "lineshape": {
            "kind": "gl",
            "casaxps": "GL(30)",
            "params": {
              "m": 30
            }
          }
        },
        {
          "index": 4,
          "label": "multiplet_4",
          "be_eV": 713.4,
          "delta_eV": 1.1,
          "area_pct": 5.7,
          "fwhm_10": 1.4,
          "fwhm_20": null,
          "lineshape": {
            "kind": "gl",
            "casaxps": "GL(30)",
            "params": {
              "m": 30
            }
          }
        },
        {
          "index": 5,
          "label": "multiplet_5",
          "be_eV": 714.5,
          "delta_eV": 1.1,
          "area_pct": 9.1,
          "fwhm_10": 3.3,
          "fwhm_20": null,
          "lineshape": {
            "kind": "gl",
            "casaxps": "GL(30)",
            "params": {
              "m": 30
            }
          }
        }
      ],
      "footnotes": [
        "Binding energies significant to 0.1 eV; extra figure retained because splittings are more accurate (footnote a)",
        "Table reports FWHM at 10 eV pass energy (except FeCr2O4 footnote e)",
        "Satellite structure for 3+ though likely present will be buried under Fe 2+ Fe 2p1/2 portion of spectrum (footnote c)",
        "Sum of 2+ and 3+ areas is 100 (footnote d)"
      ]
    },
    {
      "id": "fe_2p32_fecr2o4",
      "element": "Fe",
      "region": "Fe_2p3/2",
      "compound": "FeCr2O4 (Chromite)",
      "source_table": "3.4",
      "pdf_page": 104,
      "pass_energies": [
        20
      ],
      "peaks": [
        {
          "index": 1,
          "label": "multiplet_1",
          "be_eV": 709.0,
          "delta_eV": null,
          "area_pct": 40.5,
          "fwhm_10": null,
          "fwhm_20": 2.0,
          "lineshape": {
            "kind": "gl",
            "casaxps": "GL(30)",
            "params": {
              "m": 30
            }
          }
        },
        {
          "index": 2,
          "label": "multiplet_2",
          "be_eV": 710.3,
          "delta_eV": 1.2,
          "area_pct": 12.9,
          "fwhm_10": null,
          "fwhm_20": 1.5,
          "lineshape": {
            "kind": "gl",
            "casaxps": "GL(30)",
            "params": {
              "m": 30
            }
          }
        },
        {
          "index": 3,
          "label": "multiplet_3",
          "be_eV": 711.2,
          "delta_eV": 0.9,
          "area_pct": 17.8,
          "fwhm_10": null,
          "fwhm_20": 1.5,
          "lineshape": {
            "kind": "gl",
            "casaxps": "GL(30)",
            "params": {
              "m": 30
            }
          }
        },
        {
          "index": 4,
          "label": "multiplet_4",
          "be_eV": 712.3,
          "delta_eV": 1.2,
          "area_pct": 8.3,
          "fwhm_10": null,
          "fwhm_20": 1.5,
          "lineshape": {
            "kind": "gl",
            "casaxps": "GL(30)",
            "params": {
              "m": 30
            }
          }
        },
        {
          "index": 5,
          "label": "multiplet_5",
          "be_eV": 713.8,
          "delta_eV": 1.4,
          "area_pct": 20.6,
          "fwhm_10": null,
          "fwhm_20": 3.6,
          "lineshape": {
            "kind": "gl",
            "casaxps": "GL(30)",
            "params": {
              "m": 30
            }
          }
        }
      ],
      "footnotes": [
        "Binding energies significant to 0.1 eV; extra figure retained because splittings are more accurate (footnote a)",
        "Table reports FWHM at 10 eV pass energy (except FeCr2O4 footnote e)",
        "Taken with a 20 eV pass energy (footnote e)"
      ]
    },
    {
      "id": "fe_2p32_nife2o4",
      "element": "Fe",
      "region": "Fe_2p3/2",
      "compound": "NiFe2O4",
      "source_table": "3.4",
      "pdf_page": 104,
      "pass_energies": [
        10
      ],
      "peaks": [
        {
          "index": 1,
          "label": "multiplet_1",
          "be_eV": 709.5,
          "delta_eV": null,
          "area_pct": 34.1,
          "fwhm_10": 2.0,
          "fwhm_20": null,
          "lineshape": {
            "kind": "gl",
            "casaxps": "GL(30)",
            "params": {
              "m": 30
            }
          }
        },
        {
          "index": 2,
          "label": "multiplet_2",
          "be_eV": 710.7,
          "delta_eV": 1.3,
          "area_pct": 33.2,
          "fwhm_10": 2.0,
          "fwhm_20": null,
          "lineshape": {
            "kind": "gl",
            "casaxps": "GL(30)",
            "params": {
              "m": 30
            }
          }
        },
        {
          "index": 3,
          "label": "multiplet_3",
          "be_eV": 712.2,
          "delta_eV": 1.4,
          "area_pct": 22.3,
          "fwhm_10": 2.0,
          "fwhm_20": null,
          "lineshape": {
            "kind": "gl",
            "casaxps": "GL(30)",
            "params": {
              "m": 30
            }
          }
        },
        {
          "index": 4,
          "label": "multiplet_4",
          "be_eV": 713.7,
          "delta_eV": 1.6,
          "area_pct": 10.4,
          "fwhm_10": 2.0,
          "fwhm_20": null,
          "lineshape": {
            "kind": "gl",
            "casaxps": "GL(30)",
            "params": {
              "m": 30
            }
          }
        }
      ],
      "footnotes": [
        "Binding energies significant to 0.1 eV; extra figure retained because splittings are more accurate (footnote a)",
