Repository: arquerlab/SERSFlow

# SERSFlow

## Run the API

Install dependencies:

```bash
pip install -e .
```

## Python HTTP client

Optional ergonomics wrapper around this API (`httpx`):

```bash
pip install -e ".[client]"
```

```python
from sersflow.client import SersflowClient

with SersflowClient("http://127.0.0.1:8000") as client:
    client.meta.health()
```

See `examples/python_client_quickstart.py` for upload → dataset → session → analysis.

## MCP (Cursor)

Optional stdio MCP for LLM agents (`sersflow-mcp`), bundled with the API package:

```bash
pip install -e ".[mcp]"
```

See [docs/MCP_SETUP.md](docs/MCP_SETUP.md) for Cursor `mcp.json`, env/TOML config, and confirmation rules.

File: src/sersflow/core/xps/data/chemical_states.json (part 4 of 31)
{
            "Wagn78"
          ],
          "raw_line": "NaBr 1388.3 Wagn78",
          "page": 216,
          "pdf_page_index": 3,
          "provenance": "phi_handbook",
          "source_detail": "PHI Appendix B Chemical States Tables"
        },
        {
          "compound": "KBr",
          "phase": null,
          "value_eV": 1388.0,
          "references": [
            "WaTa80"
          ],
          "raw_line": "KBr 1388.0 WaTa80",
          "page": 216,
          "pdf_page_index": 3,
          "provenance": "phi_handbook",
          "source_detail": "PHI Appendix B Chemical States Tables"
        },
        {
          "compound": "KBrO3",
          "phase": null,
          "value_eV": 1384.4,
          "references": [
            "Wagn78"
          ],
          "raw_line": "KBrO3 1384.4 Wagn78",
          "page": 216,
          "pdf_page_index": 3,
          "provenance": "phi_handbook",
          "source_detail": "PHI Appendix B Chemical States Tables"
        },
        {
          "compound": "C16H33Me3NBr",
          "phase": null,
          "value_eV": 1390.1,
          "references": [
            "Wagn78"
          ],
          "raw_line": "C16H33Me3NBr 1390.1 Wagn78",
          "page": 216,
          "pdf_page_index": 3,
          "provenance": "phi_handbook",
          "source_detail": "PHI Appendix B Chemical States Tables"
        }
      ]
    },
    {
      "id": "C_1s",
      "element": "C",
      "line": "1s",
      "energy_kind": "binding",
      "entries": [
        {
          "compound": "Graphite",
          "phase": null,
          "value_eV": 284.5,
          "references": [
            "handbook"
          ],
          "raw_line": "Graphite 284.5 Φ",
          "page": 216,
          "pdf_page_index": 3,
          "provenance": "phi_handbook",
          "source_detail": "PHI Appendix B Chemical States Tables"
        },
        {
          "compound": "Graphite",
          "phase": null,
          "value_eV": 284.3,
          "references": [
            "JHBK73"
          ],
          "raw_line": "Graphite 284.3 JHBK73",
          "page": 216,
          "pdf_page_index": 3,
          "provenance": "phi_handbook",
          "source_detail": "PHI Appendix B Chemical States Tables"
        },
        {
          "compound": "Cr3C2",
          "phase": null,
          "value_eV": 282.8,
          "references": [
            "RHJF69"
          ],
          "raw_line": "Cr3C2 282.8 RHJF69",
          "page": 216,
          "pdf_page_index": 3,
          "provenance": "phi_handbook",
          "source_detail": "PHI Appendix B Chemical States Tables"
        },
        {
          "compound": "Fe3C",
          "phase": null,
          "value_eV": 283.9,
          "references": [
            "ShTr75"
          ],
          "raw_line": "Fe3C 283.9 ShTr75",
          "page": 216,
          "pdf_page_index": 3,
          "provenance": "phi_handbook",
          "source_detail": "PHI Appendix B Chemical States Tables"
        },
        {
          "compound": "HfC",
          "phase": null,
          "value_eV": 280.8,
          "references": [
            "RHJF69"
          ],
          "raw_line": "HfC 280.8 RHJF69",
          "page": 216,
          "pdf_page_index": 3,
          "provenance": "phi_handbook",
          "source_detail": "PHI Appendix B Chemical States Tables"
        },
        {
          "compound": "Mo2C",
          "phase": null,
          "value_eV": 282.7,
          "references": [
            "RHJF69"
          ],
          "raw_line": "Mo2C 282.7 RHJF69",
          "page": 216,
          "pdf_page_index": 3,
          "provenance": "phi_handbook",
          "source_detail": "PHI Appendix B Chemical States Tables"
        },
        {
          "compound": "NbC",
          "phase": null,
          "value_eV": 281.9,
          "references": [
            "RHJF69"
          ],
          "raw_line": "NbC 281.9 RHJF69",
          "page": 216,
          "pdf_page_index": 3,
          "provenance": "phi_handbook",
          "source_detail": "PHI Appendix B Chemical States Tables"
        },
        {
          "compound": "Ni3C",
          "phase": null,
          "value_eV": 283.9,
          "references": [
            "SiLe78"
          ],
          "raw_line": "Ni3C 283.9 SiLe78",
          "page": 216,
          "pdf_page_index": 3,
          "provenance": "phi_handbook",
          "source_detail": "PHI Appendix B Chemical States Tables"
        },
        {
          "compound": "TaC",
          "phase": null,
          "value_eV": 281.9,
          "references": [
            "RHJF69"
          ],
          "raw_line": "TaC 281.9 RHJF69",
          "page": 216,
          "pdf_page_index": 3,
          "provenance": "phi_handbook",
          "source_detail": "PHI Appendix B Chemical States Tables"
        },
        {
          "compound": "TiC",
          "phase": null,
          "value_eV": 281.6,
          "references": [
            "RHJF69",
            "IKIM73"
          ],
          "raw_line": "TiC 281.6 RHJF69, IKIM73",
          "page": 216,
          "pdf_page_index": 3,
          "provenance": "phi_handbook",
          "source_detail": "PHI Appendix B Chemical States Tables"
        },
        {
          "compound": "VC",
          "phase": null,
          "value_eV": 282.2,
          "references": [
            "RHJF69"
          ],
          "raw_line": "VC 282.2 RHJF69",
          "page": 216,
          "pdf_page_index": 3,
          "provenance": "phi_handbook",
          "source_detail": "PHI Appendix B Chemical States Tables"
        },
        {
          "compound": "WC",
          "phase": null,
          "value_eV": 282.8,
          "references": [
            "RHJF69",
            "CoRa76"
          ],
          "raw_line": "WC 282.8 RHJF69, CoRa76",
          "page": 216,
          "pdf_page_index": 3,
          "provenance": "phi_handbook",
          "source_detail": "PHI Appendix B Chemical States Tables"
        },
        {
          "compound": "ZrC",
          "phase": null,
          "value_eV": 281.1,
          "references": [
            "RHJF69"
          ],
          "raw_line": "ZrC 281.1 RHJF69",
          "page": 216,
          "pdf_page_index": 3,
          "provenance": "phi_handbook",
          "source_detail": "PHI Appendix B Chemical States Tables"
        },
        {
          "compound": "KCN",
          "phase": null,
          "value_eV": 286.1,
          "references": [
            "Vann76"
          ],
          "raw_line": "KCN 286.1 Vann76",
          "page": 216,
          "pdf_page_index": 3,
          "provenance": "phi_handbook",
          "source_detail": "PHI Appendix B Chemical States Tables"
        },
        {
          "compound": "NaCN",
          "phase": null,
          "value_eV": 286.2,
          "references": [
            "Vann76"
          ],
          "raw_line": "NaCN 286.2 Vann76",
          "page": 216,
          "pdf_page_index": 3,
          "provenance": "phi_handbook",
          "source_detail": "PHI Appendix B Chemical States Tables"
        },
        {
          "compound": "K3Co(CN)6",
          "phase": null,
          "value_eV": 285.9,
          "references": [
            "Vann76"
          ],
          "raw_line": "K3Co(CN)6 285.9 Vann76",
          "page": 216,
          "pdf_page_index": 3,
          "provenance": "phi_handbook",
          "source_detail": "PHI Appendix B Chemical States Tables"
        },
        {
          "compound": "K3Cr(CN)6",
          "phase": null,
          "value_eV": 283.9,
          "references": [
            "Vann76",
            "ZeHa71"
          ],
          "raw_line": "K3Cr(CN)6 283.9 Vann76, ZeHa71",
          "page": 216,
          "pdf_page_index": 3,
          "provenance": "phi_handbook",
          "source_detail": "PHI Appendix B Chemical States Tables"
        },
        {
          "compound": "K3Fe(CN)6",
          "phase": null,
          "value_eV": 283.9,
          "references": [
            "Vann76",
            "ZeHa71"
          ],
          "raw_line": "K3Fe(CN)6 283.9 Vann76, ZeHa71",
          "page": 216,
          "pdf_page_index": 3,
          "provenance": "phi_handbook",
          "source_detail": "PHI Appendix B Chemical States Tables"
        },
        {
          "compound": "K4Fe(CN)6",
          "phase": null,
          "value_eV": 283.5,
          "references": [
            "Vann76"
          ],
          "raw_line": "K4Fe(CN)6 283.5 Vann76",
          "page": 216,
          "pdf_page_index": 3,
          "provenance": "phi_handbook",
          "source_detail": "PHI Appendix B Chemical States Tables"
        },
        {
          "compound": "K3Mn(CN)6",
          "phase": null,
          "value_eV": 284.0,
          "references": [
            "Vann76"
          ],
          "raw_line": "K3Mn(CN)6 284.0 Vann76",
          "page": 216,
          "pdf_page_index": 3,
          "provenance": "phi_handbook",
          "source_detail": "PHI Appendix B Chemical States Tables"
        },
        {
          "compound": "Na4Mn(CN)6",
          "phase": null,
          "value_eV": 284.0,
          "references": [
            "Vann76"
          ],
          "raw_line": "Na4Mn(CN)6 284.0 Vann76",
          "page": 216,
          "pdf_page_index": 3,
          "provenance": "phi_handbook",
          "source_detail": "PHI Appendix B Chemical States Tables"
        },
        {
          "compound": "K4V(CN)6",
          "phase": null,
          "value_eV": 285.5,
          "references": [
            "Vann76"
          ],
          "raw_line": "K4V(CN)6 285.5 Vann76",
          "page": 216,
          "pdf_page_index": 3,
          "provenance": "phi_handbook",
          "source_detail": "PHI Appendix B Chemical States Tables"
        },
        {
          "compound": "Cr(CO)6",
          "phase": null,
          "value_eV": 287.9,
          "references": [
            "BCGH72",
            "BCHM72",
            "KTWY76",
            "PFD73"
          ],
          "raw_line": "Cr(CO)6 287.9 BCGH72, BCHM72, KTWY76, PFD73",
          "page": 216,
          "pdf_page_index": 3,
          "provenance": "phi_handbook",
          "source_detail": "PHI Appendix B Chemical States Tables"
        },
        {
          "compound": "Co(CO)3NO",
          "phase": null,
          "value_eV": 288.2,
          "references": [
            "BCGH72"
          ],
          "raw_line": "Co(CO)3NO 288.2 BCGH72",
          "page": 216,
          "pdf_page_index": 3,
          "provenance": "phi_handbook",
          "source_detail": "PHI Appendix B Chemical States Tables"
        },
        {
          "compound": "Fe(CO)5",
          "phase": null,
          "value_eV": 288.0,
          "references": [
            "BCGH72"
          ],
          "raw_line": "Fe(CO)5 288.0 BCGH72",
          "page": 216,
          "pdf_page_index": 3,
          "provenance": "phi_handbook",
          "source_detail": "PHI Appendix B Chemical States Tables"
        },
        {
          "compound": "Fe(CO)2(NO)2",
          "phase": null,
          "value_eV": 288.2,
          "references": [
            "BCGH72"
          ],
          "raw_line": "Fe(CO)2(NO)2 288.2 BCGH72",
          "page": 216,
          "pdf_page_index": 3,
          "provenance": "phi_handbook",
          "source_detail": "PHI Appendix B Chemical States Tables"
        },
        {
          "compound": "Mn2(CO)10",
          "phase": null,
          "value_eV": 287.5,
          "references": [
            "VWVB77"
          ],
          "raw_line": "Mn2(CO)10 287.5 VWVB77",
          "page": 216,
          "pdf_page_index": 3,
          "provenance": "phi_handbook",
          "source_detail": "PHI Appendix B Chemical States Tables"
        },
        {
          "compound": "Ni(CO)4",
          "phase": null,
          "value_eV": 288.2,
          "references": [
            "BCGH72"
          ],
          "raw_line": "Ni(CO)4 288.2 BCGH72",
          "page": 216,
          "pdf_page_index": 3,
          "provenance": "phi_handbook",
          "source_detail": "PHI Appendix B Chemical States Tables"
        },
        {
          "compound": "(Mn(CO)4Br)2",
          "phase": null,
          "value_eV": 287.6,
          "references": [
            "VWVB77"
          ],
          "raw_line": "(Mn(CO)4Br)2 287.6 VWVB77",
          "page": 216,
          "pdf_page_index": 3,
          "provenance": "phi_handbook",
          "source_detail": "PHI Appendix B Chemical States Tables"
        },
        {
          "compound": "BrMn(CO)5",
          "phase": null,
          "value_eV": 288.0,
          "references": [
            "VWVB77"
          ],
          "raw_line": "BrMn(CO)5 288.0 VWVB77",
          "page": 216,
          "pdf_page_index": 3,
          "provenance": "phi_handbook",
          "source_detail": "PHI Appendix B Chemical States Tables"
        },
        {
          "compound": "Ag2CO3",
          "phase": null,
          "value_eV": 288.4,
          "references": [
            "HGW75"
          ],
          "raw_line": "Ag2CO3 288.4 HGW75",
          "page": 216,
          "pdf_page_index": 3,
          "provenance": "phi_handbook",
          "source_detail": "PHI Appendix B Chemical States Tables"
        },
        {
          "compound": "BaCO3",
          "phase": null,
          "value_eV": 289.4,
          "references": [
            "CLSW83"
          ],
          "raw_line": "BaCO3 289.4 CLSW83",
          "page": 216,
          "pdf_page_index": 3,
          "provenance": "phi_handbook",
          "source_detail": "PHI Appendix B Chemical States Tables"
        },
        {
          "compound": "CaCO3",
          "phase": null,
          "value_eV": 289.6,
          "references": [
            "CLSW83"
          ],
          "raw_line": "CaCO3 289.6 CLSW83",
          "page": 216,
          "pdf_page_index": 3,
          "provenance": "phi_handbook",
          "source_detail": "PHI Appendix B Chemical States Tables"
        },
        {
          "compound": "CdCO3",
          "phase": null,
          "value_eV": 289.3,
          "references": [
            "HGW75"
          ],
          "raw_line": "CdCO3 289.3 HGW75",
          "page": 216,
          "pdf_page_index": 3,
          "provenance": "phi_handbook",
          "source_detail": "PHI Appendix B Chemical States Tables"
        },
        {
          "compound": "Li2CO3",
          "phase": null,
          "value_eV": 289.8,
          "references": [
            "CSFG79"
          ],
          "raw_line": "Li2CO3 289.8 CSFG79",
          "page": 216,
          "pdf_page_index": 3,
          "provenance": "phi_handbook",
          "source_detail": "PHI Appendix B Chemical States Tables"
        },
        {
          "compound": "Na2CO3",
          "phase": null,
          "value_eV": 289.4,
          "references": [
            "GHHL70",
            "HHDD81"
          ],
          "raw_line": "Na2CO3 289.4 GHHL70, HHDD81",
          "page": 216,
          "pdf_page_index": 3,
          "provenance": "phi_handbook",
          "source_detail": "PHI Appendix B Chemical States Tables"
        },
        {
          "compound": "NaHCO3",
          "phase": null,
          "value_eV": 290.0,
          "references": [
            "GHHL70"
          ],
          "raw_line": "NaHCO3 290.0 GHHL70",
          "page": 216,
          "pdf_page_index": 3,
          "provenance": "phi_handbook",
          "source_detail": "PHI Appendix B Chemical States Tables"
        },
        {
          "compound": "SrCO3",
          "phase": null,
          "value_eV": 289.5,
          "references": [
            "CLSW83"
          ],
          "raw_line": "SrCO3 289.5 CLSW83",
          "page": 216,
          "pdf_page_index": 3,
          "provenance": "phi_handbook",
          "source_detail": "PHI Appendix B Chemical States Tables"
        },
        {
          "compound": "CS2",
          "phase": null,
          "value_eV": 287.0,
          "references": [
            "GHHL70"
          ],
          "raw_line": "CS2 287.0 GHHL70",
          "page": 216,
          "pdf_page_index": 3,
          "provenance": "phi_handbook",
          "source_detail": "PHI Appendix B Chemical States Tables"
        },
        {
          "compound": "CO2",
          "phase": null,
          "value_eV": 291.9,
          "references": [
            "GHHL70"
          ],
          "raw_line": "CO2 291.9 GHHL70",
          "page": 216,
          "pdf_page_index": 3,
          "provenance": "phi_handbook",
          "source_detail": "PHI Appendix B Chemical States Tables"
        },
        {
          "compound": "CCl4",
          "phase": null,
          "value_eV": 292.4,
          "references": [
            "GHHL70"
          ],
          "raw_line": "CCl4 292.4 GHHL70",
          "page": 216,
          "pdf_page_index": 3,
          "provenance": "phi_handbook",
          "source_detail": "PHI Appendix B Chemical States Tables"
        },
        {
          "compound": "COF2",
          "phase": null,
          "value_eV": 293.9,
          "references": [
            "GHHL70"
          ],
          "raw_line": "COF2 293.9 GHHL70",
          "page": 216,
          "pdf_page_index": 3,
          "provenance": "phi_handbook",
          "source_detail": "PHI Appendix B Chemical States Tables"
        },
        {
          "compound": "CF4",
          "phase": null,
          "value_eV": 296.7,
          "references": [
            "GHHL70"
          ],
          "raw_line": "CF4 296.7 GHHL70",
          "page": 216,
          "pdf_page_index": 3,
          "provenance": "phi_handbook",
          "source_detail": "PHI Appendix B Chemical States Tables"
        },
        {
          "compound": "Cyclohexane",
          "phase": null,
          "value_eV": 285.2,
          "references": [
            "GHHL70"
          ],
          "raw_line": "Cyclohexane 285.2 GHHL70",
          "page": 216,
          "pdf_page_index": 3,
          "provenance": "phi_handbook",
          "source_detail": "PHI Appendix B Chemical States Tables"
        },
        {
          "compound": "Benzene",
          "phase": null,
          "value_eV": 284.7,
          "references": [
            "GHHL70",
            "LaFo76",
            "CKAM72"
          ],
          "raw_line": "Benzene 284.7 GHHL70, LaFo76, CKAM72",
          "page": 216,
          "pdf_page_index": 3,
          "provenance": "phi_handbook",
          "source_detail": "PHI Appendix B Chemical States Tables"
        },
        {
          "compound": "C6H5C*H3",
          "phase": null,
          "value_eV": 284.7,
          "references": [
            "CKM71"
          ],
          "raw_line": "C6H5C*H3 284.7 CKM71",
          "page": 216,
          "pdf_page_index": 3,
          "provenance": "phi_handbook",
          "source_detail": "PHI Appendix B Chemical States Tables"
        },
        {
          "compound": "C6H5CH3 (C*CH3)",
          "phase": null,
          "value_eV": 285.1,
          "references": [
            "CKM71"
          ],
          "raw_line": "C6H5CH3 (C*CH3) 285.1 CKM71",
          "page": 216,
          "pdf_page_index": 3,
          "provenance": "phi_handbook",
          "source_detail": "PHI Appendix B Chemical States Tables"
        },
        {
          "compound": "C6H5CH3 (C*-H)",
          "phase": null,
          "value_eV": 285.0,
          "references": [
            "CKM71"
          ],
          "raw_line": "C6H5CH3 (C*-H) 285.0 CKM71",
          "page": 216,
          "pdf_page_index": 3,
          "provenance": "phi_handbook",
          "source_detail": "PHI Appendix B Chemical States Tables"
        },
        {
          "compound": "Fe(C5H5)2",
          "phase": null,
          "value_eV": 284.5,
          "references": [
            "BCDH73"
          ],
          "raw_line": "Fe(C5H5)2 284.5 BCDH73",
          "page": 216,
          "pdf_page_index": 3,
          "provenance": "phi_handbook",
          "source_detail": "PHI Appendix B Chemical States Tables"
        },
        {
          "compound": "Cr(C6H6)2",
          "phase": null,
          "value_eV": 284.4,
          "references": [
            "KTWY76"
          ],
          "raw_line": "Cr(C6H6)2 284.4 KTWY76",
          "page": 216,
          "pdf_page_index": 3,
          "provenance": "phi_handbook",
          "source_detail": "PHI Appendix B Chemical States Tables"
        },
        {
          "compound": "CH3C*H2OH",
          "phase": null,
          "value_eV": 286.3,
          "references": [
            "GHHL70"
          ],
          "raw_line": "CH3C*H2OH 286.3 GHHL70",
          "page": 216,
          "pdf_page_index": 3,
          "provenance": "phi_handbook",
          "source_detail": "PHI Appendix B Chemical States Tables"
        },
        {
          "compound": "CH3COOC*H2CH3",
          "phase": null,
          "value_eV": 286.9,
          "references": [
            "GHHL70"
          ],
          "raw_line": "CH3COOC*H2CH3 286.9 GHHL70",
          "page": 216,
          "pdf_page_index": 3,
          "provenance": "phi_handbook",
          "source_detail": "PHI Appendix B Chemical States Tables"
        },
        {
          "compound": "C6F6",
          "phase": null,
          "value_eV": 289.5,
          "references": [
            "CKAM72"
          ],
          "raw_line": "C6F6 289.5 CKAM72",
          "page": 216,
          "pdf_page_index": 3,
          "provenance": "phi_handbook",
          "source_detail": "PHI Appendix B Chemical States Tables"
        },
        {
          "compound": "Inositol",
          "phase": null,
          "value_eV": 286.7,
          "references": [
            "GHHL70"
          ],
          "raw_line": "Inositol 286.7 GHHL70",
          "page": 216,
          "pdf_page_index": 3,
          "provenance": "phi_handbook",
          "source_detail": "PHI Appendix B Chemical States Tables"
        },
        {
          "compound": "Hydroquinone",
          "phase": null,
          "value_eV": 286.4,
          "references": [
            "OYK74"
          ],
          "raw_line": "Hydroquinone 286.4 OYK74",
          "page": 216,
          "pdf_page_index": 3,
          "provenance": "phi_handbook",
          "source_detail": "PHI Appendix B Chemical States Tables"
        },
        {
          "compound": "(C*HCOH)3",
          "phase": null,
          "value_eV": 284.8,
          "references": [
            "GHHL70"
          ],
          "raw_line": "(C*HCOH)3 284.8 GHHL70",
          "page": 216,
          "pdf_page_index": 3,
          "provenance": "phi_handbook",
          "source_detail": "PHI Appendix B Chemical States Tables"
        },
        {
          "compound": "(CHC*OH)3",
          "phase": null,
          "value_eV": 286.6,
          "references": [
            "GHHL70"
          ],
          "raw_line": "(CHC*OH)3 286.6 GHHL70",
          "page": 216,
          "pdf_page_index": 3,
          "provenance": "phi_handbook",
          "source_detail": "PHI Appendix B Chemical States Tables"
        },
        {
          "compound": "(CH3C*H2)2O",
          "phase": null,
          "value_eV": 286.5,
          "references": [
            "GHHL70",
            "ClTh78"
          ],
          "raw_line": "(CH3C*H2)2O 286.5 GHHL70, ClTh78",
          "page": 216,
          "pdf_page_index": 3,
          "provenance": "phi_handbook",
          "source_detail": "PHI Appendix B Chemical States Tables"
        },
        {
          "compound": "HCHO",
          "phase": null,
          "value_eV": 287.7,
          "references": [
            "GHHL70"
          ],
          "raw_line": "HCHO 287.7 GHHL70",
          "page": 216,
          "pdf_page_index": 3,
          "provenance": "phi_handbook",
          "source_detail": "PHI Appendix B Chemical States Tables"
        },
        {
          "compound": "(CH3C*HO)3",
          "phase": null,
          "value_eV": 287.6,
          "references": [
            "GHHL70"
          ],
          "raw_line": "(CH3C*HO)3 287.6 GHHL70",
          "page": 216,
          "pdf_page_index": 3,
          "provenance": "phi_handbook",
          "source_detail": "PHI Appendix B Chemical States Tables"
        },
        {
          "compound": "CH3C*OCH3",
          "phase": null,
          "value_eV": 287.9,
          "references": [
            "GHHL70"
          ],
          "raw_line": "CH3C*OCH3 287.9 GHHL70",
          "page": 216,
          "pdf_page_index": 3,
          "provenance": "phi_handbook",
          "source_detail": "PHI Appendix B Chemical States Tables"
        },
        {
          "compound": "CF3C*OCH3",
          "phase": null,
          "value_eV": 288.5,
          "references": [
            "GHHL70"
          ],
          "raw_line": "CF3C*OCH3 288.5 GHHL70",
          "page": 216,
          "pdf_page_index": 3,
          "provenance": "phi_handbook",
          "source_detail": "PHI Appendix B Chemical States Tables"
        },
        {
          "compound": "C*F3COCH3",
          "phase": null,
          "value_eV": 292.6,
          "references": [
            "GHHL70"
          ],
          "raw_line": "C*F3COCH3 292.6 GHHL70",
          "page": 216,
          "pdf_page_index": 3,
          "provenance": "phi_handbook",
          "source_detail": "PHI Appendix B Chemical States Tables"
        },
        {
          "compound": "(CO)6",
          "phase": null,
          "value_eV": 288.3,
          "references": [
            "GHHL70"
          ],
          "raw_line": "(CO)6 288.3 GHHL70",
          "page": 216,
          "pdf_page_index": 3,
          "provenance": "phi_handbook",
          "source_detail": "PHI Appendix B Chemical States Tables"
        },
        {
          "compound": "CH3C*OOH",
          "phase": null,
          "value_eV": 289.3,
          "references": [
            "GHHL70"
          ],
          "raw_line": "CH3C*OOH 289.3 GHHL70",
          "page": 216,
          "pdf_page_index": 3,
          "provenance": "phi_handbook",
          "source_detail": "PHI Appendix B Chemical States Tables"
        },
        {
          "compound": "CH3C*OONa",
          "phase": null,
          "value_eV": 288.2,
          "references": [
            "HHDD81"
          ],
          "raw_line": "CH3C*OONa 288.2 HHDD81",
          "page": 216,
          "pdf_page_index": 3,
          "provenance": "phi_handbook",
          "source_detail": "PHI Appendix B Chemical States Tables"
        },
        {
          "compound": "CH3C*OONa",
          "phase": null,
          "value_eV": 288.8,
          "references": [
            "GHHL70"
          ],
          "raw_line": "CH3C*OONa 288.8 GHHL70",
          "page": 216,
          "pdf_page_index": 3,
          "provenance": "phi_handbook",
          "source_detail": "PHI Appendix B Chemical States Tables"
        },
        {
          "compound": "CH3C*OOAg",
          "phase": null,
          "value_eV": 288.3,
          "references": [
            "HHDD81"
          ],
          "raw_line": "CH3C*OOAg 288.3 HHDD81",
          "page": 216,
          "pdf_page_index": 3,
          "provenance": "phi_handbook",
          "source_detail": "PHI Appendix B Chemical States Tables"
        },
        {
          "compound": "HOOCCOOH",
          "phase": null,
          "value_eV": 289.9,
          "references": [
            "GHHL70"
          ],
          "raw_line": "HOOCCOOH 289.9 GHHL70",
          "page": 216,
          "pdf_page_index": 3,
          "provenance": "phi_handbook",
          "source_detail": "PHI Appendix B Chemical States Tables"
        },
        {
          "compound": "(COONa)2",
          "phase": null,
          "value_eV": 289.0,
          "references": [
            "GHHL70"
          ],
          "raw_line": "(COONa)2 289.0 GHHL70",
          "page": 216,
          "pdf_page_index": 3,
          "provenance": "phi_handbook",
          "source_detail": "PHI Appendix B Chemical States Tables"
        },
        {
          "compound": "CF3C*OOEt",
          "phase": null,
          "value_eV": 290.4,
          "references": [
            "GHHL70"
          ],
          "raw_line": "CF3C*OOEt 290.4 GHHL70",
          "page": 216,
          "pdf_page_index": 3,
          "provenance": "phi_handbook",
          "source_detail": "PHI Appendix B Chemical States Tables"
        },
        {
          "compound": "C*F3COOEt",
          "phase": null,
          "value_eV": 292.9,
          "references": [
            "GHHL70"
          ],
          "raw_line": "C*F3COOEt 292.9 GHHL70",
          "page": 216,
          "pdf_page_index": 3,
          "provenance": "phi_handbook",
          "source_detail": "PHI Appendix B Chemical States Tables"
        },
        {
          "compound": "Cl3C*COONa",
          "phase": null,
          "value_eV": 289.5,
          "references": [
            "GHHL70"
          ],
          "raw_line": "Cl3C*COONa 289.5 GHHL70",
          "page": 216,
          "pdf_page_index": 3,
          "provenance": "phi_handbook",
          "source_detail": "PHI Appendix B Chemical States Tables"
        },
        {
          "compound": "Cl3CC*OONa",
          "phase": null,
          "value_eV": 288.3,
          "references": [
            "GHHL70"
          ],
          "raw_line": "Cl3CC*OONa 288.3 GHHL70",
          "page": 216,
          "pdf_page_index": 3,
          "provenance": "phi_handbook",
          "source_detail": "PHI Appendix B Chemical States Tables"
        },
        {
          "compound": "F3C*COONa",
          "phase": null,
          "value_eV": 292.1,
          "references": [
            "GHHL70"
          ],
          "raw_line": "F3C*COONa 292.1 GHHL70",
          "page": 216,
          "pdf_page_index": 3,
          "provenance": "phi_handbook",
          "source_detail": "PHI Appendix B Chemical States Tables"
        },
        {
          "compound": "F3CC*OONa",
          "phase": null,
          "value_eV": 288.9,
          "references": [
            "GHHL70"
          ],
          "raw_line": "F3CC*OONa 288.9 GHHL70",
          "page": 216,
          "pdf_page_index": 3,
          "provenance": "phi_handbook",
          "source_detail": "PHI Appendix B Chemical States Tables"
        },
        {
          "compound": "p-Benzoquinone",
          "phase": null,
          "value_eV": 287.4,
          "references": [
            "OYK74"
          ],
          "raw_line": "p-Benzoquinone 287.4 OYK74",
          "page": 216,
          "pdf_page_index": 3,
          "provenance": "phi_handbook",
          "source_detail": "PHI Appendix B Chemical States Tables"
        },
        {
          "compound": "Cr(acac)3",
          "phase": null,
          "value_eV": 286.0,
          "references": [
            "ZeHa71"
          ],
          "raw_line": "Cr(acac)3 286.0 ZeHa71",
          "page": 217,
          "pdf_page_index": 4,
          "provenance": "phi_handbook",
          "source_detail": "PHI Appendix B Chemical States Tables"
        },
        {
          "compound": "CH3C*H2OCOCl",
          "phase": null,
          "value_eV": 287.1,
          "references": [
            "GHHL70"
          ],
          "raw_line": "CH3C*H2OCOCl 287.1 GHHL70",
          "page": 217,
          "pdf_page_index": 4,
          "provenance": "phi_handbook",
          "source_detail": "PHI Appendix B Chemical States Tables"
        },
        {
          "compound": "EtOC*OCl",
          "phase": null,
          "value_eV": 290.8,
          "references": [
            "GHHL70"
          ],
          "raw_line": "EtOC*OCl 290.8 GHHL70",
          "page": 217,
          "pdf_page_index": 4,
          "provenance": "phi_handbook",
          "source_detail": "PHI Appendix B Chemical States Tables"
        },
        {
          "compound": "(PhO)2CO",
          "phase": null,
          "value_eV": 290.7,
          "references": [
            "ClTh78"
          ],
          "raw_line": "(PhO)2CO 290.7 ClTh78",
          "page": 217,
          "pdf_page_index": 4,
          "provenance": "phi_handbook",
          "source_detail": "PHI Appendix B Chemical States Tables"
        },
        {
          "compound": "HC*(OCH3)3",
          "phase": null,
          "value_eV": 289.7,
          "references": [
            "GHHL70"
          ],
          "raw_line": "HC*(OCH3)3 289.7 GHHL70",
          "page": 217,
          "pdf_page_index": 4,
          "provenance": "phi_handbook",
          "source_detail": "PHI Appendix B Chemical States Tables"
        },
        {
          "compound": "HCOONH4",
          "phase": null,
          "value_eV": 288.4,
          "references": [
            "GHHL70"
          ],
          "raw_line": "HCOONH4 288.4 GHHL70",
          "page": 217,
          "pdf_page_index": 4,
          "provenance": "phi_handbook",
          "source_detail": "PHI Appendix B Chemical States Tables"
        },
        {
          "compound": "OC*(OCH3)2",
          "phase": null,
          "value_eV": 291.2,
          "references": [
            "GHHL70"
          ],
          "raw_line": "OC*(OCH3)2 291.2 GHHL70",
          "page": 217,
          "pdf_page_index": 4,
          "provenance": "phi_handbook",
          "source_detail": "PHI Appendix B Chemical States Tables"
        },
        {
          "compound": "O(C*H2COOH)2",
          "phase": null,
          "value_eV": 286.7,
          "references": [
            "GHHL70"
          ],
          "raw_line": "O(C*H2COOH)2 286.7 GHHL70",
          "page": 217,
          "pdf_page_index": 4,
          "provenance": "phi_handbook",
          "source_detail": "PHI Appendix B Chemical States Tables"
        },
        {
          "compound": "O(CH2C*OOH)2",
          "phase": null,
          "value_eV": 289.5,
          "references": [
            "GHHL70"
          ],
          "raw_line": "O(CH2C*OOH)2 289.5 GHHL70",
          "page": 217,
          "pdf_page_index": 4,
          "provenance": "phi_handbook",
          "source_detail": "PHI Appendix B Chemical States Tables"
        },
        {
          "compound": "CH3C*H2Cl",
          "phase": null,
          "value_eV": 286.1,
          "references": [
            "GHHL70"
          ],
          "raw_line": "CH3C*H2Cl 286.1 GHHL70",
          "page": 217,
          "pdf_page_index": 4,
          "provenance": "phi_handbook",
          "source_detail": "PHI Appendix B Chemical States Tables"
        },
        {
          "compound": "CH2Br2",
          "phase": null,
          "value_eV": 287.1,
          "references": [
            "GHHL70"
          ],
          "raw_line": "CH2Br2 287.1 GHHL70",
          "page": 217,
          "pdf_page_index": 4,
          "provenance": "phi_handbook",
          "source_detail": "PHI Appendix B Chemical States Tables"
        },
        {
          "compound": "CH2Cl2",
          "phase": null,
          "value_eV": 287.8,
          "references": [
            "GHHL70"
          ],
          "raw_line": "CH2Cl2 287.8 GHHL70",
          "page": 217,
          "pdf_page_index": 4,
          "provenance": "phi_handbook",
          "source_detail": "PHI Appendix B Chemical States Tables"
        },
        {
          "compound": "HCF3",
          "phase": null,
          "value_eV": 294.7,
          "references": [
            "GHHL70"
          ],
          "raw_line": "HCF3 294.7 GHHL70",
          "page": 217,
          "pdf_page_index": 4,
          "provenance": "phi_handbook",
          "source_detail": "PHI Appendix B Chemical States Tables"
        },
        {
          "compound": "HCCl3",
          "phase": null,
          "value_eV": 289.6,
          "references": [
            "GHHL70"
          ],
          "raw_line": "HCCl3 289.6 GHHL70",
          "page": 217,
          "pdf_page_index": 4,
          "provenance": "phi_handbook",
          "source_detail": "PHI Appendix B Chemical States Tables"
        },
        {
          "compound": "C6H5Cl (C*Cl)",
          "phase": null,
          "value_eV": 287.1,
          "references": [
            "CKM71"
          ],
          "raw_line": "C6H5Cl (C*Cl) 287.1 CKM71",
          "page": 217,
          "pdf_page_index": 4,
          "provenance": "phi_handbook",
          "source_detail": "PHI Appendix B Chemical States Tables"
        },
        {
          "compound": "C6H5Cl (C*H)",
          "phase": null,
          "value_eV": 285.7,
          "references": [
            "CKM71"
          ],
          "raw_line": "C6H5Cl (C*H) 285.7 CKM71",
          "page": 217,
          "pdf_page_index": 4,
          "provenance": "phi_handbook",
          "source_detail": "PHI Appendix B Chemical States Tables"
        },
        {
          "compound": "C6H5Br",
          "phase": null,
          "value_eV": 285.1,
          "references": [
            "LaFo76"
          ],
          "raw_line": "C6H5Br 285.1 LaFo76",
          "page": 217,
          "pdf_page_index": 4,
          "provenance": "phi_handbook",
          "source_detail": "PHI Appendix B Chemical States Tables"
        },
        {
          "compound": "C6H5F (C*F)",
          "phase": null,
          "value_eV": 287.8,
          "references": [
            "CKM71"
          ],
          "raw_line": "C6H5F (C*F) 287.8 CKM71",
          "page": 217,
          "pdf_page_index": 4,
          "provenance": "phi_handbook",
          "source_detail": "PHI Appendix B Chemical States Tables"
        },
        {
          "compound": "C6H5F (C*H)",
          "phase": null,
          "value_eV": 285.6,
          "references": [
            "CKM71"
          ],
          "raw_line": "C6H5F (C*H) 285.6 CKM71",
          "page": 217,
          "pdf_page_index": 4,
          "provenance": "phi_handbook",
          "source_detail": "PHI Appendix B Chemical States Tables"
        },
        {
          "compound": "C6HCl5",
          "phase": null,
          "value_eV": 286.1,
          "references": [
            "CKAM75"
          ],
          "raw_line": "C6HCl5 286.1 CKAM75",
          "page": 217,
          "pdf_page_index": 4,
          "provenance": "phi_handbook",
          "source_detail": "PHI Appendix B Chemical States Tables"
        },
        {
          "compound": "C6HF5 (C*H)",
          "phase": null,
          "value_eV": 286.9,
          "references": [
            "CKAM72"
          ],
          "raw_line": "C6HF5 (C*H) 286.9 CKAM72",
          "page": 217,
          "pdf_page_index": 4,
          "provenance": "phi_handbook",
          "source_detail": "PHI Appendix B Chemical States Tables"
        },
        {
          "compound": "C6HF5 (C*F)",
          "phase": null,
          "value_eV": 289.2,
          "references": [
            "CKAM72"
          ],
          "raw_line": "C6HF5 (C*F) 289.2 CKAM72",
          "page": 217,
          "pdf_page_index": 4,
          "provenance": "phi_handbook",
          "source_detail": "PHI Appendix B Chemical States Tables"
        },
        {
          "compound": "C6F6",
          "phase": null,
          "value_eV": 288.7,
          "references": [
            "GHHL70"
          ],
          "raw_line": "C6F6 288.7 GHHL70",
          "page": 217,
          "pdf_page_index": 4,
          "provenance": "phi_handbook",
          "source_detail": "PHI Appendix B Chemical States Tables"
        },
        {
          "compound": "Cl2FCCFCl2",
          "phase": null,
          "value_eV": 291.7,
          "references": [
            "GHHL70"
          ],
          "raw_line": "Cl2FCCFCl2 291.7 GHHL70",
          "page": 217,
          "pdf_page_index": 4,
          "provenance": "phi_handbook",
          "source_detail": "PHI Appendix B Chemical States Tables"
        },
        {
          "compound": "ClF2C*CFCl2",
          "phase": null,
          "value_eV": 292.9,
          "references": [
            "GHHL70"
