Repository: arquerlab/SERSFlow

# SERSFlow

## Run the API

Install dependencies:

```bash
pip install -e .
```

## Python HTTP client

Optional ergonomics wrapper around this API (`httpx`):

```bash
pip install -e ".[client]"
```

```python
from sersflow.client import SersflowClient

with SersflowClient("http://127.0.0.1:8000") as client:
    client.meta.health()
```

See `examples/python_client_quickstart.py` for upload → dataset → session → analysis.

## MCP (Cursor)

Optional stdio MCP for LLM agents (`sersflow-mcp`), bundled with the API package:

```bash
pip install -e ".[mcp]"
```

See [docs/MCP_SETUP.md](docs/MCP_SETUP.md) for Cursor `mcp.json`, env/TOML config, and confirmation rules.

File: src/sersflow/core/xps/data/fitting_recipes.json (part 4 of 7)
{
        "Table reports FWHM at 10 eV pass energy (except FeCr2O4 footnote e)"
      ]
    },
    {
      "id": "fe_2p32_feco3",
      "element": "Fe",
      "region": "Fe_2p3/2",
      "compound": "FeCO3 (Siderite)",
      "source_table": "3.4",
      "pdf_page": 104,
      "pass_energies": [
        10
      ],
      "peaks": [
        {
          "index": 1,
          "label": "multiplet_1",
          "be_eV": 709.8,
          "delta_eV": null,
          "area_pct": 24.3,
          "fwhm_10": 1.5,
          "fwhm_20": null,
          "lineshape": {
            "kind": "gl",
            "casaxps": "GL(30)",
            "params": {
              "m": 30
            }
          }
        },
        {
          "index": 2,
          "label": "multiplet_2",
          "be_eV": 711.1,
          "delta_eV": 1.3,
          "area_pct": 13.2,
          "fwhm_10": 1.5,
          "fwhm_20": null,
          "lineshape": {
            "kind": "gl",
            "casaxps": "GL(30)",
            "params": {
              "m": 30
            }
          }
        },
        {
          "index": 3,
          "label": "multiplet_3",
          "be_eV": 712.0,
          "delta_eV": 0.9,
          "area_pct": 41.9,
          "fwhm_10": 3.6,
          "fwhm_20": null,
          "lineshape": {
            "kind": "gl",
            "casaxps": "GL(30)",
            "params": {
              "m": 30
            }
          }
        },
        {
          "index": 4,
          "label": "multiplet_4",
          "be_eV": 715.6,
          "delta_eV": 3.6,
          "area_pct": 20.0,
          "fwhm_10": 3.4,
          "fwhm_20": null,
          "lineshape": {
            "kind": "gl",
            "casaxps": "GL(30)",
            "params": {
              "m": 30
            }
          }
        },
        {
          "index": 5,
          "label": "multiplet_5",
          "be_eV": 719.4,
          "delta_eV": 3.8,
          "area_pct": 0.7,
          "fwhm_10": 1.5,
          "fwhm_20": null,
          "lineshape": {
            "kind": "gl",
            "casaxps": "GL(30)",
            "params": {
              "m": 30
            }
          }
        }
      ],
      "footnotes": [
        "Binding energies significant to 0.1 eV; extra figure retained because splittings are more accurate (footnote a)",
        "Table reports FWHM at 10 eV pass energy (except FeCr2O4 footnote e)"
      ]
    },
    {
      "id": "co_2p32_co0",
      "element": "Co",
      "region": "Co_2p3/2",
      "compound": "Co(0)",
      "source_table": "3.5",
      "pdf_page": 110,
      "pass_energies": [
        10,
        20
      ],
      "peaks": [
        {
          "index": 1,
          "label": "peak_1",
          "be_eV": 778.1,
          "delta_eV": null,
          "area_pct": 81.0,
          "fwhm_10": 0.7,
          "fwhm_20": 0.75,
          "lineshape": {
            "kind": "la",
            "casaxps": "LA(1.2,5,5)",
            "params": {
              "alpha": 1.2,
              "beta": 5.0,
              "m": 5
            }
          }
        },
        {
          "index": 2,
          "label": "peak_2",
          "be_eV": 781.1,
          "delta_eV": 3.0,
          "area_pct": 11.0,
          "fwhm_10": 3.0,
          "fwhm_20": 3.0,
          "lineshape": {
            "kind": "gl",
            "casaxps": "GL(30)",
            "params": {
              "m": 30
            }
          }
        },
        {
          "index": 3,
          "label": "peak_3",
          "be_eV": 783.1,
          "delta_eV": 2.0,
          "area_pct": 8.0,
          "fwhm_10": 3.0,
          "fwhm_20": 3.0,
          "lineshape": {
            "kind": "gl",
            "casaxps": "GL(30)",
            "params": {
              "m": 30
            }
          }
        }
      ],
      "footnotes": [
        "Binding energies significant to 0.1 eV; extra figure retained because splittings are more accurate (footnote a)",
        "Asymmetric peakshape (Peak 1) and FWHM defined by standard cobalt metal sample LA(1.2,5,5)",
        "LMM B Auger peak seen at 766.2 eV, 2.2 eV FWHM (footnote b)"
      ]
    },
    {
      "id": "co_2p32_coo",
      "element": "Co",
      "region": "Co_2p3/2",
      "compound": "CoO",
      "source_table": "3.5",
      "pdf_page": 110,
      "pass_energies": [
        10,
        20
      ],
      "peaks": [
        {
          "index": 1,
          "label": "peak_1",
          "be_eV": 780.0,
          "delta_eV": null,
          "area_pct": 46.6,
          "fwhm_10": 2.23,
          "fwhm_20": 2.24,
          "lineshape": {
            "kind": "gl",
            "casaxps": "GL(30)",
            "params": {
              "m": 30
            }
          }
        },
        {
          "index": 2,
          "label": "peak_2",
          "be_eV": 782.1,
          "delta_eV": 2.1,
          "area_pct": 25.7,
          "fwhm_10": 2.59,
          "fwhm_20": 2.66,
          "lineshape": {
            "kind": "gl",
            "casaxps": "GL(30)",
            "params": {
              "m": 30
            }
          }
        },
        {
          "index": 3,
          "label": "peak_3",
          "satellite": true,
          "be_eV": 785.5,
          "delta_eV": 3.4,
          "area_pct": 1.6,
          "fwhm_10": 2.42,
          "fwhm_20": 2.29,
          "lineshape": {
            "kind": "gl",
            "casaxps": "GL(30)",
            "params": {
              "m": 30
            }
          }
        },
        {
          "index": 4,
          "label": "peak_4",
          "satellite": true,
          "be_eV": 786.5,
          "delta_eV": 1.0,
          "area_pct": 26.1,
          "fwhm_10": 5.28,
          "fwhm_20": 4.98,
          "lineshape": {
            "kind": "gl",
            "casaxps": "GL(30)",
            "params": {
              "m": 30
            }
          }
        }
      ],
      "footnotes": [
        "Binding energies significant to 0.1 eV; extra figure retained because splittings are more accurate (footnote a)"
      ]
    },
    {
      "id": "co_2p32_co_oh2",
      "element": "Co",
      "region": "Co_2p3/2",
      "compound": "Co(OH)2",
      "source_table": "3.5",
      "pdf_page": 110,
      "pass_energies": [
        10,
        20
      ],
      "peaks": [
        {
          "index": 1,
          "label": "peak_1",
          "be_eV": 780.4,
          "delta_eV": null,
          "area_pct": 38.1,
          "fwhm_10": 2.01,
          "fwhm_20": 2.04,
          "lineshape": {
            "kind": "gl",
            "casaxps": "GL(30)",
            "params": {
              "m": 30
            }
          }
        },
        {
          "index": 2,
          "label": "peak_2",
          "be_eV": 782.2,
          "delta_eV": 1.8,
          "area_pct": 26.6,
          "fwhm_10": 2.6,
          "fwhm_20": 2.55,
          "lineshape": {
            "kind": "gl",
            "casaxps": "GL(30)",
            "params": {
              "m": 30
            }
          }
        },
        {
          "index": 3,
          "label": "peak_3",
          "satellite": true,
          "be_eV": 786.0,
          "delta_eV": 3.79,
          "area_pct": 33.0,
          "fwhm_10": 4.47,
          "fwhm_20": 4.47,
          "lineshape": {
            "kind": "gl",
            "casaxps": "GL(30)",
            "params": {
              "m": 30
            }
          }
        },
        {
          "index": 4,
          "label": "peak_4",
          "satellite": true,
          "be_eV": 790.4,
          "delta_eV": 4.4,
          "area_pct": 2.4,
          "fwhm_10": 2.33,
          "fwhm_20": 2.33,
          "lineshape": {
            "kind": "gl",
            "casaxps": "GL(30)",
            "params": {
              "m": 30
            }
          }
        }
      ],
      "footnotes": [
        "Binding energies significant to 0.1 eV; extra figure retained because splittings are more accurate (footnote a)"
      ]
    },
    {
      "id": "co_2p32_coooh",
      "element": "Co",
      "region": "Co_2p3/2",
      "compound": "CoOOH",
      "source_table": "3.5",
      "pdf_page": 110,
      "pass_energies": [
        10,
        20
      ],
      "peaks": [
        {
          "index": 1,
          "label": "peak_1",
          "be_eV": 780.1,
          "delta_eV": null,
          "area_pct": 61.4,
          "fwhm_10": null,
          "fwhm_20": 1.48,
          "lineshape": {
            "kind": "gl",
            "casaxps": "GL(30)",
            "params": {
              "m": 30
            }
          }
        },
        {
          "index": 2,
          "label": "peak_2",
          "be_eV": 781.4,
          "delta_eV": 1.32,
          "area_pct": 24.5,
          "fwhm_10": null,
          "fwhm_20": 1.48,
          "lineshape": {
            "kind": "gl",
            "casaxps": "GL(30)",
            "params": {
              "m": 30
            }
          }
        },
        {
          "index": 3,
          "label": "peak_3",
          "be_eV": 783.1,
          "delta_eV": 1.68,
          "area_pct": 5.2,
          "fwhm_10": null,
          "fwhm_20": 1.48,
          "lineshape": {
            "kind": "gl",
            "casaxps": "GL(30)",
            "params": {
              "m": 30
            }
          }
        },
        {
          "index": 4,
          "label": "peak_4",
          "satellite": true,
          "be_eV": 790.1,
          "delta_eV": 7.07,
          "area_pct": 8.9,
          "fwhm_10": null,
          "fwhm_20": 3.3,
          "lineshape": {
            "kind": "gl",
            "casaxps": "GL(30)",
            "params": {
              "m": 30
            }
          }
        }
      ],
      "footnotes": [
        "Binding energies significant to 0.1 eV; extra figure retained because splittings are more accurate (footnote a)",
        "From a fit of a digitized copy from reference 54 (footnote c)",
        "10 eV pass-energy FWHM not listed for CoOOH"
      ]
    },
    {
      "id": "co_2p32_co3o4",
      "element": "Co",
      "region": "Co_2p3/2",
      "compound": "Co3O4",
      "source_table": "3.5",
      "pdf_page": 110,
      "pass_energies": [
        10,
        20
      ],
      "peaks": [
        {
          "index": 1,
          "label": "peak_1",
          "be_eV": 779.6,
          "delta_eV": null,
          "area_pct": 40.5,
          "fwhm_10": 1.38,
          "fwhm_20": 1.39,
          "lineshape": {
            "kind": "gl",
            "casaxps": "GL(30)",
            "params": {
              "m": 30
            }
          }
        },
        {
          "index": 2,
          "label": "peak_2",
          "be_eV": 780.9,
          "delta_eV": 1.3,
          "area_pct": 29.1,
          "fwhm_10": 1.55,
          "fwhm_20": 1.62,
          "lineshape": {
            "kind": "gl",
            "casaxps": "GL(30)",
            "params": {
              "m": 30
            }
          }
        },
        {
          "index": 3,
          "label": "peak_3",
          "be_eV": 782.2,
          "delta_eV": 1.3,
          "area_pct": 15.2,
          "fwhm_10": 1.94,
          "fwhm_20": 2.18,
          "lineshape": {
            "kind": "gl",
            "casaxps": "GL(30)",
            "params": {
              "m": 30
            }
          }
        },
        {
          "index": 4,
          "label": "peak_4",
          "satellite": true,
          "be_eV": 785.2,
          "delta_eV": 3.0,
          "area_pct": 8.1,
          "fwhm_10": 4.28,
          "fwhm_20": 4.44,
          "lineshape": {
            "kind": "gl",
            "casaxps": "GL(30)",
            "params": {
              "m": 30
            }
          }
        },
        {
          "index": 5,
          "label": "peak_5",
          "satellite": true,
          "be_eV": 789.5,
          "delta_eV": 4.3,
          "area_pct": 7.2,
          "fwhm_10": 3.15,
          "fwhm_20": 3.29,
          "lineshape": {
            "kind": "gl",
            "casaxps": "GL(30)",
            "params": {
              "m": 30
            }
          }
        }
      ],
      "footnotes": [
        "Binding energies significant to 0.1 eV; extra figure retained because splittings are more accurate (footnote a)"
      ]
    },
    {
      "id": "ni_2p32_metal_ref5",
      "element": "Ni",
      "region": "Ni_2p3/2",
      "compound": "Ni Metal from [5]",
      "source_table": "3.6",
      "pdf_page": 111,
      "pass_energies": [
        10,
        20
      ],
      "peaks": [
        {
          "index": 1,
          "label": "peak_1",
          "be_eV": 852.6,
          "delta_eV": null,
          "area_pct": 79.6,
          "fwhm_10": 1.0,
          "fwhm_20": 1.02,
          "lineshape": {
            "kind": "a_gl",
            "casaxps": "A(0.4,0.55,10)GL(30)",
            "params": {
              "a": 0.4,
              "n": 0.55,
              "m_asym": 10,
              "m": 30
            }
          }
        },
        {
          "index": 2,
          "label": "peak_2",
          "be_eV": 856.3,
          "delta_eV": 3.65,
          "area_pct": 5.6,
          "fwhm_10": 2.48,
          "fwhm_20": 2.48,
          "lineshape": {
            "kind": "gl",
            "casaxps": "GL(30)",
            "params": {
              "m": 30
            }
          }
        },
        {
          "index": 3,
          "label": "peak_3",
          "be_eV": 858.7,
          "delta_eV": 2.38,
          "area_pct": 14.8,
          "fwhm_10": 2.48,
          "fwhm_20": 2.48,
          "lineshape": {
            "kind": "gl",
            "casaxps": "GL(30)",
            "params": {
              "m": 30
            }
          }
        }
      ],
      "footnotes": [
        "Binding energies significant to 0.1 eV; extra figure retained because splittings are more accurate (footnote a)",
        "Asymmetric peakshape for peak 1: CasaXPS A(0.4,0.55,10)GL(30) (footnote b)",
        "Metal peak corrected to Au 4f7/2 = 83.95 eV (footnote d)"
      ]
    },
    {
      "id": "ni_2p32_metal_la",
      "element": "Ni",
      "region": "Ni_2p3/2",
      "compound": "Ni Metal - New Line Shape",
      "source_table": "3.6",
      "pdf_page": 111,
      "pass_energies": [
        10,
        20
      ],
      "peaks": [
        {
          "index": 1,
          "label": "peak_1",
          "be_eV": 852.6,
          "delta_eV": null,
          "area_pct": 81.2,
          "fwhm_10": 0.94,
          "fwhm_20": 0.95,
          "lineshape": {
            "kind": "la",
            "casaxps": "LA(1.1,2.2,10)",
            "params": {
              "alpha": 1.1,
              "beta": 2.2,
              "m": 10
            }
          }
        },
        {
          "index": 2,
          "label": "peak_2",
          "be_eV": 856.3,
          "delta_eV": 3.65,
          "area_pct": 6.3,
          "fwhm_10": 2.7,
          "fwhm_20": 2.7,
          "lineshape": {
            "kind": "gl",
            "casaxps": "GL(30)",
            "params": {
              "m": 30
            }
          }
        },
        {
          "index": 3,
          "label": "peak_3",
          "be_eV": 858.7,
          "delta_eV": 2.38,
          "area_pct": 12.5,
          "fwhm_10": 2.7,
          "fwhm_20": 2.7,
          "lineshape": {
            "kind": "gl",
            "casaxps": "GL(30)",
            "params": {
              "m": 30
            }
          }
        }
      ],
      "footnotes": [
        "Binding energies significant to 0.1 eV; extra figure retained because splittings are more accurate (footnote a)",
        "Asymmetric peakshape for peak 1: CasaXPS LA(1.1,2.2,10) (footnote c)",
        "Metal peak corrected to Au 4f7/2 = 83.95 eV (footnote d)"
      ]
    },
    {
      "id": "ni_2p32_nio",
      "element": "Ni",
      "region": "Ni_2p3/2",
      "compound": "NiO",
      "source_table": "3.6",
      "pdf_page": 111,
      "pass_energies": [
        10,
        20
      ],
      "peaks": [
        {
          "index": 1,
          "label": "peak_1",
          "be_eV": 853.7,
          "delta_eV": null,
          "area_pct": 14.3,
          "fwhm_10": 0.98,
          "fwhm_20": 1.02,
          "lineshape": {
            "kind": "gl",
            "casaxps": "GL(30)",
            "params": {
              "m": 30
            }
          }
        },
        {
          "index": 2,
          "label": "peak_2",
          "be_eV": 855.4,
          "delta_eV": 1.71,
          "area_pct": 44.2,
          "fwhm_10": 3.2,
          "fwhm_20": 3.25,
          "lineshape": {
            "kind": "gl",
            "casaxps": "GL(30)",
            "params": {
              "m": 30
            }
          }
        },
        {
          "index": 3,
          "label": "peak_3",
          "be_eV": 860.9,
          "delta_eV": 5.44,
          "area_pct": 34.0,
          "fwhm_10": 3.85,
          "fwhm_20": 3.76,
          "lineshape": {
            "kind": "gl",
            "casaxps": "GL(30)",
            "params": {
              "m": 30
            }
          }
        },
        {
          "index": 4,
          "label": "peak_4",
          "be_eV": 864.0,
          "delta_eV": 3.1,
          "area_pct": 3.6,
          "fwhm_10": 1.97,
          "fwhm_20": 2.04,
          "lineshape": {
            "kind": "gl",
            "casaxps": "GL(30)",
            "params": {
              "m": 30
            }
          }
        },
        {
          "index": 5,
          "label": "peak_5",
          "be_eV": 866.3,
          "delta_eV": 2.38,
          "area_pct": 3.9,
          "fwhm_10": 2.6,
          "fwhm_20": 2.44,
          "lineshape": {
            "kind": "gl",
            "casaxps": "GL(30)",
            "params": {
              "m": 30
            }
          }
        }
      ],
      "footnotes": [
        "Binding energies significant to 0.1 eV; extra figure retained because splittings are more accurate (footnote a)",
        "Charge corrected to C 1s = 284.8 eV"
      ]
    },
    {
      "id": "ni_2p32_ni_oh2",
      "element": "Ni",
      "region": "Ni_2p3/2",
      "compound": "Ni(OH)2",
      "source_table": "3.6",
      "pdf_page": 111,
      "pass_energies": [
        10,
        20
      ],
      "peaks": [
        {
          "index": 1,
          "label": "peak_1",
          "be_eV": 854.9,
          "delta_eV": null,
          "area_pct": 7.4,
          "fwhm_10": 1.12,
          "fwhm_20": 1.16,
          "lineshape": {
            "kind": "gl",
            "casaxps": "GL(30)",
            "params": {
              "m": 30
            }
          }
        },
        {
          "index": 2,
          "label": "peak_2",
          "be_eV": 855.7,
          "delta_eV": 0.77,
          "area_pct": 45.3,
          "fwhm_10": 2.25,
          "fwhm_20": 2.29,
          "lineshape": {
            "kind": "gl",
            "casaxps": "GL(30)",
            "params": {
              "m": 30
            }
          }
        },
        {
          "index": 3,
          "label": "peak_3",
          "be_eV": 857.7,
          "delta_eV": 2.02,
          "area_pct": 3.0,
          "fwhm_10": 1.59,
          "fwhm_20": 1.59,
          "lineshape": {
            "kind": "gl",
            "casaxps": "GL(30)",
            "params": {
              "m": 30
            }
          }
        },
        {
          "index": 4,
          "label": "peak_4",
          "be_eV": 860.5,
          "delta_eV": 2.79,
          "area_pct": 1.4,
          "fwhm_10": 1.06,
          "fwhm_20": 1.06,
          "lineshape": {
            "kind": "gl",
            "casaxps": "GL(30)",
            "params": {
              "m": 30
            }
          }
        },
        {
          "index": 5,
          "label": "peak_5",
          "be_eV": 861.5,
          "delta_eV": 1.0,
          "area_pct": 39.2,
          "fwhm_10": 4.64,
          "fwhm_20": 4.65,
          "lineshape": {
            "kind": "gl",
            "casaxps": "GL(30)",
            "params": {
              "m": 30
            }
          }
        },
        {
          "index": 6,
          "label": "peak_6",
          "be_eV": 866.5,
          "delta_eV": 4.96,
          "area_pct": 3.7,
          "fwhm_10": 3.08,
          "fwhm_20": 3.01,
          "lineshape": {
            "kind": "gl",
            "casaxps": "GL(30)",
            "params": {
              "m": 30
            }
          }
        }
      ],
      "footnotes": [
        "Binding energies significant to 0.1 eV; extra figure retained because splittings are more accurate (footnote a)",
        "Charge corrected to C 1s = 284.8 eV"
      ]
    },
    {
      "id": "ni_2p32_gamma_niooh",
      "element": "Ni",
      "region": "Ni_2p3/2",
      "compound": "Gamma NiOOH",
      "source_table": "3.6",
      "pdf_page": 111,
      "pass_energies": [
        10,
        20
      ],
      "peaks": [
        {
          "index": 1,
          "label": "peak_1",
          "be_eV": 854.6,
          "delta_eV": null,
          "area_pct": 13.8,
          "fwhm_10": 1.4,
          "fwhm_20": null,
          "lineshape": {
            "kind": "gl",
            "casaxps": "GL(30)",
            "params": {
              "m": 30
            }
          }
        },
        {
          "index": 2,
          "label": "peak_2",
          "be_eV": 855.3,
          "delta_eV": 0.7,
          "area_pct": 12.4,
          "fwhm_10": 1.5,
          "fwhm_20": null,
          "lineshape": {
            "kind": "gl",
            "casaxps": "GL(30)",
            "params": {
              "m": 30
            }
          }
        },
        {
          "index": 3,
          "label": "peak_3",
          "be_eV": 855.7,
          "delta_eV": 0.36,
          "area_pct": 9.7,
          "fwhm_10": 1.4,
          "fwhm_20": null,
          "lineshape": {
            "kind": "gl",
            "casaxps": "GL(30)",
            "params": {
              "m": 30
            }
          }
        },
        {
          "index": 4,
          "label": "peak_4",
          "be_eV": 856.5,
          "delta_eV": 0.78,
          "area_pct": 20.7,
          "fwhm_10": 1.4,
          "fwhm_20": null,
          "lineshape": {
            "kind": "gl",
            "casaxps": "GL(30)",
            "params": {
              "m": 30
            }
          }
        },
        {
          "index": 5,
          "label": "peak_5",
          "be_eV": 857.8,
          "delta_eV": 1.33,
          "area_pct": 8.7,
          "fwhm_10": 1.9,
          "fwhm_20": null,
          "lineshape": {
            "kind": "gl",
            "casaxps": "GL(30)",
            "params": {
              "m": 30
            }
          }
        },
        {
          "index": 6,
          "label": "peak_6",
          "be_eV": 861.0,
          "delta_eV": 3.2,
          "area_pct": 23.3,
          "fwhm_10": 4.0,
          "fwhm_20": null,
          "lineshape": {
            "kind": "gl",
            "casaxps": "GL(30)",
            "params": {
              "m": 30
            }
          }
        },
        {
          "index": 7,
          "label": "peak_7",
          "be_eV": 864.4,
          "delta_eV": 3.38,
          "area_pct": 11.4,
          "fwhm_10": 4.4,
          "fwhm_20": null,
          "lineshape": {
            "kind": "gl",
            "casaxps": "GL(30)",
            "params": {
              "m": 30
            }
          }
        }
      ],
      "footnotes": [
        "Binding energies significant to 0.1 eV; extra figure retained because splittings are more accurate (footnote a)",
        "20 eV FWHM not listed for Gamma NiOOH",
        "Charge corrected to C 1s = 284.8 eV"
      ]
    },
    {
      "id": "ni_2p32_beta_niooh_3p",
      "element": "Ni",
      "region": "Ni_2p3/2",
      "compound": "Beta NiOOH (3+ Portion)",
      "source_table": "3.6",
      "pdf_page": 111,
      "pass_energies": [
        10,
        20
      ],
      "peaks": [
        {
          "index": 1,
          "label": "peak_1",
          "be_eV": 854.6,
          "delta_eV": null,
          "area_pct": 9.2,
          "fwhm_10": 1.4,
          "fwhm_20": null,
          "lineshape": {
            "kind": "gl",
            "casaxps": "GL(30)",
            "params": {
              "m": 30
            }
          }
        },
        {
          "index": 2,
          "label": "peak_2",
          "be_eV": 855.3,
          "delta_eV": 0.7,
          "area_pct": 8.3,
          "fwhm_10": 1.5,
          "fwhm_20": null,
          "lineshape": {
            "kind": "gl",
            "casaxps": "GL(30)",
            "params": {
              "m": 30
            }
          }
        },
        {
          "index": 3,
          "label": "peak_3",
          "be_eV": 855.7,
          "delta_eV": 0.36,
          "area_pct": 6.4,
          "fwhm_10": 1.4,
          "fwhm_20": null,
          "lineshape": {
            "kind": "gl",
            "casaxps": "GL(30)",
            "params": {
              "m": 30
            }
          }
        },
        {
          "index": 4,
          "label": "peak_4",
          "be_eV": 856.5,
          "delta_eV": 0.78,
          "area_pct": 13.8,
          "fwhm_10": 1.4,
          "fwhm_20": null,
          "lineshape": {
            "kind": "gl",
            "casaxps": "GL(30)",
            "params": {
              "m": 30
            }
          }
        },
        {
          "index": 5,
          "label": "peak_5",
          "be_eV": 857.8,
          "delta_eV": 1.33,
          "area_pct": 5.8,
          "fwhm_10": 1.9,
          "fwhm_20": null,
          "lineshape": {
            "kind": "gl",
            "casaxps": "GL(30)",
            "params": {
              "m": 30
            }
          }
        },
        {
          "index": 6,
          "label": "peak_6",
          "be_eV": 861.0,
          "delta_eV": 3.2,
          "area_pct": 15.6,
          "fwhm_10": 4.0,
          "fwhm_20": null,
          "lineshape": {
            "kind": "gl",
            "casaxps": "GL(30)",
            "params": {
              "m": 30
            }
          }
        },
        {
          "index": 7,
          "label": "peak_7",
          "be_eV": 864.4,
          "delta_eV": 3.38,
          "area_pct": 7.6,
          "fwhm_10": 4.4,
          "fwhm_20": null,
          "lineshape": {
            "kind": "gl",
            "casaxps": "GL(30)",
            "params": {
              "m": 30
            }
          }
        }
      ],
      "footnotes": [
        "Binding energies significant to 0.1 eV; extra figure retained because splittings are more accurate (footnote a)",
        "Beta NiOOH has a ratio of 2:1 Ni(III):Ni(II); 3+ and 2+ portions total 100% (footnote e)",
        "20 eV FWHM not listed"
      ]
    },
    {
      "id": "ni_2p32_beta_niooh_2p",
      "element": "Ni",
      "region": "Ni_2p3/2",
      "compound": "Beta NiOOH (2+ Portion)",
      "source_table": "3.6",
      "pdf_page": 111,
      "pass_energies": [
        10,
        20
      ],
      "peaks": [
        {
          "index": 1,
          "label": "peak_1",
          "be_eV": 854.9,
          "delta_eV": null,
          "area_pct": 2.5,
          "fwhm_10": 1.12,
          "fwhm_20": null,
          "lineshape": {
            "kind": "gl",
            "casaxps": "GL(30)",
            "params": {
              "m": 30
            }
          }
        },
        {
          "index": 2,
          "label": "peak_2",
          "be_eV": 855.7,
          "delta_eV": 0.77,
          "area_pct": 15.1,
          "fwhm_10": 2.25,
          "fwhm_20": null,
          "lineshape": {
            "kind": "gl",
            "casaxps": "GL(30)",
            "params": {
              "m": 30
            }
          }
        },
        {
          "index": 3,
          "label": "peak_3",
          "be_eV": 857.7,
          "delta_eV": 2.02,
          "area_pct": 1.0,
          "fwhm_10": 1.59,
          "fwhm_20": null,
          "lineshape": {
            "kind": "gl",
            "casaxps": "GL(30)",
            "params": {
              "m": 30
            }
          }
        },
        {
          "index": 4,
          "label": "peak_4",
          "be_eV": 860.5,
          "delta_eV": 2.79,
          "area_pct": 0.5,
          "fwhm_10": 1.06,
          "fwhm_20": null,
          "lineshape": {
            "kind": "gl",
            "casaxps": "GL(30)",
            "params": {
              "m": 30
            }
          }
        },
        {
          "index": 5,
          "label": "peak_5",
          "be_eV": 861.5,
          "delta_eV": 1.0,
          "area_pct": 13.1,
          "fwhm_10": 4.64,
          "fwhm_20": null,
          "lineshape": {
            "kind": "gl",
            "casaxps": "GL(30)",
            "params": {
              "m": 30
            }
          }
        },
        {
          "index": 6,
          "label": "peak_6",
          "be_eV": 866.5,
          "delta_eV": 4.96,
          "area_pct": 1.2,
          "fwhm_10": 3.08,
          "fwhm_20": null,
          "lineshape": {
            "kind": "gl",
            "casaxps": "GL(30)",
            "params": {
              "m": 30
            }
          }
        }
      ],
      "footnotes": [
        "Binding energies significant to 0.1 eV; extra figure retained because splittings are more accurate (footnote a)",
        "Beta NiOOH has a ratio of 2:1 Ni(III):Ni(II); 3+ and 2+ portions total 100% (footnote e)",
        "20 eV FWHM not listed"
      ]
    },
    {
      "id": "ni_2p32_nicr2o4",
      "element": "Ni",
      "region": "Ni_2p3/2",
      "compound": "NiCr2O4",
      "source_table": "3.6",
      "pdf_page": 111,
      "pass_energies": [
        10,
        20
      ],
      "peaks": [
        {
          "index": 1,
          "label": "peak_1",
          "be_eV": 853.8,
          "delta_eV": null,
          "area_pct": 7.0,
          "fwhm_10": 1.22,
          "fwhm_20": 1.3,
          "lineshape": {
            "kind": "gl",
            "casaxps": "GL(30)",
            "params": {
              "m": 30
            }
          }
        },
        {
          "index": 2,
          "label": "peak_2",
          "be_eV": 855.8,
          "delta_eV": 1.95,
          "area_pct": 20.5,
          "fwhm_10": 1.82,
          "fwhm_20": 1.86,
          "lineshape": {
            "kind": "gl",
            "casaxps": "GL(30)",
            "params": {
              "m": 30
            }
          }
        },
        {
          "index": 3,
          "label": "peak_3",
          "be_eV": 856.5,
          "delta_eV": 0.71,
          "area_pct": 24.7,
          "fwhm_10": 3.91,
          "fwhm_20": 3.81,
          "lineshape": {
            "kind": "gl",
            "casaxps": "GL(30)",
            "params": {
              "m": 30
            }
          }
        },
        {
          "index": 4,
          "label": "peak_4",
          "be_eV": 861.0,
          "delta_eV": 4.5,
          "area_pct": 2.3,
          "fwhm_10": 1.27,
          "fwhm_20": 1.33,
          "lineshape": {
            "kind": "gl",
            "casaxps": "GL(30)",
            "params": {
              "m": 30
            }
          }
        },
        {
          "index": 5,
          "label": "peak_5",
          "be_eV": 861.3,
          "delta_eV": 0.26,
          "area_pct": 39.4,
          "fwhm_10": 4.34,
          "fwhm_20": 4.31,
          "lineshape": {
            "kind": "gl",
            "casaxps": "GL(30)",
            "params": {
              "m": 30
            }
          }
        },
        {
          "index": 6,
          "label": "peak_6",
          "be_eV": 866.0,
          "delta_eV": 4.73,
          "area_pct": 6.1,
          "fwhm_10": 2.07,
          "fwhm_20": 2.13,
          "lineshape": {
            "kind": "gl",
            "casaxps": "GL(30)",
            "params": {
              "m": 30
            }
          }
        }
      ],
      "footnotes": [
        "Binding energies significant to 0.1 eV; extra figure retained because splittings are more accurate (footnote a)",
        "Charge corrected to C 1s = 284.8 eV"
      ]
    },
    {
      "id": "ni_2p32_nife2o4",
      "element": "Ni",
      "region": "Ni_2p3/2",
      "compound": "NiFe2O4",
      "source_table": "3.6",
      "pdf_page": 111,
      "pass_energies": [
        10,
        20
      ],
      "peaks": [
        {
          "index": 1,
          "label": "peak_1",
          "be_eV": 854.5,
          "delta_eV": null,
          "area_pct": 17.3,
          "fwhm_10": 1.35,
          "fwhm_20": 1.36,
          "lineshape": {
            "kind": "gl",
            "casaxps": "GL(30)",
            "params": {
              "m": 30
            }
          }
        },
        {
          "index": 2,
          "label": "peak_2",
          "be_eV": 856.0,
          "delta_eV": 1.52,
          "area_pct": 38.2,
          "fwhm_10": 3.03,
          "fwhm_20": 2.98,
          "lineshape": {
            "kind": "gl",
            "casaxps": "GL(30)",
            "params": {
              "m": 30
            }
          }
        },
        {
          "index": 3,
          "label": "peak_3",
          "be_eV": 861.4,
          "delta_eV": 5.41,
          "area_pct": 38.5,
          "fwhm_10": 4.49,
          "fwhm_20": 4.5,
          "lineshape": {
            "kind": "gl",
            "casaxps": "GL(30)",
            "params": {
              "m": 30
            }
          }
        },
        {
          "index": 4,
          "label": "peak_4",
          "be_eV": 864.7,
          "delta_eV": 3.29,
          "area_pct": 2.8,
          "fwhm_10": 3.04,
          "fwhm_20": 3.01,
          "lineshape": {
            "kind": "gl",
            "casaxps": "GL(30)",
            "params": {
              "m": 30
            }
          }
        },
        {
          "index": 5,
          "label": "peak_5",
          "be_eV": 867.0,
          "delta_eV": 2.27,
          "area_pct": 3.2,
          "fwhm_10": 2.61,
          "fwhm_20": 2.66,
          "lineshape": {
            "kind": "gl",
            "casaxps": "GL(30)",
            "params": {
              "m": 30
            }
          }
        }
      ],
      "footnotes": [
        "Binding energies significant to 0.1 eV; extra figure retained because splittings are more accurate (footnote a)",
        "Charge corrected to C 1s = 284.8 eV"
      ]
    },
    {
      "id": "o_1s_ch3_cr2o3_vac",
      "element": "O",
      "region": "O_1s",
      "compound": "Cr(III) Cr2O3 - Vacuum Fractured",
      "source_table": "3.7",
      "pdf_page": 114,
      "pass_energies": [
        10,
        20
      ],
      "peaks": [
        {
          "index": 1,
          "label": "lattice_oxide",
          "be_eV": 530.12,
          "delta_eV": null,
          "area_pct": 42.0,
          "fwhm_10": 0.84,
          "fwhm_20": 0.89,
          "lineshape": {
            "kind": "gl",
            "casaxps": "GL(30)",
            "params": {
              "m": 30
            }
          },
          "be_std_eV": 0.0
        },
        {
          "index": 2,
          "label": "hydroxide_hydrated_defective",
          "be_eV": 530.9,
          "delta_eV": null,
          "area_pct": 58.0,
          "fwhm_10": 3.15,
          "fwhm_20": 3.08,
          "lineshape": {
            "kind": "gl",
            "casaxps": "GL(30)",
            "params": {
              "m": 30
            }
          },
          "be_std_eV": 0.01
        }
      ],
      "footnotes": [
        "Selected O 1s values for Chapter 3 compounds"
      ]
    },
    {
      "id": "o_1s_ch3_cr2o3_air",
      "element": "O",
      "region": "O_1s",
      "compound": "Cr(III) Cr2O3 - Air Exposed",
      "source_table": "3.7",
      "pdf_page": 114,
      "pass_energies": [
        10,
        20
      ],
      "peaks": [
        {
          "index": 1,
          "label": "lattice_oxide",
          "be_eV": 530.1,
          "delta_eV": null,
          "area_pct": 56.0,
          "fwhm_10": 1.19,
          "fwhm_20": 1.34,
          "lineshape": {
            "kind": "gl",
            "casaxps": "GL(30)",
            "params": {
              "m": 30
            }
          },
          "be_std_eV": 0.11
        },
        {
          "index": 2,
          "label": "hydroxide_hydrated_defective",
          "be_eV": 531.83,
          "delta_eV": null,
          "area_pct": 41.0,
          "fwhm_10": 2.5,
          "fwhm_20": 2.12,
          "lineshape": {
            "kind": "gl",
            "casaxps": "GL(30)",
            "params": {
              "m": 30
            }
          },
          "be_std_eV": 0.04
        },
        {
          "index": 3,
          "label": "water_organic",
          "be_eV": 533.82,
          "delta_eV": null,
          "area_pct": 3.0,
          "fwhm_10": 2.5,
          "fwhm_20": 2.12,
          "lineshape": {
            "kind": "gl",
            "casaxps": "GL(30)",
            "params": {
              "m": 30
            }
          },
          "be_std_eV": 0.21
        }
      ],
      "footnotes": [
        "Selected O 1s values for Chapter 3 compounds"
      ]
    },
    {
      "id": "o_1s_ch3_eskolaite",
      "element": "O",
      "region": "O_1s",
      "compound": "Cr(III) Eskolaite, Cr2O3",
      "source_table": "3.7",
      "pdf_page": 114,
      "pass_energies": [
        10,
        20
      ],
      "peaks": [
        {
          "index": 1,
          "label": "lattice_oxide",
          "be_eV": 529.86,
          "delta_eV": null,
          "area_pct": 33.0,
          "fwhm_10": 1.13,
          "fwhm_20": 1.16,
          "lineshape": {
            "kind": "gl",
            "casaxps": "GL(30)",
            "params": {
              "m": 30
            }
          },
          "be_std_eV": 0.04
        },
        {
          "index": 2,
          "label": "hydroxide_hydrated_defective",
          "be_eV": 531.15,
          "delta_eV": null,
          "area_pct": 64.0,
          "fwhm_10": 1.8,
          "fwhm_20": 1.79,
          "lineshape": {
            "kind": "gl",
            "casaxps": "GL(30)",
            "params": {
              "m": 30
            }
          },
          "be_std_eV": 0.06
        },
        {
          "index": 3,
          "label": "water_organic",
          "be_eV": 533.19,
          "delta_eV": null,
          "area_pct": 4.0,
          "fwhm_10": 1.8,
          "fwhm_20": 1.79,
          "lineshape": {
            "kind": "gl",
            "casaxps": "GL(30)",
            "params": {
              "m": 30
            }
          },
          "be_std_eV": 0.05
        }
      ],
      "footnotes": [
        "Selected O 1s values for Chapter 3 compounds"
      ]
    },
    {
      "id": "o_1s_ch3_cr_oh3",
      "element": "O",
      "region": "O_1s",
      "compound": "Cr(III) \"Cr(OH)3\"",
      "source_table": "3.7",
      "pdf_page": 114,
      "pass_energies": [
        10,
        20
      ],
      "peaks": [
        {
          "index": 1,
          "label": "hydroxide_hydrated_defective",
          "be_eV": 531.7,
          "delta_eV": null,
          "area_pct": 88.0,
          "fwhm_10": 1.68,
          "fwhm_20": null,
          "lineshape": {
            "kind": "gl",
            "casaxps": "GL(30)",
            "params": {
              "m": 30
            }
          },
          "be_std_eV": 0.1
        },
        {
          "index": 2,
          "label": "water_organic",
          "be_eV": 533.43,
          "delta_eV": null,
          "area_pct": 12.0,
          "fwhm_10": 1.42,
          "fwhm_20": null,
          "lineshape": {
            "kind": "gl",
            "casaxps": "GL(30)",
            "params": {
              "m": 30
            }
          },
          "be_std_eV": 0.1
        }
      ],
      "footnotes": [
        "Selected O 1s values for Chapter 3 compounds"
      ]
    },
    {
      "id": "o_1s_ch3_cro3",
      "element": "O",
