Repository: arquerlab/SERSFlow

# SERSFlow

## Run the API

Install dependencies:

```bash
pip install -e .
```

## Python HTTP client

Optional ergonomics wrapper around this API (`httpx`):

```bash
pip install -e ".[client]"
```

```python
from sersflow.client import SersflowClient

with SersflowClient("http://127.0.0.1:8000") as client:
    client.meta.health()
```

See `examples/python_client_quickstart.py` for upload → dataset → session → analysis.

## MCP (Cursor)

Optional stdio MCP for LLM agents (`sersflow-mcp`), bundled with the API package:

```bash
pip install -e ".[mcp]"
```

See [docs/MCP_SETUP.md](docs/MCP_SETUP.md) for Cursor `mcp.json`, env/TOML config, and confirmation rules.

File: src/sersflow/core/xps/data/chemical_states.json (part 5 of 31)
{
          ],
          "raw_line": "ClF2C*CFCl2 292.9 GHHL70",
          "page": 217,
          "pdf_page_index": 4,
          "provenance": "phi_handbook",
          "source_detail": "PHI Appendix B Chemical States Tables"
        },
        {
          "compound": "C*H3CN",
          "phase": null,
          "value_eV": 286.3,
          "references": [
            "BCGH73"
          ],
          "raw_line": "C*H3CN 286.3 BCGH73",
          "page": 217,
          "pdf_page_index": 4,
          "provenance": "phi_handbook",
          "source_detail": "PHI Appendix B Chemical States Tables"
        },
        {
          "compound": "CH3C*N",
          "phase": null,
          "value_eV": 287.2,
          "references": [
            "BCGH73"
          ],
          "raw_line": "CH3C*N 287.2 BCGH73",
          "page": 217,
          "pdf_page_index": 4,
          "provenance": "phi_handbook",
          "source_detail": "PHI Appendix B Chemical States Tables"
        },
        {
          "compound": "CH3CONH2",
          "phase": null,
          "value_eV": 288.4,
          "references": [
            "SNMK78"
          ],
          "raw_line": "CH3CONH2 288.4 SNMK78",
          "page": 217,
          "pdf_page_index": 4,
          "provenance": "phi_handbook",
          "source_detail": "PHI Appendix B Chemical States Tables"
        },
        {
          "compound": "EtNH2",
          "phase": null,
          "value_eV": 285.6,
          "references": [
            "BCGH73",
            "GHHL70"
          ],
          "raw_line": "EtNH2 285.6 BCGH73, GHHL70",
          "page": 217,
          "pdf_page_index": 4,
          "provenance": "phi_handbook",
          "source_detail": "PHI Appendix B Chemical States Tables"
        },
        {
          "compound": "EtNH2BF3",
          "phase": null,
          "value_eV": 286.8,
          "references": [
            "BCGH73"
          ],
          "raw_line": "EtNH2BF3 286.8 BCGH73",
          "page": 217,
          "pdf_page_index": 4,
          "provenance": "phi_handbook",
          "source_detail": "PHI Appendix B Chemical States Tables"
        },
        {
          "compound": "PhNH2",
          "phase": null,
          "value_eV": 284.6,
          "references": [
            "LaFo76"
          ],
          "raw_line": "PhNH2 284.6 LaFo76",
          "page": 217,
          "pdf_page_index": 4,
          "provenance": "phi_handbook",
          "source_detail": "PHI Appendix B Chemical States Tables"
        },
        {
          "compound": "C(NH2)3Cl",
          "phase": null,
          "value_eV": 289.4,
          "references": [
            "LeRa77"
          ],
          "raw_line": "C(NH2)3Cl 289.4 LeRa77",
          "page": 217,
          "pdf_page_index": 4,
          "provenance": "phi_handbook",
          "source_detail": "PHI Appendix B Chemical States Tables"
        },
        {
          "compound": "(CH2)6N4",
          "phase": null,
          "value_eV": 286.9,
          "references": [
            "GHHL70"
          ],
          "raw_line": "(CH2)6N4 286.9 GHHL70",
          "page": 217,
          "pdf_page_index": 4,
          "provenance": "phi_handbook",
          "source_detail": "PHI Appendix B Chemical States Tables"
        },
        {
          "compound": "C5H5N",
          "phase": null,
          "value_eV": 285.5,
          "references": [
            "BCGH73"
          ],
          "raw_line": "C5H5N 285.5 BCGH73",
          "page": 217,
          "pdf_page_index": 4,
          "provenance": "phi_handbook",
          "source_detail": "PHI Appendix B Chemical States Tables"
        },
        {
          "compound": "PhCN",
          "phase": null,
          "value_eV": 285.4,
          "references": [
            "LaFo76"
          ],
          "raw_line": "PhCN 285.4 LaFo76",
          "page": 217,
          "pdf_page_index": 4,
          "provenance": "phi_handbook",
          "source_detail": "PHI Appendix B Chemical States Tables"
        },
        {
          "compound": "C*H3CNBF3",
          "phase": null,
          "value_eV": 287.3,
          "references": [
            "BCGH73"
          ],
          "raw_line": "C*H3CNBF3 287.3 BCGH73",
          "page": 217,
          "pdf_page_index": 4,
          "provenance": "phi_handbook",
          "source_detail": "PHI Appendix B Chemical States Tables"
        },
        {
          "compound": "CH3C*NBF3",
          "phase": null,
          "value_eV": 289.1,
          "references": [
            "BCGH73"
          ],
          "raw_line": "CH3C*NBF3 289.1 BCGH73",
          "page": 217,
          "pdf_page_index": 4,
          "provenance": "phi_handbook",
          "source_detail": "PHI Appendix B Chemical States Tables"
        },
        {
          "compound": "Triazole",
          "phase": null,
          "value_eV": 286.3,
          "references": [
            "GHHL70"
          ],
          "raw_line": "Triazole 286.3 GHHL70",
          "page": 217,
          "pdf_page_index": 4,
          "provenance": "phi_handbook",
          "source_detail": "PHI Appendix B Chemical States Tables"
        },
        {
          "compound": "NC*N=C(NH2)2",
          "phase": null,
          "value_eV": 286.4,
          "references": [
            "LeRa77"
          ],
          "raw_line": "NC*N=C(NH2)2 286.4 LeRa77",
          "page": 217,
          "pdf_page_index": 4,
          "provenance": "phi_handbook",
          "source_detail": "PHI Appendix B Chemical States Tables"
        },
        {
          "compound": "NCN=C*(NH2)2",
          "phase": null,
          "value_eV": 288.2,
          "references": [
            "LeRa77"
          ],
          "raw_line": "NCN=C*(NH2)2 288.2 LeRa77",
          "page": 217,
          "pdf_page_index": 4,
          "provenance": "phi_handbook",
          "source_detail": "PHI Appendix B Chemical States Tables"
        },
        {
          "compound": "H2NCH2C*OONa",
          "phase": null,
          "value_eV": 287.9,
          "references": [
            "GHHL70"
          ],
          "raw_line": "H2NCH2C*OONa 287.9 GHHL70",
          "page": 217,
          "pdf_page_index": 4,
          "provenance": "phi_handbook",
          "source_detail": "PHI Appendix B Chemical States Tables"
        },
        {
          "compound": "H2NCONH2",
          "phase": null,
          "value_eV": 288.7,
          "references": [
            "GHHL70",
            "LeRa77"
          ],
          "raw_line": "H2NCONH2 288.7 GHHL70, LeRa77",
          "page": 217,
          "pdf_page_index": 4,
          "provenance": "phi_handbook",
          "source_detail": "PHI Appendix B Chemical States Tables"
        },
        {
          "compound": "H2NCSNH2",
          "phase": null,
          "value_eV": 288.0,
          "references": [
            "LeRa77",
            "SrWa77"
          ],
          "raw_line": "H2NCSNH2 288.0 LeRa77, SrWa77",
          "page": 217,
          "pdf_page_index": 4,
          "provenance": "phi_handbook",
          "source_detail": "PHI Appendix B Chemical States Tables"
        },
        {
          "compound": "H2NCONHCONH2",
          "phase": null,
          "value_eV": 289.3,
          "references": [
            "YYS78"
          ],
          "raw_line": "H2NCONHCONH2 289.3 YYS78",
          "page": 217,
          "pdf_page_index": 4,
          "provenance": "phi_handbook",
          "source_detail": "PHI Appendix B Chemical States Tables"
        },
        {
          "compound": "PhNO2",
          "phase": null,
          "value_eV": 285.3,
          "references": [
            "LaFo76"
          ],
          "raw_line": "PhNO2 285.3 LaFo76",
          "page": 217,
          "pdf_page_index": 4,
          "provenance": "phi_handbook",
          "source_detail": "PHI Appendix B Chemical States Tables"
        },
        {
          "compound": "Ph3P",
          "phase": null,
          "value_eV": 284.9,
          "references": [
            "LMF80"
          ],
          "raw_line": "Ph3P 284.9 LMF80",
          "page": 217,
          "pdf_page_index": 4,
          "provenance": "phi_handbook",
          "source_detail": "PHI Appendix B Chemical States Tables"
        },
        {
          "compound": "Ph3PO",
          "phase": null,
          "value_eV": 284.6,
          "references": [
            "LMF80"
          ],
          "raw_line": "Ph3PO 284.6 LMF80",
          "page": 217,
          "pdf_page_index": 4,
          "provenance": "phi_handbook",
          "source_detail": "PHI Appendix B Chemical States Tables"
        },
        {
          "compound": "Ph4PBr",
          "phase": null,
          "value_eV": 285.4,
          "references": [
            "LMF80",
            "LaFo76"
          ],
          "raw_line": "Ph4PBr 285.4 LMF80, LaFo76",
          "page": 217,
          "pdf_page_index": 4,
          "provenance": "phi_handbook",
          "source_detail": "PHI Appendix B Chemical States Tables"
        },
        {
          "compound": "Ph4Sn",
          "phase": null,
          "value_eV": 284.6,
          "references": [
            "BALS76"
          ],
          "raw_line": "Ph4Sn 284.6 BALS76",
          "page": 217,
          "pdf_page_index": 4,
          "provenance": "phi_handbook",
          "source_detail": "PHI Appendix B Chemical States Tables"
        },
        {
          "compound": "p(CH2=CHCl)",
          "phase": null,
          "value_eV": 286.3,
          "references": [
            "PRCV77"
          ],
          "raw_line": "p(CH2=CHCl) 286.3 PRCV77",
          "page": 217,
          "pdf_page_index": 4,
          "provenance": "phi_handbook",
          "source_detail": "PHI Appendix B Chemical States Tables"
        },
        {
          "compound": "p(CH2=CHOH)",
          "phase": null,
          "value_eV": 286.3,
          "references": [
            "PRCV77"
          ],
          "raw_line": "p(CH2=CHOH) 286.3 PRCV77",
          "page": 217,
          "pdf_page_index": 4,
          "provenance": "phi_handbook",
          "source_detail": "PHI Appendix B Chemical States Tables"
        },
        {
          "compound": "p(HOCOCH=CH2)",
          "phase": null,
          "value_eV": 289.0,
          "references": [
            "HHDD81"
          ],
          "raw_line": "p(HOCOCH=CH2) 289.0 HHDD81",
          "page": 217,
          "pdf_page_index": 4,
          "provenance": "phi_handbook",
          "source_detail": "PHI Appendix B Chemical States Tables"
        },
        {
          "compound": "p(NaOCOCMe=CH2)",
          "phase": null,
          "value_eV": 288.1,
          "references": [
            "HHDD81"
          ],
          "raw_line": "p(NaOCOCMe=CH2) 288.1 HHDD81",
          "page": 217,
          "pdf_page_index": 4,
          "provenance": "phi_handbook",
          "source_detail": "PHI Appendix B Chemical States Tables"
        },
        {
          "compound": "p(C*H3OCOCH=CH2)",
          "phase": null,
          "value_eV": 286.4,
          "references": [
            "ClTh78"
          ],
          "raw_line": "p(C*H3OCOCH=CH2) 286.4 ClTh78",
          "page": 217,
          "pdf_page_index": 4,
          "provenance": "phi_handbook",
          "source_detail": "PHI Appendix B Chemical States Tables"
        },
        {
          "compound": "p(CH3OC*OCH=CH2)",
          "phase": null,
          "value_eV": 288.6,
          "references": [
            "ClTh78"
          ],
          "raw_line": "p(CH3OC*OCH=CH2) 288.6 ClTh78",
          "page": 217,
          "pdf_page_index": 4,
          "provenance": "phi_handbook",
          "source_detail": "PHI Appendix B Chemical States Tables"
        },
        {
          "compound": "p(MeOCOCMe=CH2)",
          "phase": null,
          "value_eV": 289.0,
          "references": [
            "HHDD81"
          ],
          "raw_line": "p(MeOCOCMe=CH2) 289.0 HHDD81",
          "page": 217,
          "pdf_page_index": 4,
          "provenance": "phi_handbook",
          "source_detail": "PHI Appendix B Chemical States Tables"
        },
        {
          "compound": "PVA (-CH2C*HOH-)n",
          "phase": null,
          "value_eV": 286.1,
          "references": [
            "PRCV77"
          ],
          "raw_line": "PVA (-CH2C*HOH-)n 286.1 PRCV77",
          "page": 217,
          "pdf_page_index": 4,
          "provenance": "phi_handbook",
          "source_detail": "PHI Appendix B Chemical States Tables"
        },
        {
          "compound": "Cellulose",
          "phase": null,
          "value_eV": 286.2,
          "references": [
            "CDW81"
          ],
          "raw_line": "Cellulose 286.2 CDW81",
          "page": 217,
          "pdf_page_index": 4,
          "provenance": "phi_handbook",
          "source_detail": "PHI Appendix B Chemical States Tables"
        },
        {
          "compound": "PEO (-CH2C*H2O-)n",
          "phase": null,
          "value_eV": 286.1,
          "references": [
            "CDW81"
          ],
          "raw_line": "PEO (-CH2C*H2O-)n 286.1 CDW81",
          "page": 217,
          "pdf_page_index": 4,
          "provenance": "phi_handbook",
          "source_detail": "PHI Appendix B Chemical States Tables"
        },
        {
          "compound": "poly (-CH2CH2C=O-)n",
          "phase": null,
          "value_eV": 287.4,
          "references": [
            "CDW81"
          ],
          "raw_line": "poly (-CH2CH2C=O-)n 287.4 CDW81",
          "page": 217,
          "pdf_page_index": 4,
          "provenance": "phi_handbook",
          "source_detail": "PHI Appendix B Chemical States Tables"
        },
        {
          "compound": "C6H4(C*OOH)2",
          "phase": null,
          "value_eV": 288.9,
          "references": [
            "CDW81"
          ],
          "raw_line": "C6H4(C*OOH)2 288.9 CDW81",
          "page": 217,
          "pdf_page_index": 4,
          "provenance": "phi_handbook",
          "source_detail": "PHI Appendix B Chemical States Tables"
        },
        {
          "compound": "HOOC*(CH2)4C*OOH",
          "phase": null,
          "value_eV": 288.9,
          "references": [
            "CDW81"
          ],
          "raw_line": "HOOC*(CH2)4C*OOH 288.9 CDW81",
          "page": 217,
          "pdf_page_index": 4,
          "provenance": "phi_handbook",
          "source_detail": "PHI Appendix B Chemical States Tables"
        },
        {
          "compound": "Sodium Stearate",
          "phase": null,
          "value_eV": 288.3,
          "references": [
            "CDW81"
          ],
          "raw_line": "Sodium Stearate 288.3 CDW81",
          "page": 217,
          "pdf_page_index": 4,
          "provenance": "phi_handbook",
          "source_detail": "PHI Appendix B Chemical States Tables"
        },
        {
          "compound": "Mylar Polyester C*-H",
          "phase": null,
          "value_eV": 284.85,
          "references": [
            "JFM"
          ],
          "raw_line": "Mylar Polyester C*-H 284.85 JFM",
          "page": 217,
          "pdf_page_index": 4,
          "provenance": "phi_handbook",
          "source_detail": "PHI Appendix B Chemical States Tables"
        },
        {
          "compound": "Mylar Polyester C*-O",
          "phase": null,
          "value_eV": 286.3,
          "references": [
            "CDW81"
          ],
          "raw_line": "Mylar Polyester C*-O 286.3 CDW81",
          "page": 217,
          "pdf_page_index": 4,
          "provenance": "phi_handbook",
          "source_detail": "PHI Appendix B Chemical States Tables"
        },
        {
          "compound": "Mylar Polyester C*O2",
          "phase": null,
          "value_eV": 288.7,
          "references": [
            "CDW81"
          ],
          "raw_line": "Mylar Polyester C*O2 288.7 CDW81",
          "page": 217,
          "pdf_page_index": 4,
          "provenance": "phi_handbook",
          "source_detail": "PHI Appendix B Chemical States Tables"
        },
        {
          "compound": "Polycarbonate-OC*O2-",
          "phase": null,
          "value_eV": 290.4,
          "references": [
            "CDW81"
          ],
          "raw_line": "Polycarbonate-OC*O2- 290.4 CDW81",
          "page": 217,
          "pdf_page_index": 4,
          "provenance": "phi_handbook",
          "source_detail": "PHI Appendix B Chemical States Tables"
        },
        {
          "compound": "Teflon (-CF2CF2-)n",
          "phase": null,
          "value_eV": 292.2,
          "references": [
            "CFK73"
          ],
          "raw_line": "Teflon (-CF2CF2-)n 292.2 CFK73",
          "page": 217,
          "pdf_page_index": 4,
          "provenance": "phi_handbook",
          "source_detail": "PHI Appendix B Chemical States Tables"
        },
        {
          "compound": "(-C*FHCF2-)n",
          "phase": null,
          "value_eV": 289.3,
          "references": [
            "CFK73"
          ],
          "raw_line": "(-C*FHCF2-)n 289.3 CFK73",
          "page": 217,
          "pdf_page_index": 4,
          "provenance": "phi_handbook",
          "source_detail": "PHI Appendix B Chemical States Tables"
        },
        {
          "compound": "(-CFHC*F2-)n",
          "phase": null,
          "value_eV": 291.6,
          "references": [
            "CFK73"
          ],
          "raw_line": "(-CFHC*F2-)n 291.6 CFK73",
          "page": 217,
          "pdf_page_index": 4,
          "provenance": "phi_handbook",
          "source_detail": "PHI Appendix B Chemical States Tables"
        },
        {
          "compound": "(-CFHCFH-)n",
          "phase": null,
          "value_eV": 288.4,
          "references": [
            "CFK73"
          ],
          "raw_line": "(-CFHCFH-)n 288.4 CFK73",
          "page": 217,
          "pdf_page_index": 4,
          "provenance": "phi_handbook",
          "source_detail": "PHI Appendix B Chemical States Tables"
        },
        {
          "compound": "(-C*H2CF2-)n",
          "phase": null,
          "value_eV": 286.3,
          "references": [
            "CFK73"
          ],
          "raw_line": "(-C*H2CF2-)n 286.3 CFK73",
          "page": 217,
          "pdf_page_index": 4,
          "provenance": "phi_handbook",
          "source_detail": "PHI Appendix B Chemical States Tables"
        },
        {
          "compound": "(-CH2C*F2-)n",
          "phase": null,
          "value_eV": 290.8,
          "references": [
            "CFK73"
          ],
          "raw_line": "(-CH2C*F2-)n 290.8 CFK73",
          "page": 217,
          "pdf_page_index": 4,
          "provenance": "phi_handbook",
          "source_detail": "PHI Appendix B Chemical States Tables"
        },
        {
          "compound": "(-C*H2CFH-)n",
          "phase": null,
          "value_eV": 285.9,
          "references": [
            "CFK73"
          ],
          "raw_line": "(-C*H2CFH-)n 285.9 CFK73",
          "page": 217,
          "pdf_page_index": 4,
          "provenance": "phi_handbook",
          "source_detail": "PHI Appendix B Chemical States Tables"
        },
        {
          "compound": "(-CH2C*FH-)n",
          "phase": null,
          "value_eV": 288.0,
          "references": [
            "CFK73"
          ],
          "raw_line": "(-CH2C*FH-)n 288.0 CFK73",
          "page": 217,
          "pdf_page_index": 4,
          "provenance": "phi_handbook",
          "source_detail": "PHI Appendix B Chemical States Tables"
        },
        {
          "compound": "PVC (-C*H2CHCl-)n",
          "phase": null,
          "value_eV": 284.9,
          "references": [
            "PRCV77"
          ],
          "raw_line": "PVC (-C*H2CHCl-)n 284.9 PRCV77",
          "page": 217,
          "pdf_page_index": 4,
          "provenance": "phi_handbook",
          "source_detail": "PHI Appendix B Chemical States Tables"
        },
        {
          "compound": "PVC (-CH2C*HCl-)n",
          "phase": null,
          "value_eV": 286.5,
          "references": [
            "PRCV77"
          ],
          "raw_line": "PVC (-CH2C*HCl-)n 286.5 PRCV77",
          "page": 217,
          "pdf_page_index": 4,
          "provenance": "phi_handbook",
          "source_detail": "PHI Appendix B Chemical States Tables"
        }
      ]
    },
    {
      "id": "Ca_2p",
      "element": "Ca",
      "line": "2p",
      "energy_kind": "binding",
      "entries": [
        {
          "compound": "Ca",
          "phase": null,
          "value_eV": 346.3,
          "references": [
            "handbook"
          ],
          "raw_line": "Ca 346.3 Φ",
          "page": 217,
          "pdf_page_index": 4,
          "provenance": "phi_handbook",
          "source_detail": "PHI Appendix B Chemical States Tables"
        },
        {
          "compound": "CaCO3",
          "phase": null,
          "value_eV": 346.6,
          "references": [
            "handbook"
          ],
          "raw_line": "CaCO3 346.6 Φ",
          "page": 217,
          "pdf_page_index": 4,
          "provenance": "phi_handbook",
          "source_detail": "PHI Appendix B Chemical States Tables"
        },
        {
          "compound": "Ca",
          "phase": null,
          "value_eV": 345.9,
          "references": [
            "VaVe80"
          ],
          "raw_line": "Ca 345.9 VaVe80",
          "page": 217,
          "pdf_page_index": 4,
          "provenance": "phi_handbook",
          "source_detail": "PHI Appendix B Chemical States Tables"
        },
        {
          "compound": "Ca",
          "phase": null,
          "value_eV": 346.8,
          "references": [
            "SMKM77"
          ],
          "raw_line": "Ca 346.8 SMKM77",
          "page": 217,
          "pdf_page_index": 4,
          "provenance": "phi_handbook",
          "source_detail": "PHI Appendix B Chemical States Tables"
        },
        {
          "compound": "CaH2",
          "phase": null,
          "value_eV": 346.7,
          "references": [
            "FMUK77"
          ],
          "raw_line": "CaH2 346.7 FMUK77",
          "page": 217,
          "pdf_page_index": 4,
          "provenance": "phi_handbook",
          "source_detail": "PHI Appendix B Chemical States Tables"
        },
        {
          "compound": "CaSe",
          "phase": null,
          "value_eV": 345.9,
          "references": [
            "FMUK77"
          ],
          "raw_line": "CaSe 345.9 FMUK77",
          "page": 217,
          "pdf_page_index": 4,
          "provenance": "phi_handbook",
          "source_detail": "PHI Appendix B Chemical States Tables"
        },
        {
          "compound": "CaS",
          "phase": null,
          "value_eV": 346.5,
          "references": [
            "FMUK77"
          ],
          "raw_line": "CaS 346.5 FMUK77",
          "page": 217,
          "pdf_page_index": 4,
          "provenance": "phi_handbook",
          "source_detail": "PHI Appendix B Chemical States Tables"
        },
        {
          "compound": "CaCl2",
          "phase": null,
          "value_eV": 348.3,
          "references": [
            "Wagn77"
          ],
          "raw_line": "CaCl2 348.3 Wagn77",
          "page": 217,
          "pdf_page_index": 4,
          "provenance": "phi_handbook",
          "source_detail": "PHI Appendix B Chemical States Tables"
        },
        {
          "compound": "CaF2",
          "phase": null,
          "value_eV": 347.8,
          "references": [
            "Wagn77",
            "NSLS77"
          ],
          "raw_line": "CaF2 347.8 Wagn77, NSLS77",
          "page": 217,
          "pdf_page_index": 4,
          "provenance": "phi_handbook",
          "source_detail": "PHI Appendix B Chemical States Tables"
        },
        {
          "compound": "CaO",
          "phase": null,
          "value_eV": 346.1,
          "references": [
            "InYa81"
          ],
          "raw_line": "CaO 346.1 InYa81",
          "page": 217,
          "pdf_page_index": 4,
          "provenance": "phi_handbook",
          "source_detail": "PHI Appendix B Chemical States Tables"
        },
        {
          "compound": "CaO",
          "phase": null,
          "value_eV": 346.7,
          "references": [
            "FMUK77"
          ],
          "raw_line": "CaO 346.7 FMUK77",
          "page": 217,
          "pdf_page_index": 4,
          "provenance": "phi_handbook",
          "source_detail": "PHI Appendix B Chemical States Tables"
        },
        {
          "compound": "CaO",
          "phase": null,
          "value_eV": 347.3,
          "references": [
            "VaVe80"
          ],
          "raw_line": "CaO 347.3 VaVe80",
          "page": 217,
          "pdf_page_index": 4,
          "provenance": "phi_handbook",
          "source_detail": "PHI Appendix B Chemical States Tables"
        },
        {
          "compound": "CaCO3",
          "phase": null,
          "value_eV": 346.9,
          "references": [
            "Wagn77",
            "CLSW83",
            "WRDM79"
          ],
          "raw_line": "CaCO3 346.9 Wagn77, CLSW83, WRDM79",
          "page": 217,
          "pdf_page_index": 4,
          "provenance": "phi_handbook",
          "source_detail": "PHI Appendix B Chemical States Tables"
        },
        {
          "compound": "Ca(NO3)2",
          "phase": null,
          "value_eV": 348.7,
          "references": [
            "CLSW83"
          ],
          "raw_line": "Ca(NO3)2 348.7 CLSW83",
          "page": 217,
          "pdf_page_index": 4,
          "provenance": "phi_handbook",
          "source_detail": "PHI Appendix B Chemical States Tables"
        },
        {
          "compound": "CaCrO4",
          "phase": null,
          "value_eV": 346.3,
          "references": [
            "ACHT73"
          ],
          "raw_line": "CaCrO4 346.3 ACHT73",
          "page": 217,
          "pdf_page_index": 4,
          "provenance": "phi_handbook",
          "source_detail": "PHI Appendix B Chemical States Tables"
        },
        {
          "compound": "CaMoO4",
          "phase": null,
          "value_eV": 347.2,
          "references": [
            "NFS82"
          ],
          "raw_line": "CaMoO4 347.2 NFS82",
          "page": 217,
          "pdf_page_index": 4,
          "provenance": "phi_handbook",
          "source_detail": "PHI Appendix B Chemical States Tables"
        },
        {
          "compound": "CaRh2O4",
          "phase": null,
          "value_eV": 345.7,
          "references": [
            "NFS82"
          ],
          "raw_line": "CaRh2O4 345.7 NFS82",
          "page": 217,
          "pdf_page_index": 4,
          "provenance": "phi_handbook",
          "source_detail": "PHI Appendix B Chemical States Tables"
        },
        {
          "compound": "CaSO4",
          "phase": null,
          "value_eV": 348.0,
          "references": [
            "CLSW83"
          ],
          "raw_line": "CaSO4 348.0 CLSW83",
          "page": 217,
          "pdf_page_index": 4,
          "provenance": "phi_handbook",
          "source_detail": "PHI Appendix B Chemical States Tables"
        },
        {
          "compound": "CaWO4",
          "phase": null,
          "value_eV": 346.5,
          "references": [
            "Nefe82"
          ],
          "raw_line": "CaWO4 346.5 Nefe82",
          "page": 217,
          "pdf_page_index": 4,
          "provenance": "phi_handbook",
          "source_detail": "PHI Appendix B Chemical States Tables"
        },
        {
          "compound": "Ca3Si3O9",
          "phase": null,
          "value_eV": 347.0,
          "references": [
            "WPHK82"
          ],
          "raw_line": "Ca3Si3O9 347.0 WPHK82",
          "page": 217,
          "pdf_page_index": 4,
          "provenance": "phi_handbook",
          "source_detail": "PHI Appendix B Chemical States Tables"
        }
      ]
    },
    {
      "id": "Ca_LMM",
      "element": "Ca",
      "line": "LMM",
      "energy_kind": "kinetic",
      "entries": [
        {
          "compound": "Ca",
          "phase": null,
          "value_eV": 298.2,
          "references": [
            "VaVe80"
          ],
          "raw_line": "Ca 298.2 VaVe80",
          "page": 217,
          "pdf_page_index": 4,
          "provenance": "phi_handbook",
          "source_detail": "PHI Appendix B Chemical States Tables"
        },
        {
          "compound": "CaO",
          "phase": null,
          "value_eV": 292.5,
          "references": [
            "VaVe80"
          ],
          "raw_line": "CaO 292.5 VaVe80",
          "page": 217,
          "pdf_page_index": 4,
          "provenance": "phi_handbook",
          "source_detail": "PHI Appendix B Chemical States Tables"
        },
        {
          "compound": "CaCO3",
          "phase": null,
          "value_eV": 291.9,
          "references": [
            "WRDM79",
            "Wagn77"
          ],
          "raw_line": "CaCO3 291.9 WRDM79, Wagn77",
          "page": 217,
          "pdf_page_index": 4,
          "provenance": "phi_handbook",
          "source_detail": "PHI Appendix B Chemical States Tables"
        },
        {
          "compound": "CaCl2",
          "phase": null,
          "value_eV": 291.9,
          "references": [
            "Wagn77"
          ],
          "raw_line": "CaCl2 291.9 Wagn77",
          "page": 217,
          "pdf_page_index": 4,
          "provenance": "phi_handbook",
          "source_detail": "PHI Appendix B Chemical States Tables"
        },
        {
          "compound": "CaF2",
          "phase": null,
          "value_eV": 289.1,
          "references": [
            "Wagn77"
          ],
          "raw_line": "CaF2 289.1 Wagn77",
          "page": 217,
          "pdf_page_index": 4,
          "provenance": "phi_handbook",
          "source_detail": "PHI Appendix B Chemical States Tables"
        }
      ]
    },
    {
      "id": "Cd_3d5_2",
      "element": "Cd",
      "line": "3d5/2",
      "energy_kind": "binding",
      "entries": [
        {
          "compound": "Cd",
          "phase": null,
          "value_eV": 405.1,
          "references": [
            "handbook"
          ],
          "raw_line": "Cd 405.1 Φ",
          "page": 217,
          "pdf_page_index": 4,
          "provenance": "phi_handbook",
          "source_detail": "PHI Appendix B Chemical States Tables"
        },
        {
          "compound": "Cd",
          "phase": null,
          "value_eV": 405.0,
          "references": [
            "GaWi77",
            "HSBS81",
            "WRDM79",
            "Wagn75"
          ],
          "raw_line": "Cd 405.0 GaWi77, HSBS81, WRDM79, Wagn75",
          "page": 217,
          "pdf_page_index": 4,
          "provenance": "phi_handbook",
          "source_detail": "PHI Appendix B Chemical States Tables"
        },
        {
          "compound": "Cd96Sn4",
          "phase": null,
          "value_eV": 404.9,
          "references": [
            "HSBS81"
          ],
          "raw_line": "Cd96Sn4 404.9 HSBS81",
          "page": 217,
          "pdf_page_index": 4,
          "provenance": "phi_handbook",
          "source_detail": "PHI Appendix B Chemical States Tables"
        },
        {
          "compound": "Hg0.8Cd0.2Te",
          "phase": null,
          "value_eV": 404.6,
          "references": [
            "SBB80"
          ],
          "raw_line": "Hg0.8Cd0.2Te 404.6 SBB80",
          "page": 218,
          "pdf_page_index": 5,
          "provenance": "phi_handbook",
          "source_detail": "PHI Appendix B Chemical States Tables"
        },
        {
          "compound": "CdTe",
          "phase": null,
          "value_eV": 404.9,
          "references": [
            "SBB80",
            "GaWi77"
          ],
          "raw_line": "CdTe 404.9 SBB80, GaWi77",
          "page": 218,
          "pdf_page_index": 5,
          "provenance": "phi_handbook",
          "source_detail": "PHI Appendix B Chemical States Tables"
        },
        {
          "compound": "CdSe",
          "phase": null,
          "value_eV": 405.3,
          "references": [
            "GaWi77"
          ],
          "raw_line": "CdSe 405.3 GaWi77",
          "page": 218,
          "pdf_page_index": 5,
          "provenance": "phi_handbook",
          "source_detail": "PHI Appendix B Chemical States Tables"
        },
        {
          "compound": "CdS",
          "phase": null,
          "value_eV": 405.3,
          "references": [
            "GaWi77"
          ],
          "raw_line": "CdS 405.3 GaWi77",
          "page": 218,
          "pdf_page_index": 5,
          "provenance": "phi_handbook",
          "source_detail": "PHI Appendix B Chemical States Tables"
        },
        {
          "compound": "CdI2",
          "phase": null,
          "value_eV": 405.4,
          "references": [
            "GaWi77"
          ],
          "raw_line": "CdI2 405.4 GaWi77",
          "page": 218,
          "pdf_page_index": 5,
          "provenance": "phi_handbook",
          "source_detail": "PHI Appendix B Chemical States Tables"
        },
        {
          "compound": "CdBr2",
          "phase": null,
          "value_eV": 406.0,
          "references": [
            "SATD73"
          ],
          "raw_line": "CdBr2 406.0 SATD73",
          "page": 218,
          "pdf_page_index": 5,
          "provenance": "phi_handbook",
          "source_detail": "PHI Appendix B Chemical States Tables"
        },
        {
          "compound": "CdCl2",
          "phase": null,
          "value_eV": 406.1,
          "references": [
            "SATD73"
          ],
          "raw_line": "CdCl2 406.1 SATD73",
          "page": 218,
          "pdf_page_index": 5,
          "provenance": "phi_handbook",
          "source_detail": "PHI Appendix B Chemical States Tables"
        },
        {
          "compound": "CdF2",
          "phase": null,
          "value_eV": 405.9,
          "references": [
            "GaWi77",
            "SATD73",
            "Wagn77"
          ],
          "raw_line": "CdF2 405.9 GaWi77, SATD73, Wagn77",
          "page": 218,
          "pdf_page_index": 5,
          "provenance": "phi_handbook",
          "source_detail": "PHI Appendix B Chemical States Tables"
        },
        {
          "compound": "CdO",
          "phase": null,
          "value_eV": 405.2,
          "references": [
            "GaWi77",
            "NGDS75",
            "NFS82",
            "SBB80"
          ],
          "raw_line": "CdO 405.2 GaWi77, NGDS75, NFS82, SBB80",
          "page": 218,
          "pdf_page_index": 5,
          "provenance": "phi_handbook",
          "source_detail": "PHI Appendix B Chemical States Tables"
        },
        {
          "compound": "CdO2",
          "phase": null,
          "value_eV": 403.6,
          "references": [
            "HGW75"
          ],
          "raw_line": "CdO2 403.6 HGW75",
          "page": 218,
          "pdf_page_index": 5,
          "provenance": "phi_handbook",
          "source_detail": "PHI Appendix B Chemical States Tables"
        },
        {
          "compound": "Cd(OH)2",
          "phase": null,
          "value_eV": 405.0,
          "references": [
            "WRDM79",
            "HGW75"
          ],
          "raw_line": "Cd(OH)2 405.0 WRDM79, HGW75",
          "page": 218,
          "pdf_page_index": 5,
          "provenance": "phi_handbook",
          "source_detail": "PHI Appendix B Chemical States Tables"
        },
        {
          "compound": "CdCO3",
          "phase": null,
          "value_eV": 405.1,
          "references": [
            "HGW75"
          ],
          "raw_line": "CdCO3 405.1 HGW75",
          "page": 218,
          "pdf_page_index": 5,
          "provenance": "phi_handbook",
          "source_detail": "PHI Appendix B Chemical States Tables"
        },
        {
          "compound": "CdRh2O4",
          "phase": null,
          "value_eV": 404.7,
          "references": [
            "NFS82"
          ],
          "raw_line": "CdRh2O4 404.7 NFS82",
          "page": 218,
          "pdf_page_index": 5,
          "provenance": "phi_handbook",
          "source_detail": "PHI Appendix B Chemical States Tables"
        }
      ]
    },
    {
      "id": "Cd_MNN",
      "element": "Cd",
      "line": "MNN",
      "energy_kind": "kinetic",
      "entries": [
        {
          "compound": "Cd",
          "phase": null,
          "value_eV": 383.8,
          "references": [
            "WRDM79",
            "Wagn75",
            "GaWi77"
          ],
          "raw_line": "Cd 383.8 WRDM79, Wagn75, GaWi77",
          "page": 218,
          "pdf_page_index": 5,
          "provenance": "phi_handbook",
          "source_detail": "PHI Appendix B Chemical States Tables"
        },
        {
          "compound": "CdTe",
          "phase": null,
          "value_eV": 382.4,
          "references": [
            "GaWi77"
          ],
          "raw_line": "CdTe 382.4 GaWi77",
          "page": 218,
          "pdf_page_index": 5,
          "provenance": "phi_handbook",
          "source_detail": "PHI Appendix B Chemical States Tables"
        },
        {
          "compound": "CdSe",
          "phase": null,
          "value_eV": 381.4,
          "references": [
            "GaWi77"
          ],
          "raw_line": "CdSe 381.4 GaWi77",
          "page": 218,
          "pdf_page_index": 5,
          "provenance": "phi_handbook",
          "source_detail": "PHI Appendix B Chemical States Tables"
        },
        {
          "compound": "CdS",
          "phase": null,
          "value_eV": 381.1,
          "references": [
            "GaWi77"
          ],
          "raw_line": "CdS 381.1 GaWi77",
          "page": 218,
          "pdf_page_index": 5,
          "provenance": "phi_handbook",
          "source_detail": "PHI Appendix B Chemical States Tables"
        },
        {
          "compound": "CdI2",
          "phase": null,
          "value_eV": 381.0,
          "references": [
            "GaWi77"
          ],
          "raw_line": "CdI2 381.0 GaWi77",
          "page": 218,
          "pdf_page_index": 5,
          "provenance": "phi_handbook",
          "source_detail": "PHI Appendix B Chemical States Tables"
        },
        {
          "compound": "CdF2",
          "phase": null,
          "value_eV": 378.8,
          "references": [
            "GaWi77"
          ],
          "raw_line": "CdF2 378.8 GaWi77",
          "page": 218,
          "pdf_page_index": 5,
          "provenance": "phi_handbook",
          "source_detail": "PHI Appendix B Chemical States Tables"
        },
        {
          "compound": "CdO",
          "phase": null,
          "value_eV": 382.2,
          "references": [
            "GaWi77"
          ],
          "raw_line": "CdO 382.2 GaWi77",
          "page": 218,
          "pdf_page_index": 5,
          "provenance": "phi_handbook",
          "source_detail": "PHI Appendix B Chemical States Tables"
        }
      ]
    },
    {
      "id": "Ce_3d",
      "element": "Ce",
      "line": "3d",
      "energy_kind": "binding",
      "entries": [
        {
          "compound": "Ce",
          "phase": null,
          "value_eV": 883.8,
          "references": [
            "handbook"
          ],
          "raw_line": "Ce 883.8 Φ",
          "page": 218,
          "pdf_page_index": 5,
          "provenance": "phi_handbook",
          "source_detail": "PHI Appendix B Chemical States Tables"
        },
        {
          "compound": "Ce",
          "phase": null,
          "value_eV": 883.9,
          "references": [
            "ScOs82"
          ],
          "raw_line": "Ce 883.9 ScOs82",
          "page": 218,
          "pdf_page_index": 5,
          "provenance": "phi_handbook",
          "source_detail": "PHI Appendix B Chemical States Tables"
        },
        {
          "compound": "CeAl2",
          "phase": null,
          "value_eV": 883.5,
