Repository: arquerlab/SERSFlow

# SERSFlow

## Run the API

Install dependencies:

```bash
pip install -e .
```

## Python HTTP client

Optional ergonomics wrapper around this API (`httpx`):

```bash
pip install -e ".[client]"
```

```python
from sersflow.client import SersflowClient

with SersflowClient("http://127.0.0.1:8000") as client:
    client.meta.health()
```

See `examples/python_client_quickstart.py` for upload → dataset → session → analysis.

## MCP (Cursor)

Optional stdio MCP for LLM agents (`sersflow-mcp`), bundled with the API package:

```bash
pip install -e ".[mcp]"
```

See [docs/MCP_SETUP.md](docs/MCP_SETUP.md) for Cursor `mcp.json`, env/TOML config, and confirmation rules.

File: src/sersflow/core/xps/data/fitting_recipes.json (part 5 of 7)
{
      "region": "O_1s",
      "compound": "Cr(VI) CrO3",
      "source_table": "3.7",
      "pdf_page": 114,
      "pass_energies": [
        10,
        20
      ],
      "peaks": [
        {
          "index": 1,
          "label": "lattice_oxide",
          "be_eV": 530.37,
          "delta_eV": null,
          "area_pct": 66.0,
          "fwhm_10": 1.17,
          "fwhm_20": 1.18,
          "lineshape": {
            "kind": "gl",
            "casaxps": "GL(30)",
            "params": {
              "m": 30
            }
          },
          "be_std_eV": 0.08
        },
        {
          "index": 2,
          "label": "hydroxide_hydrated_defective",
          "be_eV": 531.47,
          "delta_eV": null,
          "area_pct": 26.0,
          "fwhm_10": 1.53,
          "fwhm_20": 1.86,
          "lineshape": {
            "kind": "gl",
            "casaxps": "GL(30)",
            "params": {
              "m": 30
            }
          },
          "be_std_eV": 0.16
        },
        {
          "index": 3,
          "label": "water_organic",
          "be_eV": 533.01,
          "delta_eV": null,
          "area_pct": 8.0,
          "fwhm_10": 1.53,
          "fwhm_20": 1.86,
          "lineshape": {
            "kind": "gl",
            "casaxps": "GL(30)",
            "params": {
              "m": 30
            }
          },
          "be_std_eV": 0.04
        }
      ],
      "footnotes": [
        "Selected O 1s values for Chapter 3 compounds"
      ]
    },
    {
      "id": "o_1s_ch3_chrocoite",
      "element": "O",
      "region": "O_1s",
      "compound": "Cr(VI) Chrocoite, CrO3",
      "source_table": "3.7",
      "pdf_page": 114,
      "pass_energies": [
        10,
        20
      ],
      "peaks": [
        {
          "index": 1,
          "label": "lattice_oxide",
          "be_eV": 529.9,
          "delta_eV": null,
          "area_pct": 82.0,
          "fwhm_10": null,
          "fwhm_20": 1.01,
          "lineshape": {
            "kind": "gl",
            "casaxps": "GL(30)",
            "params": {
              "m": 30
            }
          }
        },
        {
          "index": 2,
          "label": "hydroxide_hydrated_defective",
          "be_eV": 530.88,
          "delta_eV": null,
          "area_pct": 18.0,
          "fwhm_10": null,
          "fwhm_20": 1.99,
          "lineshape": {
            "kind": "gl",
            "casaxps": "GL(30)",
            "params": {
              "m": 30
            }
          }
        }
      ],
      "footnotes": [
        "Selected O 1s values for Chapter 3 compounds"
      ]
    },
    {
      "id": "o_1s_ch3_mno",
      "element": "O",
      "region": "O_1s",
      "compound": "Mn(II) MnO",
      "source_table": "3.7",
      "pdf_page": 114,
      "pass_energies": [
        10,
        20
      ],
      "peaks": [
        {
          "index": 1,
          "label": "lattice_oxide",
          "be_eV": 529.96,
          "delta_eV": null,
          "area_pct": 66.0,
          "fwhm_10": 1.0,
          "fwhm_20": 1.01,
          "lineshape": {
            "kind": "gl",
            "casaxps": "GL(30)",
            "params": {
              "m": 30
            }
          },
          "be_std_eV": 0.05
        },
        {
          "index": 2,
          "label": "hydroxide_hydrated_defective",
          "be_eV": 531.25,
          "delta_eV": null,
          "area_pct": 34.0,
          "fwhm_10": 1.91,
          "fwhm_20": 2.06,
          "lineshape": {
            "kind": "gl",
            "casaxps": "GL(30)",
            "params": {
              "m": 30
            }
          },
          "be_std_eV": 0.1
        }
      ],
      "footnotes": [
        "Selected O 1s values for Chapter 3 compounds"
      ]
    },
    {
      "id": "o_1s_ch3_mn2o3",
      "element": "O",
      "region": "O_1s",
      "compound": "Mn(III) Mn2O3",
      "source_table": "3.7",
      "pdf_page": 114,
      "pass_energies": [
        10,
        20
      ],
      "peaks": [
        {
          "index": 1,
          "label": "lattice_oxide",
          "be_eV": 529.97,
          "delta_eV": null,
          "area_pct": 72.0,
          "fwhm_10": 1.03,
          "fwhm_20": 1.07,
          "lineshape": {
            "kind": "gl",
            "casaxps": "GL(30)",
            "params": {
              "m": 30
            }
          },
          "be_std_eV": 0.08
        },
        {
          "index": 2,
          "label": "hydroxide_hydrated_defective",
          "be_eV": 531.63,
          "delta_eV": null,
          "area_pct": 24.0,
          "fwhm_10": 1.62,
          "fwhm_20": 1.62,
          "lineshape": {
            "kind": "gl",
            "casaxps": "GL(30)",
            "params": {
              "m": 30
            }
          },
          "be_std_eV": 0.04
        },
        {
          "index": 3,
          "label": "water_organic",
          "be_eV": 533.07,
          "delta_eV": null,
          "area_pct": 3.0,
          "fwhm_10": 1.62,
          "fwhm_20": 1.62,
          "lineshape": {
            "kind": "gl",
            "casaxps": "GL(30)",
            "params": {
              "m": 30
            }
          },
          "be_std_eV": 0.15
        }
      ],
      "footnotes": [
        "Selected O 1s values for Chapter 3 compounds"
      ]
    },
    {
      "id": "o_1s_ch3_manganite",
      "element": "O",
      "region": "O_1s",
      "compound": "Mn(III) Manganite, MnO(OH)",
      "source_table": "3.7",
      "pdf_page": 114,
      "pass_energies": [
        10,
        20
      ],
      "peaks": [
        {
          "index": 1,
          "label": "lattice_oxide",
          "be_eV": 529.96,
          "delta_eV": null,
          "area_pct": 46.0,
          "fwhm_10": 1.17,
          "fwhm_20": 1.21,
          "lineshape": {
            "kind": "gl",
            "casaxps": "GL(30)",
            "params": {
              "m": 30
            }
          },
          "be_std_eV": 0.04
        },
        {
          "index": 2,
          "label": "hydroxide_hydrated_defective",
          "be_eV": 531.19,
          "delta_eV": null,
          "area_pct": 44.0,
          "fwhm_10": 1.17,
          "fwhm_20": 1.21,
          "lineshape": {
            "kind": "gl",
            "casaxps": "GL(30)",
            "params": {
              "m": 30
            }
          },
          "be_std_eV": 0.04
        },
        {
          "index": 3,
          "label": "water_organic",
          "be_eV": 532.29,
          "delta_eV": null,
          "area_pct": 10.0,
          "fwhm_10": 1.17,
          "fwhm_20": 1.21,
          "lineshape": {
            "kind": "gl",
            "casaxps": "GL(30)",
            "params": {
              "m": 30
            }
          },
          "be_std_eV": 0.08
        }
      ],
      "footnotes": [
        "Selected O 1s values for Chapter 3 compounds"
      ]
    },
    {
      "id": "o_1s_ch3_mno2",
      "element": "O",
      "region": "O_1s",
      "compound": "Mn(IV) MnO2",
      "source_table": "3.7",
      "pdf_page": 114,
      "pass_energies": [
        10,
        20
      ],
      "peaks": [
        {
          "index": 1,
          "label": "lattice_oxide",
          "be_eV": 529.54,
          "delta_eV": null,
          "area_pct": 63.0,
          "fwhm_10": 0.81,
          "fwhm_20": 0.88,
          "lineshape": {
            "kind": "gl",
            "casaxps": "GL(30)",
            "params": {
              "m": 30
            }
          },
          "be_std_eV": 0.05
        },
        {
          "index": 2,
          "label": "hydroxide_hydrated_defective",
          "be_eV": 530.41,
          "delta_eV": null,
          "area_pct": 16.0,
          "fwhm_10": 1.97,
          "fwhm_20": 2.13,
          "lineshape": {
            "kind": "gl",
            "casaxps": "GL(30)",
            "params": {
              "m": 30
            }
          },
          "be_std_eV": 0.16
        },
        {
          "index": 3,
          "label": "water_organic",
          "be_eV": 532.08,
          "delta_eV": null,
          "area_pct": 21.0,
          "fwhm_10": 1.97,
          "fwhm_20": 2.13,
          "lineshape": {
            "kind": "gl",
            "casaxps": "GL(30)",
            "params": {
              "m": 30
            }
          },
          "be_std_eV": 0.07
        }
      ],
      "footnotes": [
        "Selected O 1s values for Chapter 3 compounds"
      ]
    },
    {
      "id": "o_1s_ch3_pyrolusite",
      "element": "O",
      "region": "O_1s",
      "compound": "Mn(IV) Pyrolusite, MnO2",
      "source_table": "3.7",
      "pdf_page": 114,
      "pass_energies": [
        10,
        20
      ],
      "peaks": [
        {
          "index": 1,
          "label": "lattice_oxide",
          "be_eV": 529.51,
          "delta_eV": null,
          "area_pct": 54.0,
          "fwhm_10": 0.88,
          "fwhm_20": 0.92,
          "lineshape": {
            "kind": "gl",
            "casaxps": "GL(30)",
            "params": {
              "m": 30
            }
          },
          "be_std_eV": 0.08
        },
        {
          "index": 2,
          "label": "hydroxide_hydrated_defective",
          "be_eV": 530.61,
          "delta_eV": null,
          "area_pct": 25.0,
          "fwhm_10": 2.14,
          "fwhm_20": 2.11,
          "lineshape": {
            "kind": "gl",
            "casaxps": "GL(30)",
            "params": {
              "m": 30
            }
          },
          "be_std_eV": 0.13
        },
        {
          "index": 3,
          "label": "water_organic",
          "be_eV": 531.86,
          "delta_eV": null,
          "area_pct": 21.0,
          "fwhm_10": 2.14,
          "fwhm_20": 2.11,
          "lineshape": {
            "kind": "gl",
            "casaxps": "GL(30)",
            "params": {
              "m": 30
            }
          },
          "be_std_eV": 0.27
        }
      ],
      "footnotes": [
        "Selected O 1s values for Chapter 3 compounds"
      ]
    },
    {
      "id": "o_1s_ch3_k2mno4",
      "element": "O",
      "region": "O_1s",
      "compound": "Mn(VI) K2MnO4",
      "source_table": "3.7",
      "pdf_page": 114,
      "pass_energies": [
        10,
        20
      ],
      "peaks": [
        {
          "index": 1,
          "label": "lattice_oxide",
          "be_eV": 530.56,
          "delta_eV": null,
          "area_pct": 100.0,
          "fwhm_10": 1.32,
          "fwhm_20": 1.4,
          "lineshape": {
            "kind": "gl",
            "casaxps": "GL(30)",
            "params": {
              "m": 30
            }
          },
          "be_std_eV": 0.05
        }
      ],
      "footnotes": [
        "Selected O 1s values for Chapter 3 compounds"
      ]
    },
    {
      "id": "o_1s_ch3_kmno4",
      "element": "O",
      "region": "O_1s",
      "compound": "Mn(VII) KMnO4",
      "source_table": "3.7",
      "pdf_page": 114,
      "pass_energies": [
        10,
        20
      ],
      "peaks": [
        {
          "index": 1,
          "label": "lattice_oxide",
          "be_eV": 530.69,
          "delta_eV": null,
          "area_pct": 100.0,
          "fwhm_10": 1.0,
          "fwhm_20": 1.1,
          "lineshape": {
            "kind": "gl",
            "casaxps": "GL(30)",
            "params": {
              "m": 30
            }
          },
          "be_std_eV": 0.07
        }
      ],
      "footnotes": [
        "Selected O 1s values for Chapter 3 compounds"
      ]
    },
    {
      "id": "o_1s_ch3_feo",
      "element": "O",
      "region": "O_1s",
      "compound": "Fe(II) FeO",
      "source_table": "3.7",
      "pdf_page": 114,
      "pass_energies": [
        10,
        20
      ],
      "peaks": [
        {
          "index": 1,
          "label": "lattice_oxide",
          "be_eV": 529.96,
          "delta_eV": null,
          "area_pct": 59.0,
          "fwhm_10": 0.97,
          "fwhm_20": null,
          "lineshape": {
            "kind": "gl",
            "casaxps": "GL(30)",
            "params": {
              "m": 30
            }
          },
          "be_std_eV": 0.25
        },
        {
          "index": 2,
          "label": "hydroxide_hydrated_defective",
          "be_eV": 531.36,
          "delta_eV": null,
          "area_pct": 28.0,
          "fwhm_10": 1.25,
          "fwhm_20": null,
          "lineshape": {
            "kind": "gl",
            "casaxps": "GL(30)",
            "params": {
              "m": 30
            }
          },
          "be_std_eV": 0.08
        },
        {
          "index": 3,
          "label": "water_organic",
          "be_eV": 532.23,
          "delta_eV": null,
          "area_pct": 13.0,
          "fwhm_10": 1.25,
          "fwhm_20": null,
          "lineshape": {
            "kind": "gl",
            "casaxps": "GL(30)",
            "params": {
              "m": 30
            }
          },
          "be_std_eV": 0.04
        }
      ],
      "footnotes": [
        "Selected O 1s values for Chapter 3 compounds"
      ]
    },
    {
      "id": "o_1s_ch3_alpha_fe2o3",
      "element": "O",
      "region": "O_1s",
      "compound": "Fe(III) α-Fe2O3",
      "source_table": "3.7",
      "pdf_page": 114,
      "pass_energies": [
        10,
        20
      ],
      "peaks": [
        {
          "index": 1,
          "label": "lattice_oxide",
          "be_eV": 529.88,
          "delta_eV": null,
          "area_pct": 60.0,
          "fwhm_10": 1.12,
          "fwhm_20": null,
          "lineshape": {
            "kind": "gl",
            "casaxps": "GL(30)",
            "params": {
              "m": 30
            }
          },
          "be_std_eV": 0.06
        },
        {
          "index": 2,
          "label": "hydroxide_hydrated_defective",
          "be_eV": 531.26,
          "delta_eV": null,
          "area_pct": 31.0,
          "fwhm_10": 1.57,
          "fwhm_20": null,
          "lineshape": {
            "kind": "gl",
            "casaxps": "GL(30)",
            "params": {
              "m": 30
            }
          },
          "be_std_eV": 0.14
        },
        {
          "index": 3,
          "label": "water_organic",
          "be_eV": 532.49,
          "delta_eV": null,
          "area_pct": 10.0,
          "fwhm_10": 1.57,
          "fwhm_20": null,
          "lineshape": {
            "kind": "gl",
            "casaxps": "GL(30)",
            "params": {
              "m": 30
            }
          },
          "be_std_eV": 0.3
        }
      ],
      "footnotes": [
        "Selected O 1s values for Chapter 3 compounds"
      ]
    },
    {
      "id": "o_1s_ch3_gamma_fe2o3",
      "element": "O",
      "region": "O_1s",
      "compound": "Fe(III) γ-Fe2O3",
      "source_table": "3.7",
      "pdf_page": 114,
      "pass_energies": [
        10,
        20
      ],
      "peaks": [
        {
          "index": 1,
          "label": "lattice_oxide",
          "be_eV": 529.94,
          "delta_eV": null,
          "area_pct": 61.0,
          "fwhm_10": 1.15,
          "fwhm_20": null,
          "lineshape": {
            "kind": "gl",
            "casaxps": "GL(30)",
            "params": {
              "m": 30
            }
          },
          "be_std_eV": 0.1
        },
        {
          "index": 2,
          "label": "hydroxide_hydrated_defective",
          "be_eV": 531.74,
          "delta_eV": null,
          "area_pct": 28.0,
          "fwhm_10": 1.58,
          "fwhm_20": null,
          "lineshape": {
            "kind": "gl",
            "casaxps": "GL(30)",
            "params": {
              "m": 30
            }
          },
          "be_std_eV": 0.1
        },
        {
          "index": 3,
          "label": "water_organic",
          "be_eV": 533.29,
          "delta_eV": null,
          "area_pct": 11.0,
          "fwhm_10": 1.58,
          "fwhm_20": null,
          "lineshape": {
            "kind": "gl",
            "casaxps": "GL(30)",
            "params": {
              "m": 30
            }
          },
          "be_std_eV": 0.1
        }
      ],
      "footnotes": [
        "Selected O 1s values for Chapter 3 compounds"
      ]
    },
    {
      "id": "o_1s_ch3_alpha_feooh",
      "element": "O",
      "region": "O_1s",
      "compound": "Fe(III) α-FeOOH",
      "source_table": "3.7",
      "pdf_page": 114,
      "pass_energies": [
        10,
        20
      ],
      "peaks": [
        {
          "index": 1,
          "label": "lattice_oxide",
          "be_eV": 529.9,
          "delta_eV": null,
          "area_pct": 39.0,
          "fwhm_10": 1.11,
          "fwhm_20": null,
          "lineshape": {
            "kind": "gl",
            "casaxps": "GL(30)",
            "params": {
              "m": 30
            }
          }
        },
        {
          "index": 2,
          "label": "hydroxide_hydrated_defective",
          "be_eV": 531.2,
          "delta_eV": null,
          "area_pct": 49.0,
          "fwhm_10": 1.11,
          "fwhm_20": null,
          "lineshape": {
            "kind": "gl",
            "casaxps": "GL(30)",
            "params": {
              "m": 30
            }
          }
        },
        {
          "index": 3,
          "label": "water_organic",
          "be_eV": 532.5,
          "delta_eV": null,
          "area_pct": 12.0,
          "fwhm_10": 1.11,
          "fwhm_20": null,
          "lineshape": {
            "kind": "gl",
            "casaxps": "GL(30)",
            "params": {
              "m": 30
            }
          }
        }
      ],
      "footnotes": [
        "Selected O 1s values for Chapter 3 compounds"
      ]
    },
    {
      "id": "o_1s_ch3_gamma_feooh",
      "element": "O",
      "region": "O_1s",
      "compound": "Fe(III) γ-FeOOH",
      "source_table": "3.7",
      "pdf_page": 114,
      "pass_energies": [
        10,
        20
      ],
      "peaks": [
        {
          "index": 1,
          "label": "lattice_oxide",
          "be_eV": 529.9,
          "delta_eV": null,
          "area_pct": 40.0,
          "fwhm_10": 1.21,
          "fwhm_20": null,
          "lineshape": {
            "kind": "gl",
            "casaxps": "GL(30)",
            "params": {
              "m": 30
            }
          }
        },
        {
          "index": 2,
          "label": "hydroxide_hydrated_defective",
          "be_eV": 531.3,
          "delta_eV": null,
          "area_pct": 37.0,
          "fwhm_10": 1.21,
          "fwhm_20": null,
          "lineshape": {
            "kind": "gl",
            "casaxps": "GL(30)",
            "params": {
              "m": 30
            }
          }
        },
        {
          "index": 3,
          "label": "water_organic",
          "be_eV": 532.3,
          "delta_eV": null,
          "area_pct": 15.0,
          "fwhm_10": 1.21,
          "fwhm_20": null,
          "lineshape": {
            "kind": "gl",
            "casaxps": "GL(30)",
            "params": {
              "m": 30
            }
          }
        },
        {
          "index": 4,
          "label": "physisorbed_water",
          "be_eV": 533.5,
          "delta_eV": null,
          "area_pct": 8.0,
          "fwhm_10": 1.21,
          "fwhm_20": null,
          "lineshape": {
            "kind": "gl",
            "casaxps": "GL(30)",
            "params": {
              "m": 30
            }
          }
        }
      ],
      "footnotes": [
        "Selected O 1s values for Chapter 3 compounds",
        "Footnote a: higher binding energy peak at 533.5 eV (1.21 eV FWHM), 8% ascribed to physisorbed water"
      ]
    },
    {
      "id": "o_1s_ch3_fe3o4",
      "element": "O",
      "region": "O_1s",
      "compound": "Fe(II,III) Fe3O4",
      "source_table": "3.7",
      "pdf_page": 114,
      "pass_energies": [
        10,
        20
      ],
      "peaks": [
        {
          "index": 1,
          "label": "lattice_oxide",
          "be_eV": 530.11,
          "delta_eV": null,
          "area_pct": 42.0,
          "fwhm_10": 0.88,
          "fwhm_20": null,
          "lineshape": {
            "kind": "gl",
            "casaxps": "GL(30)",
            "params": {
              "m": 30
            }
          },
          "be_std_eV": 0.1
        },
        {
          "index": 2,
          "label": "hydroxide_hydrated_defective",
          "be_eV": 530.94,
          "delta_eV": null,
          "area_pct": 43.0,
          "fwhm_10": 1.87,
          "fwhm_20": null,
          "lineshape": {
            "kind": "gl",
            "casaxps": "GL(30)",
            "params": {
              "m": 30
            }
          },
          "be_std_eV": 0.1
        },
        {
          "index": 3,
          "label": "water_organic",
          "be_eV": 532.67,
          "delta_eV": null,
          "area_pct": 16.0,
          "fwhm_10": 1.87,
          "fwhm_20": null,
          "lineshape": {
            "kind": "gl",
            "casaxps": "GL(30)",
            "params": {
              "m": 30
            }
          },
          "be_std_eV": 0.1
        }
      ],
      "footnotes": [
        "Selected O 1s values for Chapter 3 compounds"
      ]
    },
    {
      "id": "o_1s_ch3_fecr2o4",
      "element": "O",
      "region": "O_1s",
      "compound": "Fe(II) Cr(III) FeCr2O4",
      "source_table": "3.7",
      "pdf_page": 114,
      "pass_energies": [
        10,
        20
      ],
      "peaks": [
        {
          "index": 1,
          "label": "lattice_oxide",
          "be_eV": 530.22,
          "delta_eV": null,
          "area_pct": 46.0,
          "fwhm_10": 0.95,
          "fwhm_20": 0.98,
          "lineshape": {
            "kind": "gl",
            "casaxps": "GL(30)",
            "params": {
              "m": 30
            }
          },
          "be_std_eV": 0.28
        },
        {
          "index": 2,
          "label": "hydroxide_hydrated_defective",
          "be_eV": 531.31,
          "delta_eV": null,
          "area_pct": 54.0,
          "fwhm_10": 2.3,
          "fwhm_20": 2.3,
          "lineshape": {
            "kind": "gl",
            "casaxps": "GL(30)",
            "params": {
              "m": 30
            }
          },
          "be_std_eV": 0.02
        }
      ],
      "footnotes": [
        "Selected O 1s values for Chapter 3 compounds"
      ]
    },
    {
      "id": "o_1s_ch3_nife2o4",
      "element": "O",
      "region": "O_1s",
      "compound": "Ni(II) Fe(III) NiFe2O4",
      "source_table": "3.7",
      "pdf_page": 114,
      "pass_energies": [
        10,
        20
      ],
      "peaks": [
        {
          "index": 1,
          "label": "lattice_oxide",
          "be_eV": 529.8,
          "delta_eV": null,
          "area_pct": 54.0,
          "fwhm_10": 1.38,
          "fwhm_20": 1.48,
          "lineshape": {
            "kind": "gl",
            "casaxps": "GL(30)",
            "params": {
              "m": 30
            }
          },
          "be_std_eV": 0.07
        },
        {
          "index": 2,
          "label": "hydroxide_hydrated_defective",
          "be_eV": 531.76,
          "delta_eV": null,
          "area_pct": 46.0,
          "fwhm_10": 2.25,
          "fwhm_20": 2.2,
          "lineshape": {
            "kind": "gl",
            "casaxps": "GL(30)",
            "params": {
              "m": 30
            }
          },
          "be_std_eV": 0.04
        }
      ],
      "footnotes": [
        "Selected O 1s values for Chapter 3 compounds"
      ]
    },
    {
      "id": "o_1s_ch3_coo",
      "element": "O",
      "region": "O_1s",
      "compound": "Co(II) CoO",
      "source_table": "3.7",
      "pdf_page": 114,
      "pass_energies": [
        10,
        20
      ],
      "peaks": [
        {
          "index": 1,
          "label": "lattice_oxide",
          "be_eV": 529.79,
          "delta_eV": null,
          "area_pct": 62.0,
          "fwhm_10": 1.0,
          "fwhm_20": 1.01,
          "lineshape": {
            "kind": "gl",
            "casaxps": "GL(30)",
            "params": {
              "m": 30
            }
          },
          "be_std_eV": 0.1
        },
        {
          "index": 2,
          "label": "hydroxide_hydrated_defective",
          "be_eV": 531.37,
          "delta_eV": null,
          "area_pct": 34.0,
          "fwhm_10": 1.58,
          "fwhm_20": 1.65,
          "lineshape": {
            "kind": "gl",
            "casaxps": "GL(30)",
            "params": {
              "m": 30
            }
          },
          "be_std_eV": 0.12
        },
        {
          "index": 3,
          "label": "water_organic",
          "be_eV": 532.87,
          "delta_eV": null,
          "area_pct": 4.0,
          "fwhm_10": 1.58,
          "fwhm_20": 1.65,
          "lineshape": {
            "kind": "gl",
            "casaxps": "GL(30)",
            "params": {
              "m": 30
            }
          },
          "be_std_eV": 0.14
        }
      ],
      "footnotes": [
        "Selected O 1s values for Chapter 3 compounds"
      ]
    },
    {
      "id": "o_1s_ch3_co_oh2",
      "element": "O",
      "region": "O_1s",
      "compound": "Co(II) Co(OH)2",
      "source_table": "3.7",
      "pdf_page": 114,
      "pass_energies": [
        10,
        20
      ],
      "peaks": [
        {
          "index": 1,
          "label": "hydroxide_hydrated_defective",
          "be_eV": 531.07,
          "delta_eV": null,
          "area_pct": 86.0,
          "fwhm_10": 1.37,
          "fwhm_20": 1.39,
          "lineshape": {
            "kind": "gl",
            "casaxps": "GL(30)",
            "params": {
              "m": 30
            }
          },
          "be_std_eV": 0.03
        },
        {
          "index": 2,
          "label": "water_organic",
          "be_eV": 532.25,
          "delta_eV": null,
          "area_pct": 14.0,
          "fwhm_10": 1.37,
          "fwhm_20": 1.39,
          "lineshape": {
            "kind": "gl",
            "casaxps": "GL(30)",
            "params": {
              "m": 30
            }
          },
          "be_std_eV": 0.06
        }
      ],
      "footnotes": [
        "Selected O 1s values for Chapter 3 compounds"
      ]
    },
    {
      "id": "o_1s_ch3_co3o4",
      "element": "O",
      "region": "O_1s",
      "compound": "Co(II,III) Co3O4",
      "source_table": "3.7",
      "pdf_page": 114,
      "pass_energies": [
        10,
        20
      ],
      "peaks": [
        {
          "index": 1,
          "label": "lattice_oxide",
          "be_eV": 529.95,
          "delta_eV": null,
          "area_pct": 53.0,
          "fwhm_10": 0.72,
          "fwhm_20": 0.78,
          "lineshape": {
            "kind": "gl",
            "casaxps": "GL(30)",
            "params": {
              "m": 30
            }
          },
          "be_std_eV": 0.12
        },
        {
          "index": 2,
          "label": "hydroxide_hydrated_defective",
          "be_eV": 530.84,
          "delta_eV": null,
          "area_pct": 41.0,
          "fwhm_10": 2.13,
          "fwhm_20": 2.28,
          "lineshape": {
            "kind": "gl",
            "casaxps": "GL(30)",
            "params": {
              "m": 30
            }
          },
          "be_std_eV": 0.02
        },
        {
          "index": 3,
          "label": "water_organic",
          "be_eV": 532.66,
          "delta_eV": null,
          "area_pct": 6.0,
          "fwhm_10": 2.13,
          "fwhm_20": 2.28,
          "lineshape": {
            "kind": "gl",
            "casaxps": "GL(30)",
            "params": {
              "m": 30
            }
          },
          "be_std_eV": 0.05
        }
      ],
      "footnotes": [
        "Selected O 1s values for Chapter 3 compounds"
      ]
    },
    {
      "id": "o_1s_ch3_nio",
      "element": "O",
      "region": "O_1s",
      "compound": "Ni(II) NiO",
      "source_table": "3.7",
      "pdf_page": 114,
      "pass_energies": [
        10,
        20
      ],
      "peaks": [
        {
          "index": 1,
          "label": "lattice_oxide",
          "be_eV": 529.3,
          "delta_eV": null,
          "area_pct": 69.0,
          "fwhm_10": 0.85,
          "fwhm_20": 0.92,
          "lineshape": {
            "kind": "gl",
            "casaxps": "GL(30)",
            "params": {
              "m": 30
            }
          },
          "be_std_eV": 0.04
        },
        {
          "index": 2,
          "label": "hydroxide_hydrated_defective",
          "be_eV": 531.1,
          "delta_eV": null,
          "area_pct": 29.0,
          "fwhm_10": 1.5,
          "fwhm_20": 1.5,
          "lineshape": {
            "kind": "gl",
            "casaxps": "GL(30)",
            "params": {
              "m": 30
            }
          },
          "be_std_eV": 0.04
        },
        {
          "index": 3,
          "label": "water_organic",
          "be_eV": 532.8,
          "delta_eV": null,
          "area_pct": 2.0,
          "fwhm_10": 1.5,
          "fwhm_20": 1.5,
          "lineshape": {
            "kind": "gl",
            "casaxps": "GL(30)",
            "params": {
              "m": 30
            }
          },
          "be_std_eV": 0.1
        }
      ],
      "footnotes": [
        "Selected O 1s values for Chapter 3 compounds"
      ]
    },
    {
      "id": "o_1s_ch3_ni_oh2",
      "element": "O",
      "region": "O_1s",
      "compound": "Ni(II) Ni(OH)2",
      "source_table": "3.7",
      "pdf_page": 114,
      "pass_energies": [
        10,
        20
      ],
      "peaks": [
        {
          "index": 1,
          "label": "hydroxide_hydrated_defective",
          "be_eV": 530.9,
          "delta_eV": null,
          "area_pct": 100.0,
          "fwhm_10": 1.46,
          "fwhm_20": 1.46,
          "lineshape": {
            "kind": "gl",
            "casaxps": "GL(30)",
            "params": {
              "m": 30
            }
          },
          "be_std_eV": 0.1
        }
      ],
      "footnotes": [
        "Selected O 1s values for Chapter 3 compounds"
      ]
    },
    {
      "id": "o_1s_ch3_nicr2o4",
      "element": "O",
      "region": "O_1s",
      "compound": "Ni(II) Cr(III) NiCr2O4",
      "source_table": "3.7",
      "pdf_page": 114,
      "pass_energies": [
        10,
        20
      ],
      "peaks": [
        {
          "index": 1,
          "label": "lattice_oxide",
          "be_eV": 529.99,
          "delta_eV": null,
          "area_pct": 64.0,
          "fwhm_10": 0.94,
          "fwhm_20": null,
          "lineshape": {
            "kind": "gl",
            "casaxps": "GL(30)",
            "params": {
              "m": 30
            }
          },
          "be_std_eV": 0.01
        },
        {
          "index": 2,
          "label": "hydroxide_hydrated_defective",
          "be_eV": 530.95,
          "delta_eV": null,
          "area_pct": 36.0,
          "fwhm_10": 2.16,
          "fwhm_20": null,
          "lineshape": {
            "kind": "gl",
            "casaxps": "GL(30)",
            "params": {
              "m": 30
            }
          },
          "be_std_eV": 0.05
        }
      ],
      "footnotes": [
        "Selected O 1s values for Chapter 3 compounds"
      ]
    },
    {
      "id": "ni_2p32_ch4_metal_ref7",
      "element": "Ni",
      "region": "Ni_2p3/2",
      "compound": "Ni Metal from [7]",
      "source_table": "4.1",
      "pdf_page": 123,
      "pass_energies": [
        10,
        20
      ],
      "peaks": [
        {
          "index": 1,
          "label": "peak_1",
          "be_eV": 852.6,
          "delta_eV": null,
          "area_pct": 79.6,
          "fwhm_10": 1.0,
          "fwhm_20": 1.02,
          "lineshape": {
            "kind": "a_gl",
            "casaxps": "A(0.4,0.55,10)GL(30)",
            "params": {
              "a": 0.4,
              "n": 0.55,
              "m_asym": 10,
              "m": 30
            }
          }
        },
        {
          "index": 2,
          "label": "peak_2",
          "be_eV": 856.3,
          "delta_eV": 3.65,
          "area_pct": 5.6,
          "fwhm_10": 2.48,
          "fwhm_20": 2.48,
          "lineshape": {
            "kind": "gl",
            "casaxps": "GL(30)",
            "params": {
              "m": 30
            }
          }
        },
        {
          "index": 3,
          "label": "peak_3",
          "be_eV": 858.7,
          "delta_eV": 2.38,
          "area_pct": 14.8,
          "fwhm_10": 2.48,
          "fwhm_20": 2.48,
          "lineshape": {
            "kind": "gl",
            "casaxps": "GL(30)",
            "params": {
              "m": 30
            }
          }
        }
      ],
      "footnotes": [
        "Binding energies significant to 0.1 eV; extra figure retained because splittings are more accurate (footnote a)",
        "Asymmetric peakshape for peak 1: CasaXPS A(0.4,0.55,10)GL(30) (footnote b)",
        "Metal peak corrected to Au 4f7/2 = 83.95 eV (footnote d)"
      ]
    },
    {
      "id": "ni_2p32_ch4_metal_la",
      "element": "Ni",
      "region": "Ni_2p3/2",
      "compound": "Ni Metal - New Line Shape",
      "source_table": "4.1",
      "pdf_page": 123,
      "pass_energies": [
        10,
        20
      ],
      "peaks": [
        {
          "index": 1,
          "label": "peak_1",
          "be_eV": 852.6,
          "delta_eV": null,
          "area_pct": 81.2,
          "fwhm_10": 0.94,
          "fwhm_20": 0.95,
          "lineshape": {
            "kind": "la",
            "casaxps": "LA(1.1,2.2,10)",
            "params": {
              "alpha": 1.1,
              "beta": 2.2,
              "m": 10
            }
          }
        },
        {
          "index": 2,
          "label": "peak_2",
          "be_eV": 856.3,
          "delta_eV": 3.65,
          "area_pct": 6.3,
          "fwhm_10": 2.7,
          "fwhm_20": 2.7,
          "lineshape": {
            "kind": "gl",
            "casaxps": "GL(30)",
            "params": {
              "m": 30
            }
          }
        },
        {
          "index": 3,
          "label": "peak_3",
          "be_eV": 858.7,
          "delta_eV": 2.38,
          "area_pct": 12.5,
          "fwhm_10": 2.7,
          "fwhm_20": 2.7,
          "lineshape": {
            "kind": "gl",
            "casaxps": "GL(30)",
            "params": {
              "m": 30
            }
          }
        }
      ],
      "footnotes": [
        "Binding energies significant to 0.1 eV; extra figure retained because splittings are more accurate (footnote a)",
        "Asymmetric peakshape for peak 1: CasaXPS LA(1.1,2.2,10) (footnote c)",
        "Metal peak corrected to Au 4f7/2 = 83.95 eV (footnote d)"
      ]
    },
    {
      "id": "ni_2p32_ch4_nio",
      "element": "Ni",
      "region": "Ni_2p3/2",
      "compound": "NiO",
      "source_table": "4.1",
      "pdf_page": 123,
      "pass_energies": [
        10,
        20
      ],
      "peaks": [
        {
          "index": 1,
          "label": "peak_1",
          "be_eV": 853.7,
          "delta_eV": null,
          "area_pct": 14.3,
          "fwhm_10": 0.98,
          "fwhm_20": 1.02,
          "lineshape": {
            "kind": "gl",
            "casaxps": "GL(30)",
            "params": {
              "m": 30
            }
          }
        },
        {
          "index": 2,
          "label": "peak_2",
          "be_eV": 855.4,
          "delta_eV": 1.71,
          "area_pct": 44.2,
          "fwhm_10": 3.2,
          "fwhm_20": 3.25,
          "lineshape": {
            "kind": "gl",
            "casaxps": "GL(30)",
            "params": {
              "m": 30
            }
          }
        },
        {
          "index": 3,
          "label": "peak_3",
          "be_eV": 860.9,
          "delta_eV": 5.44,
          "area_pct": 34.0,
          "fwhm_10": 3.85,
          "fwhm_20": 3.76,
          "lineshape": {
            "kind": "gl",
            "casaxps": "GL(30)",
            "params": {
              "m": 30
            }
          }
        },
        {
          "index": 4,
          "label": "peak_4",
          "be_eV": 864.0,
          "delta_eV": 3.1,
          "area_pct": 3.6,
          "fwhm_10": 1.97,
          "fwhm_20": 2.04,
          "lineshape": {
            "kind": "gl",
            "casaxps": "GL(30)",
            "params": {
              "m": 30
            }
          }
        },
        {
          "index": 5,
          "label": "peak_5",
          "be_eV": 866.3,
          "delta_eV": 2.38,
          "area_pct": 3.9,
          "fwhm_10": 2.6,
          "fwhm_20": 2.44,
          "lineshape": {
            "kind": "gl",
            "casaxps": "GL(30)",
            "params": {
              "m": 30
            }
          }
        }
      ],
      "footnotes": [
        "Binding energies significant to 0.1 eV; extra figure retained because splittings are more accurate (footnote a)",
        "Charge corrected to C 1s = 284.8 eV"
      ]
    },
    {
      "id": "ni_2p32_ch4_ni_oh2",
      "element": "Ni",
      "region": "Ni_2p3/2",
      "compound": "Ni(OH)2",
      "source_table": "4.1",
      "pdf_page": 123,
      "pass_energies": [
        10,
        20
      ],
      "peaks": [
        {
          "index": 1,
          "label": "peak_1",
          "be_eV": 854.9,
          "delta_eV": null,
          "area_pct": 7.4,
          "fwhm_10": 1.12,
          "fwhm_20": 1.16,
          "lineshape": {
            "kind": "gl",
            "casaxps": "GL(30)",
            "params": {
              "m": 30
            }
          }
        },
        {
          "index": 2,
          "label": "peak_2",
          "be_eV": 855.7,
          "delta_eV": 0.77,
          "area_pct": 45.3,
          "fwhm_10": 2.25,
          "fwhm_20": 2.29,
          "lineshape": {
            "kind": "gl",
            "casaxps": "GL(30)",
            "params": {
              "m": 30
            }
          }
        },
        {
          "index": 3,
          "label": "peak_3",
          "be_eV": 857.7,
          "delta_eV": 2.02,
          "area_pct": 3.0,
          "fwhm_10": 1.59,
          "fwhm_20": 1.59,
          "lineshape": {
            "kind": "gl",
            "casaxps": "GL(30)",
            "params": {
              "m": 30
            }
          }
        },
        {
          "index": 4,
          "label": "peak_4",
          "be_eV": 860.5,
          "delta_eV": 2.79,
          "area_pct": 1.4,
          "fwhm_10": 1.06,
          "fwhm_20": 1.06,
          "lineshape": {
            "kind": "gl",
            "casaxps": "GL(30)",
            "params": {
              "m": 30
            }
          }
        },
        {
          "index": 5,
          "label": "peak_5",
          "be_eV": 861.5,
          "delta_eV": 1.0,
          "area_pct": 39.2,
          "fwhm_10": 4.64,
          "fwhm_20": 4.65,
          "lineshape": {
            "kind": "gl",
            "casaxps": "GL(30)",
            "params": {
              "m": 30
            }
          }
        },
        {
          "index": 6,
          "label": "peak_6",
          "be_eV": 866.5,
          "delta_eV": 4.96,
          "area_pct": 3.7,
          "fwhm_10": 3.08,
          "fwhm_20": 3.01,
          "lineshape": {
            "kind": "gl",
            "casaxps": "GL(30)",
            "params": {
              "m": 30
            }
          }
        }
      ],
      "footnotes": [
        "Binding energies significant to 0.1 eV; extra figure retained because splittings are more accurate (footnote a)",
        "Charge corrected to C 1s = 284.8 eV"
      ]
    },
    {
      "id": "ni_2p32_ch4_gamma_niooh",
      "element": "Ni",
      "region": "Ni_2p3/2",
      "compound": "Gamma NiOOH",
      "source_table": "4.1",
      "pdf_page": 123,
      "pass_energies": [
        10,
        20
      ],
      "peaks": [
        {
          "index": 1,
