Repository: arquerlab/SERSFlow

# SERSFlow

## Run the API

Install dependencies:

```bash
pip install -e .
```

## Python HTTP client

Optional ergonomics wrapper around this API (`httpx`):

```bash
pip install -e ".[client]"
```

```python
from sersflow.client import SersflowClient

with SersflowClient("http://127.0.0.1:8000") as client:
    client.meta.health()
```

See `examples/python_client_quickstart.py` for upload → dataset → session → analysis.

## MCP (Cursor)

Optional stdio MCP for LLM agents (`sersflow-mcp`), bundled with the API package:

```bash
pip install -e ".[mcp]"
```

See [docs/MCP_SETUP.md](docs/MCP_SETUP.md) for Cursor `mcp.json`, env/TOML config, and confirmation rules.

File: src/sersflow/core/xps/data/chemical_states.json (part 6 of 31)
{
          "references": [
            "LFBC80"
          ],
          "raw_line": "CeAl2 883.5 LFBC80",
          "page": 218,
          "pdf_page_index": 5,
          "provenance": "phi_handbook",
          "source_detail": "PHI Appendix B Chemical States Tables"
        },
        {
          "compound": "CePd3",
          "phase": null,
          "value_eV": 884.3,
          "references": [
            "LFBC80"
          ],
          "raw_line": "CePd3 884.3 LFBC80",
          "page": 218,
          "pdf_page_index": 5,
          "provenance": "phi_handbook",
          "source_detail": "PHI Appendix B Chemical States Tables"
        },
        {
          "compound": "CeSe",
          "phase": null,
          "value_eV": 884.3,
          "references": [
            "LFBC80"
          ],
          "raw_line": "CeSe 884.3 LFBC80",
          "page": 218,
          "pdf_page_index": 5,
          "provenance": "phi_handbook",
          "source_detail": "PHI Appendix B Chemical States Tables"
        },
        {
          "compound": "CeCu2Si2",
          "phase": null,
          "value_eV": 883.6,
          "references": [
            "LFBC80"
          ],
          "raw_line": "CeCu2Si2 883.6 LFBC80",
          "page": 218,
          "pdf_page_index": 5,
          "provenance": "phi_handbook",
          "source_detail": "PHI Appendix B Chemical States Tables"
        },
        {
          "compound": "CeO2",
          "phase": null,
          "value_eV": 881.8,
          "references": [
            "WRDM79"
          ],
          "raw_line": "CeO2 881.8 WRDM79",
          "page": 218,
          "pdf_page_index": 5,
          "provenance": "phi_handbook",
          "source_detail": "PHI Appendix B Chemical States Tables"
        },
        {
          "compound": "CeO2",
          "phase": null,
          "value_eV": 882.4,
          "references": [
            "NGDS75",
            "SaRa80"
          ],
          "raw_line": "CeO2 882.4 NGDS75, SaRa80",
          "page": 218,
          "pdf_page_index": 5,
          "provenance": "phi_handbook",
          "source_detail": "PHI Appendix B Chemical States Tables"
        },
        {
          "compound": "CeH3",
          "phase": null,
          "value_eV": 886.0,
          "references": [
            "ScOs82"
          ],
          "raw_line": "CeH3 886.0 ScOs82",
          "page": 218,
          "pdf_page_index": 5,
          "provenance": "phi_handbook",
          "source_detail": "PHI Appendix B Chemical States Tables"
        }
      ]
    },
    {
      "id": "Cl_2p",
      "element": "Cl",
      "line": "2p",
      "energy_kind": "binding",
      "entries": [
        {
          "compound": "KCl",
          "phase": null,
          "value_eV": 198.5,
          "references": [
            "handbook"
          ],
          "raw_line": "KCl 198.5 Φ",
          "page": 218,
          "pdf_page_index": 5,
          "provenance": "phi_handbook",
          "source_detail": "PHI Appendix B Chemical States Tables"
        },
        {
          "compound": "CsCl",
          "phase": null,
          "value_eV": 196.3,
          "references": [
            "MVS73"
          ],
          "raw_line": "CsCl 196.3 MVS73",
          "page": 218,
          "pdf_page_index": 5,
          "provenance": "phi_handbook",
          "source_detail": "PHI Appendix B Chemical States Tables"
        },
        {
          "compound": "KCl",
          "phase": null,
          "value_eV": 198.2,
          "references": [
            "MVS73",
            "NSLS77",
            "YYS78"
          ],
          "raw_line": "KCl 198.2 MVS73, NSLS77, YYS78",
          "page": 218,
          "pdf_page_index": 5,
          "provenance": "phi_handbook",
          "source_detail": "PHI Appendix B Chemical States Tables"
        },
        {
          "compound": "NaCl",
          "phase": null,
          "value_eV": 198.4,
          "references": [
            "MVS73",
            "NSLS77",
            "SGSO70"
          ],
          "raw_line": "NaCl 198.4 MVS73, NSLS77, SGSO70",
          "page": 218,
          "pdf_page_index": 5,
          "provenance": "phi_handbook",
          "source_detail": "PHI Appendix B Chemical States Tables"
        },
        {
          "compound": "LiCl",
          "phase": null,
          "value_eV": 198.5,
          "references": [
            "MVS73",
            "CSFG79"
          ],
          "raw_line": "LiCl 198.5 MVS73, CSFG79",
          "page": 218,
          "pdf_page_index": 5,
          "provenance": "phi_handbook",
          "source_detail": "PHI Appendix B Chemical States Tables"
        },
        {
          "compound": "RbCl",
          "phase": null,
          "value_eV": 197.9,
          "references": [
            "MVS73"
          ],
          "raw_line": "RbCl 197.9 MVS73",
          "page": 218,
          "pdf_page_index": 5,
          "provenance": "phi_handbook",
          "source_detail": "PHI Appendix B Chemical States Tables"
        },
        {
          "compound": "CuCl2",
          "phase": null,
          "value_eV": 200.0,
          "references": [
            "VWHS81"
          ],
          "raw_line": "CuCl2 200.0 VWHS81",
          "page": 218,
          "pdf_page_index": 5,
          "provenance": "phi_handbook",
          "source_detail": "PHI Appendix B Chemical States Tables"
        },
        {
          "compound": "NiCl2",
          "phase": null,
          "value_eV": 199.4,
          "references": [
            "KlHe83",
            "TRLK73",
            "YYS78"
          ],
          "raw_line": "NiCl2 199.4 KlHe83, TRLK73, YYS78",
          "page": 218,
          "pdf_page_index": 5,
          "provenance": "phi_handbook",
          "source_detail": "PHI Appendix B Chemical States Tables"
        },
        {
          "compound": "PdCl2",
          "phase": null,
          "value_eV": 198.9,
          "references": [
            "NKBP73"
          ],
          "raw_line": "PdCl2 198.9 NKBP73",
          "page": 218,
          "pdf_page_index": 5,
          "provenance": "phi_handbook",
          "source_detail": "PHI Appendix B Chemical States Tables"
        },
        {
          "compound": "RhCl3",
          "phase": null,
          "value_eV": 199.3,
          "references": [
            "OIIT79"
          ],
          "raw_line": "RhCl3 199.3 OIIT79",
          "page": 218,
          "pdf_page_index": 5,
          "provenance": "phi_handbook",
          "source_detail": "PHI Appendix B Chemical States Tables"
        },
        {
          "compound": "RhCl3.12H2O",
          "phase": null,
          "value_eV": 199.2,
          "references": [
            "CMHL77"
          ],
          "raw_line": "RhCl3 · 12H2O 199.2 CMHL77",
          "page": 218,
          "pdf_page_index": 5,
          "provenance": "phi_handbook",
          "source_detail": "PHI Appendix B Chemical States Tables"
        },
        {
          "compound": "SbCl5",
          "phase": null,
          "value_eV": 199.7,
          "references": [
            "BCH75"
          ],
          "raw_line": "SbCl5 199.7 BCH75",
          "page": 218,
          "pdf_page_index": 5,
          "provenance": "phi_handbook",
          "source_detail": "PHI Appendix B Chemical States Tables"
        },
        {
          "compound": "ZnCl2",
          "phase": null,
          "value_eV": 198.5,
          "references": [
            "KlHe83"
          ],
          "raw_line": "ZnCl2 198.5 KlHe83",
          "page": 218,
          "pdf_page_index": 5,
          "provenance": "phi_handbook",
          "source_detail": "PHI Appendix B Chemical States Tables"
        },
        {
          "compound": "K2IrCl6",
          "phase": null,
          "value_eV": 198.6,
          "references": [
            "NSBN77",
            "LeBr72",
            "CoHe72"
          ],
          "raw_line": "K2IrCl6 198.6 NSBN77, LeBr72, CoHe72",
          "page": 218,
          "pdf_page_index": 5,
          "provenance": "phi_handbook",
          "source_detail": "PHI Appendix B Chemical States Tables"
        },
        {
          "compound": "K2MoCl6",
          "phase": null,
          "value_eV": 198.4,
          "references": [
            "CoHe72"
          ],
          "raw_line": "K2MoCl6 198.4 CoHe72",
          "page": 218,
          "pdf_page_index": 5,
          "provenance": "phi_handbook",
          "source_detail": "PHI Appendix B Chemical States Tables"
        },
        {
          "compound": "K2OsCl6",
          "phase": null,
          "value_eV": 198.6,
          "references": [
            "CoHe72",
            "LeBr72"
          ],
          "raw_line": "K2OsCl6 198.6 CoHe72, LeBr72",
          "page": 218,
          "pdf_page_index": 5,
          "provenance": "phi_handbook",
          "source_detail": "PHI Appendix B Chemical States Tables"
        },
        {
          "compound": "K2PdCl4",
          "phase": null,
          "value_eV": 198.8,
          "references": [
            "NKBP73"
          ],
          "raw_line": "K2PdCl4 198.8 NKBP73",
          "page": 218,
          "pdf_page_index": 5,
          "provenance": "phi_handbook",
          "source_detail": "PHI Appendix B Chemical States Tables"
        },
        {
          "compound": "K2PtCl4",
          "phase": null,
          "value_eV": 198.8,
          "references": [
            "CMHL77",
            "SNMK78"
          ],
          "raw_line": "K2PtCl4 198.8 CMHL77, SNMK78",
          "page": 218,
          "pdf_page_index": 5,
          "provenance": "phi_handbook",
          "source_detail": "PHI Appendix B Chemical States Tables"
        },
        {
          "compound": "K2PtCl6",
          "phase": null,
          "value_eV": 198.8,
          "references": [
            "CoHe72",
            "LeBr72",
            "SNMK78"
          ],
          "raw_line": "K2PtCl6 198.8 CoHe72, LeBr72, SNMK78",
          "page": 218,
          "pdf_page_index": 5,
          "provenance": "phi_handbook",
          "source_detail": "PHI Appendix B Chemical States Tables"
        },
        {
          "compound": "K2ReCl6",
          "phase": null,
          "value_eV": 198.4,
          "references": [
            "CoHe72"
          ],
          "raw_line": "K2ReCl6 198.4 CoHe72",
          "page": 218,
          "pdf_page_index": 5,
          "provenance": "phi_handbook",
          "source_detail": "PHI Appendix B Chemical States Tables"
        },
        {
          "compound": "K2ReCl6",
          "phase": null,
          "value_eV": 199.3,
          "references": [
            "LeBr72"
          ],
          "raw_line": "K2ReCl6 199.3 LeBr72",
          "page": 218,
          "pdf_page_index": 5,
          "provenance": "phi_handbook",
          "source_detail": "PHI Appendix B Chemical States Tables"
        },
        {
          "compound": "K2SnCl6",
          "phase": null,
          "value_eV": 198.4,
          "references": [
            "CoHe72"
          ],
          "raw_line": "K2SnCl6 198.4 CoHe72",
          "page": 218,
          "pdf_page_index": 5,
          "provenance": "phi_handbook",
          "source_detail": "PHI Appendix B Chemical States Tables"
        },
        {
          "compound": "K2WCl6",
          "phase": null,
          "value_eV": 199.0,
          "references": [
            "LeBr72"
          ],
          "raw_line": "K2WCl6 199.0 LeBr72",
          "page": 218,
          "pdf_page_index": 5,
          "provenance": "phi_handbook",
          "source_detail": "PHI Appendix B Chemical States Tables"
        },
        {
          "compound": "K3IrCl6",
          "phase": null,
          "value_eV": 198.7,
          "references": [
            "NSBN77"
          ],
          "raw_line": "K3IrCl6 198.7 NSBN77",
          "page": 218,
          "pdf_page_index": 5,
          "provenance": "phi_handbook",
          "source_detail": "PHI Appendix B Chemical States Tables"
        },
        {
          "compound": "K3RhCl6",
          "phase": null,
          "value_eV": 198.4,
          "references": [
            "SNMK78"
          ],
          "raw_line": "K3RhCl6 198.4 SNMK78",
          "page": 218,
          "pdf_page_index": 5,
          "provenance": "phi_handbook",
          "source_detail": "PHI Appendix B Chemical States Tables"
        },
        {
          "compound": "K6Mo2Cl8",
          "phase": null,
          "value_eV": 198.8,
          "references": [
            "HUGH79"
          ],
          "raw_line": "K6Mo2Cl8 198.8 HUGH79",
          "page": 218,
          "pdf_page_index": 5,
          "provenance": "phi_handbook",
          "source_detail": "PHI Appendix B Chemical States Tables"
        },
        {
          "compound": "Na2PdCl4",
          "phase": null,
          "value_eV": 199.3,
          "references": [
            "SeTs76"
          ],
          "raw_line": "Na2PdCl4 199.3 SeTs76",
          "page": 218,
          "pdf_page_index": 5,
          "provenance": "phi_handbook",
          "source_detail": "PHI Appendix B Chemical States Tables"
        },
        {
          "compound": "Co(NH3)6SbCl6",
          "phase": null,
          "value_eV": 198.9,
          "references": [
            "Tric74"
          ],
          "raw_line": "Co(NH3)6SbCl6 198.9 Tric74",
          "page": 218,
          "pdf_page_index": 5,
          "provenance": "phi_handbook",
          "source_detail": "PHI Appendix B Chemical States Tables"
        },
        {
          "compound": "Pt(NH3)2Cl2",
          "phase": null,
          "value_eV": 198.8,
          "references": [
            "CMHL77",
            "Nefe78"
          ],
          "raw_line": "Pt(NH3)2Cl2 198.8 CMHL77, Nefe78",
          "page": 218,
          "pdf_page_index": 5,
          "provenance": "phi_handbook",
          "source_detail": "PHI Appendix B Chemical States Tables"
        },
        {
          "compound": "Pt(NH3)4Cl2",
          "phase": null,
          "value_eV": 197.8,
          "references": [
            "SNMK78"
          ],
          "raw_line": "Pt(NH3)4Cl2 197.8 SNMK78",
          "page": 218,
          "pdf_page_index": 5,
          "provenance": "phi_handbook",
          "source_detail": "PHI Appendix B Chemical States Tables"
        },
        {
          "compound": "Pt(NH3)6Cl4",
          "phase": null,
          "value_eV": 197.8,
          "references": [
            "SNMK78"
          ],
          "raw_line": "Pt(NH3)6Cl4 197.8 SNMK78",
          "page": 218,
          "pdf_page_index": 5,
          "provenance": "phi_handbook",
          "source_detail": "PHI Appendix B Chemical States Tables"
        },
        {
          "compound": "Rh(NH3)6Cl3",
          "phase": null,
          "value_eV": 198.1,
          "references": [
            "Nefe78"
          ],
          "raw_line": "Rh(NH3)6Cl3 198.1 Nefe78",
          "page": 218,
          "pdf_page_index": 5,
          "provenance": "phi_handbook",
          "source_detail": "PHI Appendix B Chemical States Tables"
        },
        {
          "compound": "Cs3Sb2Cl9",
          "phase": null,
          "value_eV": 198.0,
          "references": [
            "BCH75",
            "Tric74"
          ],
          "raw_line": "Cs3Sb2Cl9 198.0 BCH75, Tric74",
          "page": 218,
          "pdf_page_index": 5,
          "provenance": "phi_handbook",
          "source_detail": "PHI Appendix B Chemical States Tables"
        },
        {
          "compound": "CsSbCl6",
          "phase": null,
          "value_eV": 199.2,
          "references": [
            "Tric74"
          ],
          "raw_line": "CsSbCl6 199.2 Tric74",
          "page": 218,
          "pdf_page_index": 5,
          "provenance": "phi_handbook",
          "source_detail": "PHI Appendix B Chemical States Tables"
        },
        {
          "compound": "KIrCl5NO",
          "phase": null,
          "value_eV": 198.9,
          "references": [
            "NSBN77"
          ],
          "raw_line": "KIrCl5NO 198.9 NSBN77",
          "page": 218,
          "pdf_page_index": 5,
          "provenance": "phi_handbook",
          "source_detail": "PHI Appendix B Chemical States Tables"
        },
        {
          "compound": "ICl",
          "phase": null,
          "value_eV": 200.1,
          "references": [
            "Sher76"
          ],
          "raw_line": "ICl 200.1 Sher76",
          "page": 218,
          "pdf_page_index": 5,
          "provenance": "phi_handbook",
          "source_detail": "PHI Appendix B Chemical States Tables"
        },
        {
          "compound": "CsClO4",
          "phase": null,
          "value_eV": 208.2,
          "references": [
            "MVS73"
          ],
          "raw_line": "CsClO4 208.2 MVS73",
          "page": 218,
          "pdf_page_index": 5,
          "provenance": "phi_handbook",
          "source_detail": "PHI Appendix B Chemical States Tables"
        },
        {
          "compound": "KClO3",
          "phase": null,
          "value_eV": 206.5,
          "references": [
            "MVS73"
          ],
          "raw_line": "KClO3 206.5 MVS73",
          "page": 218,
          "pdf_page_index": 5,
          "provenance": "phi_handbook",
          "source_detail": "PHI Appendix B Chemical States Tables"
        },
        {
          "compound": "KClO4",
          "phase": null,
          "value_eV": 208.8,
          "references": [
            "MVS73"
          ],
          "raw_line": "KClO4 208.8 MVS73",
          "page": 218,
          "pdf_page_index": 5,
          "provenance": "phi_handbook",
          "source_detail": "PHI Appendix B Chemical States Tables"
        },
        {
          "compound": "LiClO4",
          "phase": null,
          "value_eV": 209.0,
          "references": [
            "MVS73"
          ],
          "raw_line": "LiClO4 209.0 MVS73",
          "page": 218,
          "pdf_page_index": 5,
          "provenance": "phi_handbook",
          "source_detail": "PHI Appendix B Chemical States Tables"
        },
        {
          "compound": "NaClO4",
          "phase": null,
          "value_eV": 208.5,
          "references": [
            "MVS73"
          ],
          "raw_line": "NaClO4 208.5 MVS73",
          "page": 218,
          "pdf_page_index": 5,
          "provenance": "phi_handbook",
          "source_detail": "PHI Appendix B Chemical States Tables"
        },
        {
          "compound": "Ni(NH3)6(ClO4)2",
          "phase": null,
          "value_eV": 208.2,
          "references": [
            "NZB78"
          ],
          "raw_line": "Ni(NH3)6(ClO4)2 208.2 NZB78",
          "page": 218,
          "pdf_page_index": 5,
          "provenance": "phi_handbook",
          "source_detail": "PHI Appendix B Chemical States Tables"
        },
        {
          "compound": "NiClO4.6H2O",
          "phase": null,
          "value_eV": 208.6,
          "references": [
            "NZB78"
          ],
          "raw_line": "NiClO4 · 6H2O 208.6 NZB78",
          "page": 218,
          "pdf_page_index": 5,
          "provenance": "phi_handbook",
          "source_detail": "PHI Appendix B Chemical States Tables"
        },
        {
          "compound": "RbClO4",
          "phase": null,
          "value_eV": 208.4,
          "references": [
            "MVS73"
          ],
          "raw_line": "RbClO4 208.4 MVS73",
          "page": 218,
          "pdf_page_index": 5,
          "provenance": "phi_handbook",
          "source_detail": "PHI Appendix B Chemical States Tables"
        },
        {
          "compound": "Me4NCl",
          "phase": null,
          "value_eV": 196.2,
          "references": [
            "EMGK74"
          ],
          "raw_line": "Me4NCl 196.2 EMGK74",
          "page": 218,
          "pdf_page_index": 5,
          "provenance": "phi_handbook",
          "source_detail": "PHI Appendix B Chemical States Tables"
        },
        {
          "compound": "Et4NCl",
          "phase": null,
          "value_eV": 196.4,
          "references": [
            "EMGK74"
          ],
          "raw_line": "Et4NCl 196.4 EMGK74",
          "page": 218,
          "pdf_page_index": 5,
          "provenance": "phi_handbook",
          "source_detail": "PHI Appendix B Chemical States Tables"
        },
        {
          "compound": "Ph4NCl",
          "phase": null,
          "value_eV": 196.1,
          "references": [
            "HVV79"
          ],
          "raw_line": "Ph4NCl 196.1 HVV79",
          "page": 218,
          "pdf_page_index": 5,
          "provenance": "phi_handbook",
          "source_detail": "PHI Appendix B Chemical States Tables"
        },
        {
          "compound": "NH4Cl",
          "phase": null,
          "value_eV": 197.9,
          "references": [
            "EMGK74"
          ],
          "raw_line": "NH4Cl 197.9 EMGK74",
          "page": 218,
          "pdf_page_index": 5,
          "provenance": "phi_handbook",
          "source_detail": "PHI Appendix B Chemical States Tables"
        },
        {
          "compound": "Chlorobenzene",
          "phase": null,
          "value_eV": 200.1,
          "references": [
            "CKAM75"
          ],
          "raw_line": "Chlorobenzene 200.1 CKAM75",
          "page": 218,
          "pdf_page_index": 5,
          "provenance": "phi_handbook",
          "source_detail": "PHI Appendix B Chemical States Tables"
        },
        {
          "compound": "Pentachlorobenzene",
          "phase": null,
          "value_eV": 200.0,
          "references": [
            "CKAM75"
          ],
          "raw_line": "Pentachlorobenzene 200.0 CKAM75",
          "page": 218,
          "pdf_page_index": 5,
          "provenance": "phi_handbook",
          "source_detail": "PHI Appendix B Chemical States Tables"
        },
        {
          "compound": "ClRh(Ph3P)3",
          "phase": null,
          "value_eV": 198.0,
          "references": [
            "Nefe78",
            "OIIT79",
            "MMRC72"
          ],
          "raw_line": "ClRh(Ph3P)3 198.0 Nefe78, OIIT79, MMRC72",
          "page": 218,
          "pdf_page_index": 5,
          "provenance": "phi_handbook",
          "source_detail": "PHI Appendix B Chemical States Tables"
        },
        {
          "compound": "(Et3P)2PtHCl",
          "phase": null,
          "value_eV": 198.0,
          "references": [
            "Rigg72"
          ],
          "raw_line": "(Et3P)2PtHCl 198.0 Rigg72",
          "page": 218,
          "pdf_page_index": 5,
          "provenance": "phi_handbook",
          "source_detail": "PHI Appendix B Chemical States Tables"
        },
        {
          "compound": "(Ph3P)2PtHCl",
          "phase": "trans",
          "value_eV": 197.1,
          "references": [
            "CBA73"
          ],
          "raw_line": "(Ph3P)2PtHCl, trans 197.1 CBA73",
          "page": 218,
          "pdf_page_index": 5,
          "provenance": "phi_handbook",
          "source_detail": "PHI Appendix B Chemical States Tables"
        },
        {
          "compound": "(Et3P)2PtCl4",
          "phase": null,
          "value_eV": 199.2,
          "references": [
            "LeBr72",
            "Nefe78",
            "Rigg72"
          ],
          "raw_line": "(Et3P)2PtCl4 199.2 LeBr72, Nefe78, Rigg72",
          "page": 218,
          "pdf_page_index": 5,
          "provenance": "phi_handbook",
          "source_detail": "PHI Appendix B Chemical States Tables"
        },
        {
          "compound": "(Et3P)2PtCl2",
          "phase": null,
          "value_eV": 198.1,
          "references": [
            "Rigg72"
          ],
          "raw_line": "(Et3P)2PtCl2 198.1 Rigg72",
          "page": 218,
          "pdf_page_index": 5,
          "provenance": "phi_handbook",
          "source_detail": "PHI Appendix B Chemical States Tables"
        },
        {
          "compound": "(Ph3P)2NiCl2",
          "phase": null,
          "value_eV": 199.0,
          "references": [
            "BNSA70",
            "STHU76"
          ],
          "raw_line": "(Ph3P)2NiCl2 199.0 BNSA70, STHU76",
          "page": 218,
          "pdf_page_index": 5,
          "provenance": "phi_handbook",
          "source_detail": "PHI Appendix B Chemical States Tables"
        },
        {
          "compound": "(Ph3P)2NiCl2",
          "phase": null,
          "value_eV": 198.3,
          "references": [
            "NZB78"
          ],
          "raw_line": "(Ph3P)2NiCl2 198.3 NZB78",
          "page": 218,
          "pdf_page_index": 5,
          "provenance": "phi_handbook",
          "source_detail": "PHI Appendix B Chemical States Tables"
        },
        {
          "compound": "Ph3PBCl3",
          "phase": null,
          "value_eV": 199.4,
          "references": [
            "HVV79"
          ],
          "raw_line": "Ph3PBCl3 199.4 HVV79",
          "page": 218,
          "pdf_page_index": 5,
          "provenance": "phi_handbook",
          "source_detail": "PHI Appendix B Chemical States Tables"
        },
        {
          "compound": "Ph3POBCl3",
          "phase": null,
          "value_eV": 198.9,
          "references": [
            "HVV79"
          ],
          "raw_line": "Ph3POBCl3 198.9 HVV79",
          "page": 218,
          "pdf_page_index": 5,
          "provenance": "phi_handbook",
          "source_detail": "PHI Appendix B Chemical States Tables"
        },
        {
          "compound": "(Nb6Cl*12)Cl6(Et4N)3",
          "phase": null,
          "value_eV": 199.4,
          "references": [
            "BeWa79"
          ],
          "raw_line": "(Nb6Cl*12)Cl6(Et4N)3 199.4 BeWa79",
          "page": 218,
          "pdf_page_index": 5,
          "provenance": "phi_handbook",
          "source_detail": "PHI Appendix B Chemical States Tables"
        },
        {
          "compound": "(Nb6Cl12)Cl*6(Et4N)3",
          "phase": null,
          "value_eV": 197.5,
          "references": [
            "BeWa79"
          ],
          "raw_line": "(Nb6Cl12)Cl*6(Et4N)3 197.5 BeWa79",
          "page": 218,
          "pdf_page_index": 5,
          "provenance": "phi_handbook",
          "source_detail": "PHI Appendix B Chemical States Tables"
        },
        {
          "compound": "CdCl2",
          "phase": null,
          "value_eV": 199.0,
          "references": [
            "SATD73"
          ],
          "raw_line": "CdCl2 199.0 SATD73",
          "page": 218,
          "pdf_page_index": 5,
          "provenance": "phi_handbook",
          "source_detail": "PHI Appendix B Chemical States Tables"
        },
        {
          "compound": "CuCl2",
          "phase": null,
          "value_eV": 199.2,
          "references": [
            "YYS78"
          ],
          "raw_line": "CuCl2 199.2 YYS78",
          "page": 218,
          "pdf_page_index": 5,
          "provenance": "phi_handbook",
          "source_detail": "PHI Appendix B Chemical States Tables"
        },
        {
          "compound": "HgCl2",
          "phase": null,
          "value_eV": 198.7,
          "references": [
            "SATD73"
          ],
          "raw_line": "HgCl2 198.7 SATD73",
          "page": 218,
          "pdf_page_index": 5,
          "provenance": "phi_handbook",
          "source_detail": "PHI Appendix B Chemical States Tables"
        },
        {
          "compound": "InCl",
          "phase": null,
          "value_eV": 198.4,
          "references": [
            "FHT77"
          ],
          "raw_line": "InCl 198.4 FHT77",
          "page": 218,
          "pdf_page_index": 5,
          "provenance": "phi_handbook",
          "source_detail": "PHI Appendix B Chemical States Tables"
        },
        {
          "compound": "InCl3",
          "phase": null,
          "value_eV": 199.0,
          "references": [
            "FHT77"
          ],
          "raw_line": "InCl3 199.0 FHT77",
          "page": 218,
          "pdf_page_index": 5,
          "provenance": "phi_handbook",
          "source_detail": "PHI Appendix B Chemical States Tables"
        },
        {
          "compound": "TiCl4",
          "phase": null,
          "value_eV": 198.2,
          "references": [
            "MRV83"
          ],
          "raw_line": "TiCl4 198.2 MRV83",
          "page": 218,
          "pdf_page_index": 5,
          "provenance": "phi_handbook",
          "source_detail": "PHI Appendix B Chemical States Tables"
        },
        {
          "compound": "UCl3",
          "phase": null,
          "value_eV": 198.1,
          "references": [
            "TBVL82"
          ],
          "raw_line": "UCl3 198.1 TBVL82",
          "page": 218,
          "pdf_page_index": 5,
          "provenance": "phi_handbook",
          "source_detail": "PHI Appendix B Chemical States Tables"
        },
        {
          "compound": "UCl4",
          "phase": null,
          "value_eV": 197.7,
          "references": [
            "TBVL82"
          ],
          "raw_line": "UCl4 197.7 TBVL82",
          "page": 218,
          "pdf_page_index": 5,
          "provenance": "phi_handbook",
          "source_detail": "PHI Appendix B Chemical States Tables"
        },
        {
          "compound": "UCl5",
          "phase": null,
          "value_eV": 197.7,
          "references": [
            "TBVL82"
          ],
          "raw_line": "UCl5 197.7 TBVL82",
          "page": 218,
          "pdf_page_index": 5,
          "provenance": "phi_handbook",
          "source_detail": "PHI Appendix B Chemical States Tables"
        },
        {
          "compound": "UOCl",
          "phase": null,
          "value_eV": 198.5,
          "references": [
            "TBVL82"
          ],
          "raw_line": "UOCl 198.5 TBVL82",
          "page": 218,
          "pdf_page_index": 5,
          "provenance": "phi_handbook",
          "source_detail": "PHI Appendix B Chemical States Tables"
        },
        {
          "compound": "UOCl2",
          "phase": null,
          "value_eV": 198.3,
          "references": [
            "TBVL82"
          ],
          "raw_line": "UOCl2 198.3 TBVL82",
          "page": 218,
          "pdf_page_index": 5,
          "provenance": "phi_handbook",
          "source_detail": "PHI Appendix B Chemical States Tables"
        },
        {
          "compound": "ZnCl2",
          "phase": null,
          "value_eV": 199.7,
          "references": [
            "SATD73"
          ],
          "raw_line": "ZnCl2 199.7 SATD73",
          "page": 218,
          "pdf_page_index": 5,
          "provenance": "phi_handbook",
          "source_detail": "PHI Appendix B Chemical States Tables"
        },
        {
          "compound": "(NH4)2PtCl4",
          "phase": null,
          "value_eV": 198.2,
          "references": [
            "KaEl79"
          ],
          "raw_line": "(NH4)2PtCl4 198.2 KaEl79",
          "page": 218,
          "pdf_page_index": 5,
          "provenance": "phi_handbook",
          "source_detail": "PHI Appendix B Chemical States Tables"
        },
        {
          "compound": "OPCl3",
          "phase": null,
          "value_eV": 201.7,
          "references": [
            "FlWe75"
          ],
          "raw_line": "OPCl3 201.7 FlWe75",
          "page": 218,
          "pdf_page_index": 5,
          "provenance": "phi_handbook",
          "source_detail": "PHI Appendix B Chemical States Tables"
        },
        {
          "compound": "KClO3",
          "phase": null,
          "value_eV": 206.5,
          "references": [
            "NZK77"
          ],
          "raw_line": "KClO3 206.5 NZK77",
          "page": 219,
          "pdf_page_index": 6,
          "provenance": "phi_handbook",
          "source_detail": "PHI Appendix B Chemical States Tables"
        },
        {
          "compound": "KClO4",
          "phase": null,
          "value_eV": 208.7,
          "references": [
            "NZK77"
          ],
          "raw_line": "KClO4 208.7 NZK77",
          "page": 219,
          "pdf_page_index": 6,
          "provenance": "phi_handbook",
          "source_detail": "PHI Appendix B Chemical States Tables"
        },
        {
          "compound": "HClPt(Ph3P)2",
          "phase": null,
          "value_eV": 197.9,
          "references": [
            "AL77"
          ],
          "raw_line": "HClPt(Ph3P)2 197.9 AL77",
          "page": 219,
          "pdf_page_index": 6,
          "provenance": "phi_handbook",
          "source_detail": "PHI Appendix B Chemical States Tables"
        },
        {
          "compound": "HClPt(Et3P)2",
          "phase": null,
          "value_eV": 198.0,
          "references": [
            "AL77"
          ],
          "raw_line": "HClPt(Et3P)2 198.0 AL77",
          "page": 219,
          "pdf_page_index": 6,
          "provenance": "phi_handbook",
          "source_detail": "PHI Appendix B Chemical States Tables"
        },
        {
          "compound": "Cl2Pt(Ph3P)2",
          "phase": null,
          "value_eV": 198.0,
          "references": [
            "AL77"
          ],
          "raw_line": "Cl2Pt(Ph3P)2 198.0 AL77",
          "page": 219,
          "pdf_page_index": 6,
          "provenance": "phi_handbook",
          "source_detail": "PHI Appendix B Chemical States Tables"
        },
        {
          "compound": "Ph4PCuCl2",
          "phase": null,
          "value_eV": 198.9,
          "references": [
            "FSJL83"
          ],
          "raw_line": "Ph4PCuCl2 198.9 FSJL83",
          "page": 219,
          "pdf_page_index": 6,
          "provenance": "phi_handbook",
          "source_detail": "PHI Appendix B Chemical States Tables"
        },
        {
          "compound": "Ph4PCuCl3",
          "phase": null,
          "value_eV": 199.0,
          "references": [
            "FSJL83"
          ],
          "raw_line": "Ph4PCuCl3 199.0 FSJL83",
          "page": 219,
          "pdf_page_index": 6,
          "provenance": "phi_handbook",
          "source_detail": "PHI Appendix B Chemical States Tables"
        },
        {
          "compound": "C6H5Cl",
          "phase": null,
          "value_eV": 201.0,
          "references": [
            "CKM71"
          ],
          "raw_line": "C6H5Cl 201.0 CKM71",
          "page": 219,
          "pdf_page_index": 6,
          "provenance": "phi_handbook",
          "source_detail": "PHI Appendix B Chemical States Tables"
        },
        {
          "compound": "C6H5CCl3",
          "phase": null,
          "value_eV": 201.0,
          "references": [
            "CKM71"
          ],
          "raw_line": "C6H5CCl3 201.0 CKM71",
          "page": 219,
          "pdf_page_index": 6,
          "provenance": "phi_handbook",
          "source_detail": "PHI Appendix B Chemical States Tables"
        },
        {
          "compound": "C(NH2)3Cl",
          "phase": null,
          "value_eV": 198.0,
          "references": [
            "LeRa77"
          ],
          "raw_line": "C(NH2)3Cl 198.0 LeRa77",
          "page": 219,
          "pdf_page_index": 6,
          "provenance": "phi_handbook",
          "source_detail": "PHI Appendix B Chemical States Tables"
        },
        {
          "compound": "p(CH2=CHCl)",
          "phase": null,
          "value_eV": 200.0,
          "references": [
            "PRCV77",
            "WRDM79"
          ],
          "raw_line": "p(CH2=CHCl) 200.0 PRCV77, WRDM79",
          "page": 219,
          "pdf_page_index": 6,
          "provenance": "phi_handbook",
          "source_detail": "PHI Appendix B Chemical States Tables"
        }
      ]
    },
    {
      "id": "Co_2p",
      "element": "Co",
      "line": "2p",
      "energy_kind": "binding",
      "entries": [
        {
          "compound": "Co",
          "phase": null,
          "value_eV": 778.3,
          "references": [
            "handbook"
          ],
          "raw_line": "Co 778.3 Φ",
          "page": 219,
          "pdf_page_index": 6,
          "provenance": "phi_handbook",
          "source_detail": "PHI Appendix B Chemical States Tables"
        },
        {
          "compound": "CoO",
          "phase": null,
          "value_eV": 780.4,
          "references": [
            "handbook"
          ],
          "raw_line": "CoO 780.4 Φ",
          "page": 219,
          "pdf_page_index": 6,
          "provenance": "phi_handbook",
          "source_detail": "PHI Appendix B Chemical States Tables"
        },
        {
          "compound": "Co",
          "phase": null,
          "value_eV": 778.3,
          "references": [
            "LANM81"
          ],
          "raw_line": "Co 778.3 LANM81",
          "page": 219,
          "pdf_page_index": 6,
          "provenance": "phi_handbook",
          "source_detail": "PHI Appendix B Chemical States Tables"
        },
        {
          "compound": "Co",
          "phase": null,
          "value_eV": 778.1,
          "references": [
            "WRDM79"
          ],
          "raw_line": "Co 778.1 WRDM79",
          "page": 219,
          "pdf_page_index": 6,
          "provenance": "phi_handbook",
          "source_detail": "PHI Appendix B Chemical States Tables"
        },
        {
          "compound": "Co20Sn80",
          "phase": null,
          "value_eV": 777.9,
          "references": [
            "ThSh78"
          ],
          "raw_line": "Co20Sn80 777.9 ThSh78",
          "page": 219,
          "pdf_page_index": 6,
          "provenance": "phi_handbook",
          "source_detail": "PHI Appendix B Chemical States Tables"
        },
        {
          "compound": "Co2B",
          "phase": null,
          "value_eV": 778.4,
          "references": [
            "MECC73"
          ],
          "raw_line": "Co2B 778.4 MECC73",
          "page": 219,
          "pdf_page_index": 6,
          "provenance": "phi_handbook",
          "source_detail": "PHI Appendix B Chemical States Tables"
        },
        {
          "compound": "CoB",
          "phase": null,
          "value_eV": 778.0,
          "references": [
            "MECC73"
          ],
          "raw_line": "CoB 778.0 MECC73",
          "page": 219,
          "pdf_page_index": 6,
          "provenance": "phi_handbook",
          "source_detail": "PHI Appendix B Chemical States Tables"
        },
        {
          "compound": "CoS",
          "phase": null,
          "value_eV": 781.9,
          "references": [
            "Limo81"
          ],
          "raw_line": "CoS 781.9 Limo81",
          "page": 219,
          "pdf_page_index": 6,
          "provenance": "phi_handbook",
          "source_detail": "PHI Appendix B Chemical States Tables"
        },
        {
          "compound": "CoF2",
          "phase": null,
          "value_eV": 783.0,
          "references": [
            "CSC72"
          ],
          "raw_line": "CoF2 783.0 CSC72",
          "page": 219,
          "pdf_page_index": 6,
          "provenance": "phi_handbook",
          "source_detail": "PHI Appendix B Chemical States Tables"
        },
        {
          "compound": "CoF2.4H2O",
          "phase": null,
          "value_eV": 782.6,
          "references": [
            "NBMO73"
          ],
          "raw_line": "CoF2 · 4H2O 782.6 NBMO73",
          "page": 219,
          "pdf_page_index": 6,
          "provenance": "phi_handbook",
          "source_detail": "PHI Appendix B Chemical States Tables"
        },
        {
          "compound": "CoF3",
          "phase": null,
          "value_eV": 782.4,
          "references": [
            "CSC72"
          ],
          "raw_line": "CoF3 782.4 CSC72",
          "page": 219,
          "pdf_page_index": 6,
          "provenance": "phi_handbook",
          "source_detail": "PHI Appendix B Chemical States Tables"
        },
        {
          "compound": "CoO",
          "phase": null,
          "value_eV": 780.2,
          "references": [
            "WRDM79"
          ],
          "raw_line": "CoO 780.2 WRDM79",
