Repository: arquerlab/SERSFlow

# SERSFlow

## Run the API

Install dependencies:

```bash
pip install -e .
```

## Python HTTP client

Optional ergonomics wrapper around this API (`httpx`):

```bash
pip install -e ".[client]"
```

```python
from sersflow.client import SersflowClient

with SersflowClient("http://127.0.0.1:8000") as client:
    client.meta.health()
```

See `examples/python_client_quickstart.py` for upload → dataset → session → analysis.

## MCP (Cursor)

Optional stdio MCP for LLM agents (`sersflow-mcp`), bundled with the API package:

```bash
pip install -e ".[mcp]"
```

See [docs/MCP_SETUP.md](docs/MCP_SETUP.md) for Cursor `mcp.json`, env/TOML config, and confirmation rules.

File: src/sersflow/core/xps/data/fitting_recipes.json (part 6 of 7)
{
          "label": "peak_1",
          "be_eV": 854.6,
          "delta_eV": null,
          "area_pct": 13.8,
          "fwhm_10": 1.4,
          "fwhm_20": null,
          "lineshape": {
            "kind": "gl",
            "casaxps": "GL(30)",
            "params": {
              "m": 30
            }
          }
        },
        {
          "index": 2,
          "label": "peak_2",
          "be_eV": 855.3,
          "delta_eV": 0.7,
          "area_pct": 12.4,
          "fwhm_10": 1.5,
          "fwhm_20": null,
          "lineshape": {
            "kind": "gl",
            "casaxps": "GL(30)",
            "params": {
              "m": 30
            }
          }
        },
        {
          "index": 3,
          "label": "peak_3",
          "be_eV": 855.7,
          "delta_eV": 0.36,
          "area_pct": 9.7,
          "fwhm_10": 1.4,
          "fwhm_20": null,
          "lineshape": {
            "kind": "gl",
            "casaxps": "GL(30)",
            "params": {
              "m": 30
            }
          }
        },
        {
          "index": 4,
          "label": "peak_4",
          "be_eV": 856.5,
          "delta_eV": 0.78,
          "area_pct": 20.7,
          "fwhm_10": 1.4,
          "fwhm_20": null,
          "lineshape": {
            "kind": "gl",
            "casaxps": "GL(30)",
            "params": {
              "m": 30
            }
          }
        },
        {
          "index": 5,
          "label": "peak_5",
          "be_eV": 857.8,
          "delta_eV": 1.33,
          "area_pct": 8.7,
          "fwhm_10": 1.9,
          "fwhm_20": null,
          "lineshape": {
            "kind": "gl",
            "casaxps": "GL(30)",
            "params": {
              "m": 30
            }
          }
        },
        {
          "index": 6,
          "label": "peak_6",
          "be_eV": 861.0,
          "delta_eV": 3.2,
          "area_pct": 23.3,
          "fwhm_10": 4.0,
          "fwhm_20": null,
          "lineshape": {
            "kind": "gl",
            "casaxps": "GL(30)",
            "params": {
              "m": 30
            }
          }
        },
        {
          "index": 7,
          "label": "peak_7",
          "be_eV": 864.4,
          "delta_eV": 3.38,
          "area_pct": 11.4,
          "fwhm_10": 4.4,
          "fwhm_20": null,
          "lineshape": {
            "kind": "gl",
            "casaxps": "GL(30)",
            "params": {
              "m": 30
            }
          }
        }
      ],
      "footnotes": [
        "Binding energies significant to 0.1 eV; extra figure retained because splittings are more accurate (footnote a)",
        "20 eV FWHM not listed for Gamma NiOOH"
      ]
    },
    {
      "id": "ni_2p32_ch4_beta_niooh_3p",
      "element": "Ni",
      "region": "Ni_2p3/2",
      "compound": "Beta NiOOH (3+ Portion)",
      "source_table": "4.1",
      "pdf_page": 123,
      "pass_energies": [
        10,
        20
      ],
      "peaks": [
        {
          "index": 1,
          "label": "peak_1",
          "be_eV": 854.6,
          "delta_eV": null,
          "area_pct": 9.2,
          "fwhm_10": 1.4,
          "fwhm_20": null,
          "lineshape": {
            "kind": "gl",
            "casaxps": "GL(30)",
            "params": {
              "m": 30
            }
          }
        },
        {
          "index": 2,
          "label": "peak_2",
          "be_eV": 855.3,
          "delta_eV": 0.7,
          "area_pct": 8.3,
          "fwhm_10": 1.5,
          "fwhm_20": null,
          "lineshape": {
            "kind": "gl",
            "casaxps": "GL(30)",
            "params": {
              "m": 30
            }
          }
        },
        {
          "index": 3,
          "label": "peak_3",
          "be_eV": 855.7,
          "delta_eV": 0.36,
          "area_pct": 6.4,
          "fwhm_10": 1.4,
          "fwhm_20": null,
          "lineshape": {
            "kind": "gl",
            "casaxps": "GL(30)",
            "params": {
              "m": 30
            }
          }
        },
        {
          "index": 4,
          "label": "peak_4",
          "be_eV": 856.5,
          "delta_eV": 0.78,
          "area_pct": 13.8,
          "fwhm_10": 1.4,
          "fwhm_20": null,
          "lineshape": {
            "kind": "gl",
            "casaxps": "GL(30)",
            "params": {
              "m": 30
            }
          }
        },
        {
          "index": 5,
          "label": "peak_5",
          "be_eV": 857.8,
          "delta_eV": 1.33,
          "area_pct": 5.8,
          "fwhm_10": 1.9,
          "fwhm_20": null,
          "lineshape": {
            "kind": "gl",
            "casaxps": "GL(30)",
            "params": {
              "m": 30
            }
          }
        },
        {
          "index": 6,
          "label": "peak_6",
          "be_eV": 861.0,
          "delta_eV": 3.2,
          "area_pct": 15.6,
          "fwhm_10": 4.0,
          "fwhm_20": null,
          "lineshape": {
            "kind": "gl",
            "casaxps": "GL(30)",
            "params": {
              "m": 30
            }
          }
        },
        {
          "index": 7,
          "label": "peak_7",
          "be_eV": 864.4,
          "delta_eV": 3.38,
          "area_pct": 7.6,
          "fwhm_10": 4.4,
          "fwhm_20": null,
          "lineshape": {
            "kind": "gl",
            "casaxps": "GL(30)",
            "params": {
              "m": 30
            }
          }
        }
      ],
      "footnotes": [
        "Binding energies significant to 0.1 eV; extra figure retained because splittings are more accurate (footnote a)",
        "Beta NiOOH 2:1 Ni(III):Ni(II); portions total 100% (footnote e)"
      ]
    },
    {
      "id": "ni_2p32_ch4_beta_niooh_2p",
      "element": "Ni",
      "region": "Ni_2p3/2",
      "compound": "Beta NiOOH (2+ Portion)",
      "source_table": "4.1",
      "pdf_page": 123,
      "pass_energies": [
        10,
        20
      ],
      "peaks": [
        {
          "index": 1,
          "label": "peak_1",
          "be_eV": 854.9,
          "delta_eV": null,
          "area_pct": 2.5,
          "fwhm_10": 1.12,
          "fwhm_20": null,
          "lineshape": {
            "kind": "gl",
            "casaxps": "GL(30)",
            "params": {
              "m": 30
            }
          }
        },
        {
          "index": 2,
          "label": "peak_2",
          "be_eV": 855.7,
          "delta_eV": 0.77,
          "area_pct": 15.1,
          "fwhm_10": 2.25,
          "fwhm_20": null,
          "lineshape": {
            "kind": "gl",
            "casaxps": "GL(30)",
            "params": {
              "m": 30
            }
          }
        },
        {
          "index": 3,
          "label": "peak_3",
          "be_eV": 857.7,
          "delta_eV": 2.02,
          "area_pct": 1.0,
          "fwhm_10": 1.59,
          "fwhm_20": null,
          "lineshape": {
            "kind": "gl",
            "casaxps": "GL(30)",
            "params": {
              "m": 30
            }
          }
        },
        {
          "index": 4,
          "label": "peak_4",
          "be_eV": 860.5,
          "delta_eV": 2.79,
          "area_pct": 0.5,
          "fwhm_10": 1.06,
          "fwhm_20": null,
          "lineshape": {
            "kind": "gl",
            "casaxps": "GL(30)",
            "params": {
              "m": 30
            }
          }
        },
        {
          "index": 5,
          "label": "peak_5",
          "be_eV": 861.5,
          "delta_eV": 1.0,
          "area_pct": 13.1,
          "fwhm_10": 4.64,
          "fwhm_20": null,
          "lineshape": {
            "kind": "gl",
            "casaxps": "GL(30)",
            "params": {
              "m": 30
            }
          }
        },
        {
          "index": 6,
          "label": "peak_6",
          "be_eV": 866.5,
          "delta_eV": 4.96,
          "area_pct": 1.2,
          "fwhm_10": 3.08,
          "fwhm_20": null,
          "lineshape": {
            "kind": "gl",
            "casaxps": "GL(30)",
            "params": {
              "m": 30
            }
          }
        }
      ],
      "footnotes": [
        "Binding energies significant to 0.1 eV; extra figure retained because splittings are more accurate (footnote a)",
        "Beta NiOOH 2:1 Ni(III):Ni(II); portions total 100% (footnote e)"
      ]
    },
    {
      "id": "ni_2p32_a600",
      "element": "Ni",
      "region": "Ni_2p3/2",
      "compound": "A600",
      "source_table": "5.1",
      "pdf_page": 145,
      "pass_energies": [
        10,
        20
      ],
      "peaks": [
        {
          "index": 1,
          "label": "peak_1",
          "be_eV": 852.7,
          "delta_eV": null,
          "area_pct": 83.5,
          "fwhm_10": null,
          "fwhm_20": 0.91,
          "lineshape": {
            "kind": "la",
            "casaxps": "LA(1.1,2.2,10)",
            "params": {
              "alpha": 1.1,
              "beta": 2.2,
              "m": 10
            }
          }
        },
        {
          "index": 2,
          "label": "peak_2",
          "be_eV": 856.1,
          "delta_eV": 3.39,
          "area_pct": 3.6,
          "fwhm_10": null,
          "fwhm_20": 2.92,
          "lineshape": {
            "kind": "gl",
            "casaxps": "GL(30)",
            "params": {
              "m": 30
            }
          }
        },
        {
          "index": 3,
          "label": "peak_3",
          "be_eV": 859.1,
          "delta_eV": 3.02,
          "area_pct": 12.9,
          "fwhm_10": null,
          "fwhm_20": 2.92,
          "lineshape": {
            "kind": "gl",
            "casaxps": "GL(30)",
            "params": {
              "m": 30
            }
          }
        }
      ],
      "footnotes": [
        "Binding energies significant to 0.1 eV; extra figure retained because splittings are more accurate (footnote a)",
        "Peak 1 asymmetric line-shape LA(1.1,2.2,10) (footnote b)",
        "10 eV FWHM not listed for A600"
      ]
    },
    {
      "id": "ni_2p32_a800",
      "element": "Ni",
      "region": "Ni_2p3/2",
      "compound": "A800",
      "source_table": "5.1",
      "pdf_page": 145,
      "pass_energies": [
        10,
        20
      ],
      "peaks": [
        {
          "index": 1,
          "label": "peak_1",
          "be_eV": 852.9,
          "delta_eV": null,
          "area_pct": 85.5,
          "fwhm_10": null,
          "fwhm_20": 0.85,
          "lineshape": {
            "kind": "la",
            "casaxps": "LA(1.1,2.2,10)",
            "params": {
              "alpha": 1.1,
              "beta": 2.2,
              "m": 10
            }
          }
        },
        {
          "index": 2,
          "label": "peak_2",
          "be_eV": 856.9,
          "delta_eV": 4.07,
          "area_pct": 2.2,
          "fwhm_10": null,
          "fwhm_20": 2.71,
          "lineshape": {
            "kind": "gl",
            "casaxps": "GL(30)",
            "params": {
              "m": 30
            }
          }
        },
        {
          "index": 3,
          "label": "peak_3",
          "be_eV": 859.5,
          "delta_eV": 2.6,
          "area_pct": 12.3,
          "fwhm_10": null,
          "fwhm_20": 2.71,
          "lineshape": {
            "kind": "gl",
            "casaxps": "GL(30)",
            "params": {
              "m": 30
            }
          }
        }
      ],
      "footnotes": [
        "Binding energies significant to 0.1 eV; extra figure retained because splittings are more accurate (footnote a)",
        "Peak 1 asymmetric line-shape LA(1.1,2.2,10) (footnote b)",
        "10 eV FWHM not listed for A800"
      ]
    },
    {
      "id": "ni_2p32_nif2",
      "element": "Ni",
      "region": "Ni_2p3/2",
      "compound": "NiF2",
      "source_table": "5.1",
      "pdf_page": 145,
      "pass_energies": [
        10,
        20
      ],
      "peaks": [
        {
          "index": 1,
          "label": "peak_1",
          "be_eV": 858.1,
          "delta_eV": null,
          "area_pct": 63.5,
          "fwhm_10": 3.62,
          "fwhm_20": 3.75,
          "lineshape": {
            "kind": "gl",
            "casaxps": "GL(30)",
            "params": {
              "m": 30
            }
          }
        },
        {
          "index": 2,
          "label": "peak_2",
          "be_eV": 863.6,
          "delta_eV": 5.48,
          "area_pct": 36.6,
          "fwhm_10": 4.85,
          "fwhm_20": 5.54,
          "lineshape": {
            "kind": "gl",
            "casaxps": "GL(30)",
            "params": {
              "m": 30
            }
          }
        }
      ],
      "footnotes": [
        "Binding energies significant to 0.1 eV; extra figure retained because splittings are more accurate (footnote a)",
        "Charge referenced to F 1s set to 685.23 eV (footnote c)"
      ]
    },
    {
      "id": "ni_2p32_nicl2",
      "element": "Ni",
      "region": "Ni_2p3/2",
      "compound": "NiCl2",
      "source_table": "5.1",
      "pdf_page": 145,
      "pass_energies": [
        10,
        20
      ],
      "peaks": [
        {
          "index": 1,
          "label": "peak_1",
          "be_eV": 856.8,
          "delta_eV": null,
          "area_pct": 43.1,
          "fwhm_10": 1.47,
          "fwhm_20": 1.55,
          "lineshape": {
            "kind": "gl",
            "casaxps": "GL(30)",
            "params": {
              "m": 30
            }
          }
        },
        {
          "index": 2,
          "label": "peak_2",
          "be_eV": 858.2,
          "delta_eV": 1.45,
          "area_pct": 7.7,
          "fwhm_10": 1.47,
          "fwhm_20": 1.55,
          "lineshape": {
            "kind": "gl",
            "casaxps": "GL(30)",
            "params": {
              "m": 30
            }
          }
        },
        {
          "index": 3,
          "label": "peak_3",
          "be_eV": 859.8,
          "delta_eV": 1.63,
          "area_pct": 2.7,
          "fwhm_10": 1.47,
          "fwhm_20": 1.55,
          "lineshape": {
            "kind": "gl",
            "casaxps": "GL(30)",
            "params": {
              "m": 30
            }
          }
        },
        {
          "index": 4,
          "label": "peak_4",
          "be_eV": 862.3,
          "delta_eV": 2.48,
          "area_pct": 27.9,
          "fwhm_10": 2.12,
          "fwhm_20": 2.15,
          "lineshape": {
            "kind": "gl",
            "casaxps": "GL(30)",
            "params": {
              "m": 30
            }
          }
        },
        {
          "index": 5,
          "label": "peak_5",
          "be_eV": 865.0,
          "delta_eV": 2.72,
          "area_pct": 8.7,
          "fwhm_10": 2.45,
          "fwhm_20": 2.47,
          "lineshape": {
            "kind": "gl",
            "casaxps": "GL(30)",
            "params": {
              "m": 30
            }
          }
        },
        {
          "index": 6,
          "label": "peak_6",
          "be_eV": 866.3,
          "delta_eV": 1.29,
          "area_pct": 5.8,
          "fwhm_10": 1.45,
          "fwhm_20": 1.56,
          "lineshape": {
            "kind": "gl",
            "casaxps": "GL(30)",
            "params": {
              "m": 30
            }
          }
        },
        {
          "index": 7,
          "label": "peak_7",
          "be_eV": 868.4,
          "delta_eV": 2.1,
          "area_pct": 3.1,
          "fwhm_10": 1.12,
          "fwhm_20": 1.19,
          "lineshape": {
            "kind": "gl",
            "casaxps": "GL(30)",
            "params": {
              "m": 30
            }
          }
        },
        {
          "index": 8,
          "label": "peak_8",
          "be_eV": 869.7,
          "delta_eV": 1.31,
          "area_pct": 1.0,
          "fwhm_10": 0.99,
          "fwhm_20": 1.12,
          "lineshape": {
            "kind": "gl",
            "casaxps": "GL(30)",
            "params": {
              "m": 30
            }
          }
        }
      ],
      "footnotes": [
        "Binding energies significant to 0.1 eV; extra figure retained because splittings are more accurate (footnote a)"
      ]
    },
    {
      "id": "ni_2p32_nibr2",
      "element": "Ni",
      "region": "Ni_2p3/2",
      "compound": "NiBr2",
      "source_table": "5.1",
      "pdf_page": 145,
      "pass_energies": [
        10,
        20
      ],
      "peaks": [
        {
          "index": 1,
          "label": "peak_1",
          "be_eV": 855.2,
          "delta_eV": null,
          "area_pct": 43.0,
          "fwhm_10": 1.25,
          "fwhm_20": 1.45,
          "lineshape": {
            "kind": "gl",
            "casaxps": "GL(30)",
            "params": {
              "m": 30
            }
          }
        },
        {
          "index": 2,
          "label": "peak_2",
          "be_eV": 856.5,
          "delta_eV": 1.23,
          "area_pct": 8.1,
          "fwhm_10": 1.25,
          "fwhm_20": 1.45,
          "lineshape": {
            "kind": "gl",
            "casaxps": "GL(30)",
            "params": {
              "m": 30
            }
          }
        },
        {
          "index": 3,
          "label": "peak_3",
          "be_eV": 857.8,
          "delta_eV": 1.34,
          "area_pct": 1.8,
          "fwhm_10": 1.25,
          "fwhm_20": 1.45,
          "lineshape": {
            "kind": "gl",
            "casaxps": "GL(30)",
            "params": {
              "m": 30
            }
          }
        },
        {
          "index": 4,
          "label": "peak_4",
          "be_eV": 860.4,
          "delta_eV": 2.56,
          "area_pct": 25.8,
          "fwhm_10": 2.29,
          "fwhm_20": 2.3,
          "lineshape": {
            "kind": "gl",
            "casaxps": "GL(30)",
            "params": {
              "m": 30
            }
          }
        },
        {
          "index": 5,
          "label": "peak_5",
          "be_eV": 863.7,
          "delta_eV": 3.37,
          "area_pct": 11.1,
          "fwhm_10": 2.49,
          "fwhm_20": 2.57,
          "lineshape": {
            "kind": "gl",
            "casaxps": "GL(30)",
            "params": {
              "m": 30
            }
          }
        },
        {
          "index": 6,
          "label": "peak_6",
          "be_eV": 865.2,
          "delta_eV": 1.44,
          "area_pct": 7.2,
          "fwhm_10": 1.36,
          "fwhm_20": 1.46,
          "lineshape": {
            "kind": "gl",
            "casaxps": "GL(30)",
            "params": {
              "m": 30
            }
          }
        },
        {
          "index": 7,
          "label": "peak_7",
          "be_eV": 867.5,
          "delta_eV": 2.35,
          "area_pct": 2.0,
          "fwhm_10": 0.92,
          "fwhm_20": 0.91,
          "lineshape": {
            "kind": "gl",
            "casaxps": "GL(30)",
            "params": {
              "m": 30
            }
          }
        },
        {
          "index": 8,
          "label": "peak_8",
          "be_eV": 868.7,
          "delta_eV": 1.14,
          "area_pct": 1.1,
          "fwhm_10": 0.98,
          "fwhm_20": 1.29,
          "lineshape": {
            "kind": "gl",
            "casaxps": "GL(30)",
            "params": {
              "m": 30
            }
          }
        }
      ],
      "footnotes": [
        "Binding energies significant to 0.1 eV; extra figure retained because splittings are more accurate (footnote a)"
      ]
    },
    {
      "id": "f_1s_nif2",
      "element": "F",
      "region": "F_1s",
      "compound": "NiF2",
      "source_table": "5.2",
      "pdf_page": 146,
      "pass_energies": [
        10,
        20
      ],
      "peaks": [
        {
          "index": 1,
          "label": "1s",
          "be_eV": 685.2,
          "delta_eV": null,
          "area_pct": null,
          "fwhm_10": 2.35,
          "fwhm_20": 2.87,
          "lineshape": {
            "kind": "gl",
            "casaxps": "GL(30)",
            "params": {
              "m": 30
            }
          }
        }
      ],
      "footnotes": [
        "Binding energy and FWHM values for nickel halide anions"
      ]
    },
    {
      "id": "cl_2p32_nicl2",
      "element": "Cl",
      "region": "Cl_2p3/2",
      "compound": "NiCl2",
      "source_table": "5.2",
      "pdf_page": 146,
      "pass_energies": [
        10,
        20
      ],
      "peaks": [
        {
          "index": 1,
          "label": "2p3/2",
          "be_eV": 199.9,
          "delta_eV": null,
          "area_pct": null,
          "fwhm_10": 1.07,
          "fwhm_20": 1.14,
          "lineshape": {
            "kind": "gl",
            "casaxps": "GL(30)",
            "params": {
              "m": 30
            }
          }
        }
      ],
      "footnotes": [
        "Binding energy and FWHM values for nickel halide anions"
      ]
    },
    {
      "id": "br_3d52_nibr2",
      "element": "Br",
      "region": "Br_3d5/2",
      "compound": "NiBr2",
      "source_table": "5.2",
      "pdf_page": 146,
      "pass_energies": [
        10,
        20
      ],
      "peaks": [
        {
          "index": 1,
          "label": "3d5/2",
          "be_eV": 69.2,
          "delta_eV": null,
          "area_pct": null,
          "fwhm_10": 0.87,
          "fwhm_20": 0.95,
          "lineshape": {
            "kind": "gl",
            "casaxps": "GL(30)",
            "params": {
              "m": 30
            }
          }
        }
      ],
      "footnotes": [
        "Binding energy and FWHM values for nickel halide anions"
      ]
    },
    {
      "id": "i_3d52_nii2",
      "element": "I",
      "region": "I_3d5/2",
      "compound": "NiI2",
      "source_table": "5.2",
      "pdf_page": 146,
      "pass_energies": [
        10,
        20
      ],
      "peaks": [
        {
          "index": 1,
          "label": "3d5/2",
          "be_eV": 619.5,
          "delta_eV": null,
          "area_pct": null,
          "fwhm_10": 1.02,
          "fwhm_20": 1.35,
          "lineshape": {
            "kind": "gl",
            "casaxps": "GL(30)",
            "params": {
              "m": 30
            }
          }
        }
      ],
      "footnotes": [
        "Binding energy and FWHM values for nickel halide anions",
        "Taken with Mg K(alpha) source (footnote a)"
      ]
    },
    {
      "id": "ir_4f_ir0",
      "element": "Ir",
      "region": "Ir_4f",
      "compound": "Ir(0)",
      "aliases": [
        "Ir metal",
        "iridium",
        "Ir0"
      ],
      "source_table": "Freakley 2017 T2",
      "reference": {
        "citation": "S. J. Freakley, J. Ruiz-Esquius, D. J. Morgan, Surf. Interface Anal. 49 (2017) 794-799",
        "title": "The X-ray photoelectron spectra of Ir, IrO2 and IrCl3 revisited",
        "doi": "10.1002/sia.6225",
        "instrument": "Kratos Axis Ultra DLD and Thermo K-Alpha+, monochromatic Al Ka",
        "software": "CasaXPS 2.3.17",
        "background": "shirley",
        "charge_ref": "Au 4f7/2 83.95 eV (metal); C 1s 284.8 eV when charge neutralisation was needed"
      },
      "pass_energies": [
        20
      ],
      "peaks": [
        {
          "index": 1,
          "label": "4f7/2",
          "be_eV": 60.8,
          "delta_eV": null,
          "area_pct": 57.2,
          "fwhm_20": 0.84,
          "lineshape": {
            "kind": "lf",
            "casaxps": "LF(0.6, 1, 150, 300)",
            "params": {
              "alpha": 0.6,
              "beta": 1.0,
              "w": 150,
              "m": 300
            }
          }
        },
        {
          "index": 2,
          "label": "4f5/2",
          "be_eV": 63.8,
          "delta_eV": 3.0,
          "delta_vs": "peak_1",
          "area_pct": 42.8,
          "fwhm_20": 0.86,
          "lineshape": {
            "kind": "lf",
            "casaxps": "LF(0.6, 1, 150, 300)",
            "params": {
              "alpha": 0.6,
              "beta": 1.0,
              "w": 150,
              "m": 300
            }
          }
        },
        {
          "index": 3,
          "label": "5p3/2",
          "be_eV": 48.1,
          "delta_eV": null,
          "area_pct": 5.0,
          "fwhm_20": 2.84,
          "lineshape": {
            "kind": "gl",
            "casaxps": "GL(30)",
            "params": {
              "m": 30
            }
          }
        },
        {
          "index": 4,
          "label": "5p1/2",
          "be_eV": 63.1,
          "delta_eV": 15.0,
          "delta_vs": "peak_3",
          "area_pct": 2.5,
          "fwhm_20": 2.84,
          "equal_fwhm_to": "peak_3",
          "lineshape": {
            "kind": "gl",
            "casaxps": "GL(30)",
            "params": {
              "m": 30
            }
          }
        }
      ],
      "footnotes": [
        "Sputter-cleaned Ir foil; asymmetric 4f doublet, 4f7/2 60.8 eV, splitting 3.0 eV",
        "LF(alpha, beta, w, m) is CasaXPS notation; SERSFlow maps alpha/beta only. SERSFlow LF is not bit-exact CasaXPS: w (tail damping) and m (Gaussian convolution) are kept for reference but not translated",
        "Ir 5p doublet included as the paper recommends (5p3/2:5p1/2 = 2:1, equal FWHM, 15.0 eV apart); acquire/fit from ~46 eV so 5p3/2 is inside the window. 5p area_pct (5.0/2.5) is a seed on the 4f scale only (paper: 5p1/2 < 5% of the 4f envelope); Table 2 gives 66.7/33.3 within the 5p doublet",
        "Paper: Shirley over a short range (ca. 57-70 eV); extending it to higher BE overestimates the 4f area",
        "Freakley 2017 Table 2/3: FWHM at 20 eV pass energy only, +/-0.2 eV (Kratos slightly sharper than Thermo)"
      ]
    },
    {
      "id": "ir_4f_iro2_anhydrous",
      "element": "Ir",
      "region": "Ir_4f",
      "compound": "IrO2 (anhydrous, rutile)",
      "aliases": [
        "IrO2",
        "iridium oxide",
        "Ir4+",
        "rutile IrO2"
      ],
      "source_table": "Freakley 2017 T2",
      "reference": {
        "citation": "S. J. Freakley, J. Ruiz-Esquius, D. J. Morgan, Surf. Interface Anal. 49 (2017) 794-799",
        "title": "The X-ray photoelectron spectra of Ir, IrO2 and IrCl3 revisited",
        "doi": "10.1002/sia.6225",
        "instrument": "Kratos Axis Ultra DLD and Thermo K-Alpha+, monochromatic Al Ka",
        "software": "CasaXPS 2.3.17",
        "background": "shirley",
        "charge_ref": "Au 4f7/2 83.95 eV (metal); C 1s 284.8 eV when charge neutralisation was needed"
      },
      "pass_energies": [
        20
      ],
      "peaks": [
        {
          "index": 1,
          "label": "4f7/2",
          "be_eV": 61.9,
          "delta_eV": null,
          "area_pct": 49.5,
          "fwhm_20": 0.7,
          "lineshape": {
            "kind": "lf",
            "casaxps": "LF(0.3, 1, 65, 100)",
            "params": {
              "alpha": 0.3,
              "beta": 1.0,
              "w": 65,
              "m": 100
            }
          }
        },
        {
          "index": 2,
          "label": "4f5/2",
          "be_eV": 64.9,
          "delta_eV": 3.0,
          "delta_vs": "peak_1",
          "area_pct": 37.1,
          "fwhm_20": 0.75,
          "lineshape": {
            "kind": "lf",
            "casaxps": "LF(0.3, 1, 65, 100)",
            "params": {
              "alpha": 0.3,
              "beta": 1.0,
              "w": 65,
              "m": 100
            }
          }
        },
        {
          "index": 3,
          "label": "4f7/2_sat",
          "satellite": true,
          "be_eV": 63.2,
          "delta_eV": 1.3,
          "delta_vs": "peak_1",
          "area_pct": 7.7,
          "fwhm_20": 3.64,
          "lineshape": {
            "kind": "gl",
            "casaxps": "GL(90)",
            "params": {
              "m": 90
            }
          }
        },
        {
          "index": 4,
          "label": "4f5/2_sat",
          "satellite": true,
          "be_eV": 66.2,
          "delta_eV": 3.0,
          "delta_vs": "peak_3",
          "area_pct": 5.8,
          "fwhm_20": 3.64,
          "equal_fwhm_to": "peak_3",
          "lineshape": {
            "kind": "gl",
            "casaxps": "GL(90)",
            "params": {
              "m": 90
            }
          }
        },
        {
          "index": 5,
          "label": "5p3/2",
          "be_eV": 49.7,
          "delta_eV": null,
          "area_pct": 5.0,
          "fwhm_20": 3.9,
          "lineshape": {
            "kind": "gl",
            "casaxps": "GL(30)",
            "params": {
              "m": 30
            }
          }
        },
        {
          "index": 6,
          "label": "5p1/2",
          "be_eV": 64.7,
          "delta_eV": 15.0,
          "delta_vs": "peak_5",
          "area_pct": 2.5,
          "fwhm_20": 3.9,
          "equal_fwhm_to": "peak_5",
          "lineshape": {
            "kind": "gl",
            "casaxps": "GL(30)",
            "params": {
              "m": 30
            }
          }
        }
      ],
      "footnotes": [
        "Crystalline rutile IrO2; screened main lines (LF) plus unscreened satellites GL(90)",
        "Satellite areas locked to the 4f7/2 main line (SERSFlow default parent); Table 2 does not say which main line each satellite belongs to beyond the 4f7/2/4f5/2 labels",
        "LF(alpha, beta, w, m) is CasaXPS notation; SERSFlow maps alpha/beta only. SERSFlow LF is not bit-exact CasaXPS: w (tail damping) and m (Gaussian convolution) are kept for reference but not translated",
        "Ir 5p doublet included as the paper recommends (5p3/2:5p1/2 = 2:1, equal FWHM, 15.0 eV apart); acquire/fit from ~46 eV so 5p3/2 is inside the window. 5p area_pct (5.0/2.5) is a seed on the 4f scale only (paper: 5p1/2 < 5% of the 4f envelope); Table 2 gives 66.7/33.3 within the 5p doublet",
        "Paper: Shirley over a short range (ca. 57-70 eV); extending it to higher BE overestimates the 4f area",
        "Freakley 2017 Table 2/3: FWHM at 20 eV pass energy only, +/-0.2 eV (Kratos slightly sharper than Thermo)"
      ]
    },
    {
      "id": "ir_4f_iro2_hydrated",
      "element": "Ir",
      "region": "Ir_4f",
      "compound": "IrO2 (hydrated, amorphous)",
      "aliases": [
        "IrO2 hydrate",
        "IrO2.2H2O",
        "hydrous iridium oxide",
        "amorphous IrOx",
        "IrOx"
      ],
      "source_table": "Freakley 2017 T2",
      "reference": {
        "citation": "S. J. Freakley, J. Ruiz-Esquius, D. J. Morgan, Surf. Interface Anal. 49 (2017) 794-799",
        "title": "The X-ray photoelectron spectra of Ir, IrO2 and IrCl3 revisited",
        "doi": "10.1002/sia.6225",
        "instrument": "Kratos Axis Ultra DLD and Thermo K-Alpha+, monochromatic Al Ka",
        "software": "CasaXPS 2.3.17",
        "background": "shirley",
        "charge_ref": "Au 4f7/2 83.95 eV (metal); C 1s 284.8 eV when charge neutralisation was needed"
      },
      "pass_energies": [
        20
      ],
      "peaks": [
        {
          "index": 1,
          "label": "4f7/2",
          "be_eV": 62.5,
          "delta_eV": null,
          "area_pct": 57.2,
          "fwhm_20": 1.6,
          "lineshape": {
            "kind": "lf",
            "casaxps": "LF(0.3, 1.5, 25, 150)",
            "params": {
              "alpha": 0.3,
              "beta": 1.5,
              "w": 25,
              "m": 150
            }
          }
        },
        {
          "index": 2,
          "label": "4f5/2",
          "be_eV": 65.5,
          "delta_eV": 3.0,
          "delta_vs": "peak_1",
          "area_pct": 42.8,
          "fwhm_20": 1.65,
          "lineshape": {
            "kind": "lf",
            "casaxps": "LF(0.3, 1.5, 25, 150)",
            "params": {
              "alpha": 0.3,
              "beta": 1.5,
              "w": 25,
              "m": 150
            }
          }
        },
        {
          "index": 3,
          "label": "5p3/2",
          "be_eV": 50.2,
          "delta_eV": null,
          "area_pct": 5.0,
          "fwhm_20": 3.88,
          "lineshape": {
            "kind": "gl",
            "casaxps": "GL(30)",
            "params": {
              "m": 30
            }
          }
        },
        {
          "index": 4,
          "label": "5p1/2",
          "be_eV": 65.2,
          "delta_eV": 15.0,
          "delta_vs": "peak_3",
          "area_pct": 2.5,
          "fwhm_20": 3.88,
          "equal_fwhm_to": "peak_3",
          "lineshape": {
            "kind": "gl",
            "casaxps": "GL(30)",
            "params": {
              "m": 30
            }
          }
        }
      ],
      "footnotes": [
        "IrO2.2H2O (amorphous). One broad asymmetric line per spin-orbit component that lumps Ir(IV), minority Ir(III) and their satellites; no separate satellite peaks",
        "LF(alpha, beta, w, m) is CasaXPS notation; SERSFlow maps alpha/beta only. SERSFlow LF is not bit-exact CasaXPS: w (tail damping) and m (Gaussian convolution) are kept for reference but not translated",
        "Ir 5p doublet included as the paper recommends (5p3/2:5p1/2 = 2:1, equal FWHM, 15.0 eV apart); acquire/fit from ~46 eV so 5p3/2 is inside the window. 5p area_pct (5.0/2.5) is a seed on the 4f scale only (paper: 5p1/2 < 5% of the 4f envelope); Table 2 gives 66.7/33.3 within the 5p doublet",
        "Paper: Shirley over a short range (ca. 57-70 eV); extending it to higher BE overestimates the 4f area",
        "Freakley 2017 Table 2/3: FWHM at 20 eV pass energy only, +/-0.2 eV (Kratos slightly sharper than Thermo)"
      ]
    },
    {
      "id": "ir_4f_ircl3_hydrated",
      "element": "Ir",
      "region": "Ir_4f",
      "compound": "IrCl3.nH2O (hydrated)",
      "aliases": [
        "IrCl3 hydrate",
        "IrCl3.nH2O",
        "iridium chloride",
        "Ir3+ chloride"
      ],
      "source_table": "Freakley 2017 T2",
      "reference": {
        "citation": "S. J. Freakley, J. Ruiz-Esquius, D. J. Morgan, Surf. Interface Anal. 49 (2017) 794-799",
        "title": "The X-ray photoelectron spectra of Ir, IrO2 and IrCl3 revisited",
        "doi": "10.1002/sia.6225",
        "instrument": "Kratos Axis Ultra DLD and Thermo K-Alpha+, monochromatic Al Ka",
        "software": "CasaXPS 2.3.17",
        "background": "shirley",
        "charge_ref": "Au 4f7/2 83.95 eV (metal); C 1s 284.8 eV when charge neutralisation was needed"
      },
      "pass_energies": [
        20
      ],
      "peaks": [
        {
          "index": 1,
          "label": "4f7/2",
          "be_eV": 62.6,
          "delta_eV": null,
          "area_pct": 56.1,
          "fwhm_20": 0.94,
          "lineshape": {
            "kind": "lf",
            "casaxps": "LF(1, 1, 55, 200)",
            "params": {
              "alpha": 1.0,
              "beta": 1.0,
              "w": 55,
              "m": 200
            }
          }
        },
        {
          "index": 2,
          "label": "4f5/2",
          "be_eV": 65.6,
          "delta_eV": 3.0,
          "delta_vs": "peak_1",
          "area_pct": 42.0,
          "fwhm_20": 1.05,
          "lineshape": {
            "kind": "lf",
            "casaxps": "LF(1, 1, 55, 200)",
            "params": {
              "alpha": 1.0,
              "beta": 1.0,
              "w": 55,
              "m": 200
            }
          }
        },
        {
          "index": 3,
          "label": "4f7/2_sat",
          "satellite": true,
          "be_eV": 71.6,
          "delta_eV": 9.0,
          "delta_vs": "peak_1",
          "area_pct": 1.1,
          "fwhm_20": 1.24,
          "lineshape": {
            "kind": "gl",
            "casaxps": "GL(30)",
            "params": {
              "m": 30
            }
          }
        },
        {
          "index": 4,
          "label": "4f5/2_sat",
          "satellite": true,
          "be_eV": 74.6,
          "delta_eV": 3.0,
          "delta_vs": "peak_3",
          "area_pct": 0.8,
          "fwhm_20": 1.24,
          "equal_fwhm_to": "peak_3",
          "lineshape": {
            "kind": "gl",
            "casaxps": "GL(30)",
            "params": {
              "m": 30
            }
          }
        },
        {
          "index": 5,
          "label": "5p3/2",
          "be_eV": 49.7,
          "delta_eV": null,
          "area_pct": 5.0,
          "fwhm_20": 2.96,
          "lineshape": {
            "kind": "gl",
            "casaxps": "GL(30)",
            "params": {
              "m": 30
            }
          }
        },
        {
          "index": 6,
          "label": "5p1/2",
          "be_eV": 64.7,
          "delta_eV": 15.0,
          "delta_vs": "peak_5",
          "area_pct": 2.5,
          "fwhm_20": 2.96,
          "equal_fwhm_to": "peak_5",
          "lineshape": {
            "kind": "gl",
            "casaxps": "GL(30)",
            "params": {
              "m": 30
            }
          }
        }
      ],
      "footnotes": [
        "Table 2 values used; text quotes 4f7/2 62.4 eV, 5p3/2 50.2 eV and satellites 71.4/74.4 eV for the hydrate",
        "Small satellite doublet (only in the hydrate) ~9 eV above the main lines; the fit window must reach ~76 eV",
        "Satellite areas locked to the 4f7/2 main line (SERSFlow default parent)",
        "LF(alpha, beta, w, m) is CasaXPS notation; SERSFlow maps alpha/beta only. SERSFlow LF is not bit-exact CasaXPS: w (tail damping) and m (Gaussian convolution) are kept for reference but not translated",
        "Ir 5p doublet included as the paper recommends (5p3/2:5p1/2 = 2:1, equal FWHM, 15.0 eV apart); acquire/fit from ~46 eV so 5p3/2 is inside the window. 5p area_pct (5.0/2.5) is a seed on the 4f scale only (paper: 5p1/2 < 5% of the 4f envelope); Table 2 gives 66.7/33.3 within the 5p doublet",
        "Freakley 2017 Table 2/3: FWHM at 20 eV pass energy only, +/-0.2 eV (Kratos slightly sharper than Thermo)"
      ]
    },
    {
      "id": "ir_4f_ircl3_anhydrous",
      "element": "Ir",
      "region": "Ir_4f",
      "compound": "IrCl3 (anhydrous)",
      "aliases": [
        "IrCl3",
        "anhydrous IrCl3",
        "iridium chloride",
        "Ir3+ chloride"
      ],
      "source_table": "Freakley 2017 T2",
      "reference": {
        "citation": "S. J. Freakley, J. Ruiz-Esquius, D. J. Morgan, Surf. Interface Anal. 49 (2017) 794-799",
        "title": "The X-ray photoelectron spectra of Ir, IrO2 and IrCl3 revisited",
        "doi": "10.1002/sia.6225",
        "instrument": "Kratos Axis Ultra DLD and Thermo K-Alpha+, monochromatic Al Ka",
        "software": "CasaXPS 2.3.17",
        "background": "shirley",
        "charge_ref": "Au 4f7/2 83.95 eV (metal); C 1s 284.8 eV when charge neutralisation was needed"
      },
      "pass_energies": [
        20
      ],
      "peaks": [
        {
          "index": 1,
          "label": "4f7/2",
          "be_eV": 62.4,
          "delta_eV": null,
          "area_pct": 57.2,
          "fwhm_20": 0.94,
          "lineshape": {
            "kind": "lf",
            "casaxps": "LF(1, 1, 55, 200)",
            "params": {
              "alpha": 1.0,
              "beta": 1.0,
              "w": 55,
              "m": 200
            }
          }
        },
        {
          "index": 2,
          "label": "4f5/2",
          "be_eV": 65.4,
          "delta_eV": 3.0,
          "delta_vs": "peak_1",
          "area_pct": 42.8,
          "fwhm_20": 1.05,
          "lineshape": {
            "kind": "lf",
            "casaxps": "LF(1, 1, 55, 200)",
            "params": {
              "alpha": 1.0,
              "beta": 1.0,
              "w": 55,
              "m": 200
            }
          }
        },
        {
          "index": 3,
          "label": "5p3/2",
          "be_eV": 49.9,
          "delta_eV": null,
          "area_pct": 5.0,
          "fwhm_20": 3.3,
          "lineshape": {
            "kind": "lf",
