Repository: arquerlab/SERSFlow

# SERSFlow

## Run the API

Install dependencies:

```bash
pip install -e .
```

## Python HTTP client

Optional ergonomics wrapper around this API (`httpx`):

```bash
pip install -e ".[client]"
```

```python
from sersflow.client import SersflowClient

with SersflowClient("http://127.0.0.1:8000") as client:
    client.meta.health()
```

See `examples/python_client_quickstart.py` for upload → dataset → session → analysis.

## MCP (Cursor)

Optional stdio MCP for LLM agents (`sersflow-mcp`), bundled with the API package:

```bash
pip install -e ".[mcp]"
```

See [docs/MCP_SETUP.md](docs/MCP_SETUP.md) for Cursor `mcp.json`, env/TOML config, and confirmation rules.

File: src/sersflow/core/xps/data/chemical_states.json (part 7 of 31)
{
          "page": 219,
          "pdf_page_index": 6,
          "provenance": "phi_handbook",
          "source_detail": "PHI Appendix B Chemical States Tables"
        },
        {
          "compound": "CoO",
          "phase": null,
          "value_eV": 780.4,
          "references": [
            "Kim75",
            "NGDS75",
            "NFS82",
            "CBR76"
          ],
          "raw_line": "CoO 780.4 Kim75, NGDS75, NFS82, CBR76",
          "page": 219,
          "pdf_page_index": 6,
          "provenance": "phi_handbook",
          "source_detail": "PHI Appendix B Chemical States Tables"
        },
        {
          "compound": "Co3O4",
          "phase": null,
          "value_eV": 780.2,
          "references": [
            "NGDS75",
            "OkHi76"
          ],
          "raw_line": "Co3O4 780.2 NGDS75, OkHi76",
          "page": 219,
          "pdf_page_index": 6,
          "provenance": "phi_handbook",
          "source_detail": "PHI Appendix B Chemical States Tables"
        },
        {
          "compound": "Co3O4",
          "phase": null,
          "value_eV": 779.5,
          "references": [
            "GPDG79"
          ],
          "raw_line": "Co3O4 779.5 GPDG79",
          "page": 219,
          "pdf_page_index": 6,
          "provenance": "phi_handbook",
          "source_detail": "PHI Appendix B Chemical States Tables"
        },
        {
          "compound": "Co2O3",
          "phase": null,
          "value_eV": 779.9,
          "references": [
            "McCo75"
          ],
          "raw_line": "Co2O3 779.9 McCo75",
          "page": 219,
          "pdf_page_index": 6,
          "provenance": "phi_handbook",
          "source_detail": "PHI Appendix B Chemical States Tables"
        },
        {
          "compound": "CoOOH",
          "phase": null,
          "value_eV": 780.0,
          "references": [
            "McCo75"
          ],
          "raw_line": "CoOOH 780.0 McCo75",
          "page": 219,
          "pdf_page_index": 6,
          "provenance": "phi_handbook",
          "source_detail": "PHI Appendix B Chemical States Tables"
        },
        {
          "compound": "Co(OH)2",
          "phase": null,
          "value_eV": 781.0,
          "references": [
            "McCo75"
          ],
          "raw_line": "Co(OH)2 781.0 McCo75",
          "page": 219,
          "pdf_page_index": 6,
          "provenance": "phi_handbook",
          "source_detail": "PHI Appendix B Chemical States Tables"
        },
        {
          "compound": "CoAl2O4",
          "phase": null,
          "value_eV": 780.8,
          "references": [
            "OkHi76"
          ],
          "raw_line": "CoAl2O4 780.8 OkHi76",
          "page": 219,
          "pdf_page_index": 6,
          "provenance": "phi_handbook",
          "source_detail": "PHI Appendix B Chemical States Tables"
        },
        {
          "compound": "CoAl2O4",
          "phase": null,
          "value_eV": 781.9,
          "references": [
            "PCLH76"
          ],
          "raw_line": "CoAl2O4 781.9 PCLH76",
          "page": 219,
          "pdf_page_index": 6,
          "provenance": "phi_handbook",
          "source_detail": "PHI Appendix B Chemical States Tables"
        },
        {
          "compound": "CoCr2O4",
          "phase": null,
          "value_eV": 780.2,
          "references": [
            "OkHi76"
          ],
          "raw_line": "CoCr2O4 780.2 OkHi76",
          "page": 219,
          "pdf_page_index": 6,
          "provenance": "phi_handbook",
          "source_detail": "PHI Appendix B Chemical States Tables"
        },
        {
          "compound": "CoFe2O4",
          "phase": null,
          "value_eV": 779.7,
          "references": [
            "OkHi76"
          ],
          "raw_line": "CoFe2O4 779.7 OkHi76",
          "page": 219,
          "pdf_page_index": 6,
          "provenance": "phi_handbook",
          "source_detail": "PHI Appendix B Chemical States Tables"
        },
        {
          "compound": "CoMn2O4",
          "phase": null,
          "value_eV": 780.0,
          "references": [
            "OkHi76"
          ],
          "raw_line": "CoMn2O4 780.0 OkHi76",
          "page": 219,
          "pdf_page_index": 6,
          "provenance": "phi_handbook",
          "source_detail": "PHI Appendix B Chemical States Tables"
        },
        {
          "compound": "CoMoO4",
          "phase": null,
          "value_eV": 780.9,
          "references": [
            "GPDG79"
          ],
          "raw_line": "CoMoO4 780.9 GPDG79",
          "page": 219,
          "pdf_page_index": 6,
          "provenance": "phi_handbook",
          "source_detail": "PHI Appendix B Chemical States Tables"
        },
        {
          "compound": "CoMoO4",
          "phase": null,
          "value_eV": 782.8,
          "references": [
            "PCLH76"
          ],
          "raw_line": "CoMoO4 782.8 PCLH76",
          "page": 219,
          "pdf_page_index": 6,
          "provenance": "phi_handbook",
          "source_detail": "PHI Appendix B Chemical States Tables"
        },
        {
          "compound": "CoRh2O4",
          "phase": null,
          "value_eV": 781.2,
          "references": [
            "NFS82"
          ],
          "raw_line": "CoRh2O4 781.2 NFS82",
          "page": 219,
          "pdf_page_index": 6,
          "provenance": "phi_handbook",
          "source_detail": "PHI Appendix B Chemical States Tables"
        },
        {
          "compound": "CoSO4",
          "phase": null,
          "value_eV": 784.0,
          "references": [
            "Limo81"
          ],
          "raw_line": "CoSO4 784.0 Limo81",
          "page": 219,
          "pdf_page_index": 6,
          "provenance": "phi_handbook",
          "source_detail": "PHI Appendix B Chemical States Tables"
        },
        {
          "compound": "ZnCo2O4",
          "phase": null,
          "value_eV": 780.4,
          "references": [
            "OkHi76"
          ],
          "raw_line": "ZnCo2O4 780.4 OkHi76",
          "page": 219,
          "pdf_page_index": 6,
          "provenance": "phi_handbook",
          "source_detail": "PHI Appendix B Chemical States Tables"
        },
        {
          "compound": "Cs2CoI4",
          "phase": null,
          "value_eV": 780.5,
          "references": [
            "NBMO73"
          ],
          "raw_line": "Cs2CoI4 780.5 NBMO73",
          "page": 219,
          "pdf_page_index": 6,
          "provenance": "phi_handbook",
          "source_detail": "PHI Appendix B Chemical States Tables"
        },
        {
          "compound": "Cs2CoBr4",
          "phase": null,
          "value_eV": 780.8,
          "references": [
            "NBMO73"
          ],
          "raw_line": "Cs2CoBr4 780.8 NBMO73",
          "page": 219,
          "pdf_page_index": 6,
          "provenance": "phi_handbook",
          "source_detail": "PHI Appendix B Chemical States Tables"
        },
        {
          "compound": "Cs2CoCl4",
          "phase": null,
          "value_eV": 781.0,
          "references": [
            "NBMO73"
          ],
          "raw_line": "Cs2CoCl4 781.0 NBMO73",
          "page": 219,
          "pdf_page_index": 6,
          "provenance": "phi_handbook",
          "source_detail": "PHI Appendix B Chemical States Tables"
        },
        {
          "compound": "K3Co(C2O4)3",
          "phase": null,
          "value_eV": 780.9,
          "references": [
            "CSC72"
          ],
          "raw_line": "K3Co(C2O4)3 780.9 CSC72",
          "page": 219,
          "pdf_page_index": 6,
          "provenance": "phi_handbook",
          "source_detail": "PHI Appendix B Chemical States Tables"
        },
        {
          "compound": "K3Co(NO2)6",
          "phase": null,
          "value_eV": 781.8,
          "references": [
            "NBMO73"
          ],
          "raw_line": "K3Co(NO2)6 781.8 NBMO73",
          "page": 219,
          "pdf_page_index": 6,
          "provenance": "phi_handbook",
          "source_detail": "PHI Appendix B Chemical States Tables"
        },
        {
          "compound": "Co(CO)3NO",
          "phase": null,
          "value_eV": 780.7,
          "references": [
            "BCGH72"
          ],
          "raw_line": "Co(CO)3NO 780.7 BCGH72",
          "page": 219,
          "pdf_page_index": 6,
          "provenance": "phi_handbook",
          "source_detail": "PHI Appendix B Chemical States Tables"
        },
        {
          "compound": "K3Co(CN)6",
          "phase": null,
          "value_eV": 781.2,
          "references": [
            "OkHi76"
          ],
          "raw_line": "K3Co(CN)6 781.2 OkHi76",
          "page": 219,
          "pdf_page_index": 6,
          "provenance": "phi_handbook",
          "source_detail": "PHI Appendix B Chemical States Tables"
        },
        {
          "compound": "K3Co(CN)6",
          "phase": null,
          "value_eV": 782.1,
          "references": [
            "Vann76"
          ],
          "raw_line": "K3Co(CN)6 782.1 Vann76",
          "page": 219,
          "pdf_page_index": 6,
          "provenance": "phi_handbook",
          "source_detail": "PHI Appendix B Chemical States Tables"
        },
        {
          "compound": "Co(NH3)6Cl3",
          "phase": null,
          "value_eV": 781.4,
          "references": [
            "NBMO73"
          ],
          "raw_line": "Co(NH3)6Cl3 781.4 NBMO73",
          "page": 219,
          "pdf_page_index": 6,
          "provenance": "phi_handbook",
          "source_detail": "PHI Appendix B Chemical States Tables"
        },
        {
          "compound": "Co(NH3)6Cl3",
          "phase": null,
          "value_eV": 781.9,
          "references": [
            "YNAB77"
          ],
          "raw_line": "Co(NH3)6Cl3 781.9 YNAB77",
          "page": 219,
          "pdf_page_index": 6,
          "provenance": "phi_handbook",
          "source_detail": "PHI Appendix B Chemical States Tables"
        },
        {
          "compound": "Co(NH3)6Cl3",
          "phase": null,
          "value_eV": 781.1,
          "references": [
            "CSC72"
          ],
          "raw_line": "Co(NH3)6Cl3 781.1 CSC72",
          "page": 219,
          "pdf_page_index": 6,
          "provenance": "phi_handbook",
          "source_detail": "PHI Appendix B Chemical States Tables"
        },
        {
          "compound": "Co(NH3)6Cl3",
          "phase": null,
          "value_eV": 781.8,
          "references": [
            "NBMO73"
          ],
          "raw_line": "Co(NH3)6Cl3 781.8 NBMO73",
          "page": 219,
          "pdf_page_index": 6,
          "provenance": "phi_handbook",
          "source_detail": "PHI Appendix B Chemical States Tables"
        },
        {
          "compound": "Co(C5H5)2",
          "phase": null,
          "value_eV": 779.1,
          "references": [
            "BCDH73"
          ],
          "raw_line": "Co(C5H5)2 779.1 BCDH73",
          "page": 219,
          "pdf_page_index": 6,
          "provenance": "phi_handbook",
          "source_detail": "PHI Appendix B Chemical States Tables"
        },
        {
          "compound": "Co(C5H5)2",
          "phase": null,
          "value_eV": 781.3,
          "references": [
            "ClAd71"
          ],
          "raw_line": "Co(C5H5)2 781.3 ClAd71",
          "page": 219,
          "pdf_page_index": 6,
          "provenance": "phi_handbook",
          "source_detail": "PHI Appendix B Chemical States Tables"
        },
        {
          "compound": "Br4Co(Et4N)2",
          "phase": null,
          "value_eV": 780.1,
          "references": [
            "EMGK74"
          ],
          "raw_line": "Br4Co(Et4N)2 780.1 EMGK74",
          "page": 219,
          "pdf_page_index": 6,
          "provenance": "phi_handbook",
          "source_detail": "PHI Appendix B Chemical States Tables"
        },
        {
          "compound": "Cl4Co(Et4N)2",
          "phase": null,
          "value_eV": 780.6,
          "references": [
            "EMGK74"
          ],
          "raw_line": "Cl4Co(Et4N)2 780.6 EMGK74",
          "page": 219,
          "pdf_page_index": 6,
          "provenance": "phi_handbook",
          "source_detail": "PHI Appendix B Chemical States Tables"
        },
        {
          "compound": "Cl2Co(thiourea)2",
          "phase": null,
          "value_eV": 780.9,
          "references": [
            "NBMO73"
          ],
          "raw_line": "Cl2Co(thiourea)2 780.9 NBMO73",
          "page": 219,
          "pdf_page_index": 6,
          "provenance": "phi_handbook",
          "source_detail": "PHI Appendix B Chemical States Tables"
        }
      ]
    },
    {
      "id": "Cr_2p",
      "element": "Cr",
      "line": "2p",
      "energy_kind": "binding",
      "entries": [
        {
          "compound": "Cr",
          "phase": null,
          "value_eV": 574.4,
          "references": [
            "handbook"
          ],
          "raw_line": "Cr 574.4 Φ",
          "page": 219,
          "pdf_page_index": 6,
          "provenance": "phi_handbook",
          "source_detail": "PHI Appendix B Chemical States Tables"
        },
        {
          "compound": "Cr2O3",
          "phase": null,
          "value_eV": 576.9,
          "references": [
            "handbook"
          ],
          "raw_line": "Cr2O3 576.9 Φ",
          "page": 219,
          "pdf_page_index": 6,
          "provenance": "phi_handbook",
          "source_detail": "PHI Appendix B Chemical States Tables"
        },
        {
          "compound": "Cr",
          "phase": null,
          "value_eV": 574.3,
          "references": [
            "LANM81"
          ],
          "raw_line": "Cr 574.3 LANM81",
          "page": 219,
          "pdf_page_index": 6,
          "provenance": "phi_handbook",
          "source_detail": "PHI Appendix B Chemical States Tables"
        },
        {
          "compound": "Cr",
          "phase": null,
          "value_eV": 574.3,
          "references": [
            "WRDM79"
          ],
          "raw_line": "Cr 574.3 WRDM79",
          "page": 219,
          "pdf_page_index": 6,
          "provenance": "phi_handbook",
          "source_detail": "PHI Appendix B Chemical States Tables"
        },
        {
          "compound": "Cr2N",
          "phase": null,
          "value_eV": 576.1,
          "references": [
            "RoRo76"
          ],
          "raw_line": "Cr2N 576.1 RoRo76",
          "page": 219,
          "pdf_page_index": 6,
          "provenance": "phi_handbook",
          "source_detail": "PHI Appendix B Chemical States Tables"
        },
        {
          "compound": "CrN",
          "phase": null,
          "value_eV": 575.8,
          "references": [
            "STAB76"
          ],
          "raw_line": "CrN 575.8 STAB76",
          "page": 219,
          "pdf_page_index": 6,
          "provenance": "phi_handbook",
          "source_detail": "PHI Appendix B Chemical States Tables"
        },
        {
          "compound": "CrB2",
          "phase": null,
          "value_eV": 574.3,
          "references": [
            "MECC73"
          ],
          "raw_line": "CrB2 574.3 MECC73",
          "page": 219,
          "pdf_page_index": 6,
          "provenance": "phi_handbook",
          "source_detail": "PHI Appendix B Chemical States Tables"
        },
        {
          "compound": "Cr2S3",
          "phase": null,
          "value_eV": 574.8,
          "references": [
            "CSC72"
          ],
          "raw_line": "Cr2S3 574.8 CSC72",
          "page": 219,
          "pdf_page_index": 6,
          "provenance": "phi_handbook",
          "source_detail": "PHI Appendix B Chemical States Tables"
        },
        {
          "compound": "CrI3",
          "phase": null,
          "value_eV": 576.7,
          "references": [
            "CSC72"
          ],
          "raw_line": "CrI3 576.7 CSC72",
          "page": 219,
          "pdf_page_index": 6,
          "provenance": "phi_handbook",
          "source_detail": "PHI Appendix B Chemical States Tables"
        },
        {
          "compound": "CrBr3",
          "phase": null,
          "value_eV": 576.2,
          "references": [
            "CSC72"
          ],
          "raw_line": "CrBr3 576.2 CSC72",
          "page": 219,
          "pdf_page_index": 6,
          "provenance": "phi_handbook",
          "source_detail": "PHI Appendix B Chemical States Tables"
        },
        {
          "compound": "CrCl3",
          "phase": null,
          "value_eV": 577.4,
          "references": [
            "CSC72"
          ],
          "raw_line": "CrCl3 577.4 CSC72",
          "page": 219,
          "pdf_page_index": 6,
          "provenance": "phi_handbook",
          "source_detail": "PHI Appendix B Chemical States Tables"
        },
        {
          "compound": "Cr2O3",
          "phase": null,
          "value_eV": 576.8,
          "references": [
            "BDFP81",
            "CDFM82",
            "CSC72",
            "WRDM79",
            "NGDS75"
          ],
          "raw_line": "Cr2O3 576.8 BDFP81, CDFM82, CSC72, WRDM79, NGDS75",
          "page": 219,
          "pdf_page_index": 6,
          "provenance": "phi_handbook",
          "source_detail": "PHI Appendix B Chemical States Tables"
        },
        {
          "compound": "CrO2",
          "phase": null,
          "value_eV": 576.3,
          "references": [
            "IIKK76"
          ],
          "raw_line": "CrO2 576.3 IIKK76",
          "page": 219,
          "pdf_page_index": 6,
          "provenance": "phi_handbook",
          "source_detail": "PHI Appendix B Chemical States Tables"
        },
        {
          "compound": "CrO3",
          "phase": null,
          "value_eV": 578.3,
          "references": [
            "ACHT73"
          ],
          "raw_line": "CrO3 578.3 ACHT73",
          "page": 219,
          "pdf_page_index": 6,
          "provenance": "phi_handbook",
          "source_detail": "PHI Appendix B Chemical States Tables"
        },
        {
          "compound": "CrF3",
          "phase": null,
          "value_eV": 580.3,
          "references": [
            "CSC72"
          ],
          "raw_line": "CrF3 580.3 CSC72",
          "page": 219,
          "pdf_page_index": 6,
          "provenance": "phi_handbook",
          "source_detail": "PHI Appendix B Chemical States Tables"
        },
        {
          "compound": "CrO3",
          "phase": null,
          "value_eV": 579.8,
          "references": [
            "CDFM82"
          ],
          "raw_line": "CrO3 579.8 CDFM82",
          "page": 219,
          "pdf_page_index": 6,
          "provenance": "phi_handbook",
          "source_detail": "PHI Appendix B Chemical States Tables"
        },
        {
          "compound": "Cr(OH)3",
          "phase": null,
          "value_eV": 577.3,
          "references": [
            "CDFM82"
          ],
          "raw_line": "Cr(OH)3 577.3 CDFM82",
          "page": 219,
          "pdf_page_index": 6,
          "provenance": "phi_handbook",
          "source_detail": "PHI Appendix B Chemical States Tables"
        },
        {
          "compound": "CrOOH",
          "phase": null,
          "value_eV": 577.0,
          "references": [
            "IIKK76"
          ],
          "raw_line": "CrOOH 577.0 IIKK76",
          "page": 219,
          "pdf_page_index": 6,
          "provenance": "phi_handbook",
          "source_detail": "PHI Appendix B Chemical States Tables"
        },
        {
          "compound": "Cr(CO)6",
          "phase": null,
          "value_eV": 576.3,
          "references": [
            "BCGH72",
            "BCHM72"
          ],
          "raw_line": "Cr(CO)6 576.3 BCGH72, BCHM72",
          "page": 219,
          "pdf_page_index": 6,
          "provenance": "phi_handbook",
          "source_detail": "PHI Appendix B Chemical States Tables"
        },
        {
          "compound": "Cr(CO)6",
          "phase": null,
          "value_eV": 577.0,
          "references": [
            "PFD73"
          ],
          "raw_line": "Cr(CO)6 577.0 PFD73",
          "page": 219,
          "pdf_page_index": 6,
          "provenance": "phi_handbook",
          "source_detail": "PHI Appendix B Chemical States Tables"
        },
        {
          "compound": "Cs2CrO4",
          "phase": null,
          "value_eV": 579.8,
          "references": [
            "AT76"
          ],
          "raw_line": "Cs2CrO4 579.8 AT76",
          "page": 219,
          "pdf_page_index": 6,
          "provenance": "phi_handbook",
          "source_detail": "PHI Appendix B Chemical States Tables"
        },
        {
          "compound": "Cs2Cr2O7",
          "phase": null,
          "value_eV": 579.5,
          "references": [
            "AT76"
          ],
          "raw_line": "Cs2Cr2O7 579.5 AT76",
          "page": 219,
          "pdf_page_index": 6,
          "provenance": "phi_handbook",
          "source_detail": "PHI Appendix B Chemical States Tables"
        },
        {
          "compound": "CuCrO2",
          "phase": null,
          "value_eV": 576.4,
          "references": [
            "ACHT73"
          ],
          "raw_line": "CuCrO2 576.4 ACHT73",
          "page": 219,
          "pdf_page_index": 6,
          "provenance": "phi_handbook",
          "source_detail": "PHI Appendix B Chemical States Tables"
        },
        {
          "compound": "CuCr2O4",
          "phase": null,
          "value_eV": 577.1,
          "references": [
            "CDFM82"
          ],
          "raw_line": "CuCr2O4 577.1 CDFM82",
          "page": 219,
          "pdf_page_index": 6,
          "provenance": "phi_handbook",
          "source_detail": "PHI Appendix B Chemical States Tables"
        },
        {
          "compound": "K2Cr2O7",
          "phase": null,
          "value_eV": 579.9,
          "references": [
            "NSSP80"
          ],
          "raw_line": "K2Cr2O7 579.9 NSSP80",
          "page": 219,
          "pdf_page_index": 6,
          "provenance": "phi_handbook",
          "source_detail": "PHI Appendix B Chemical States Tables"
        },
        {
          "compound": "LaCrO3",
          "phase": null,
          "value_eV": 575.8,
          "references": [
            "HoTh80"
          ],
          "raw_line": "LaCrO3 575.8 HoTh80",
          "page": 219,
          "pdf_page_index": 6,
          "provenance": "phi_handbook",
          "source_detail": "PHI Appendix B Chemical States Tables"
        },
        {
          "compound": "Li2CrO4",
          "phase": null,
          "value_eV": 579.8,
          "references": [
            "ACHT73"
          ],
          "raw_line": "Li2CrO4 579.8 ACHT73",
          "page": 219,
          "pdf_page_index": 6,
          "provenance": "phi_handbook",
          "source_detail": "PHI Appendix B Chemical States Tables"
        },
        {
          "compound": "LiCrO2",
          "phase": null,
          "value_eV": 577.0,
          "references": [
            "ACHT73"
          ],
          "raw_line": "LiCrO2 577.0 ACHT73",
          "page": 219,
          "pdf_page_index": 6,
          "provenance": "phi_handbook",
          "source_detail": "PHI Appendix B Chemical States Tables"
        },
        {
          "compound": "Na2CrO4",
          "phase": null,
          "value_eV": 579.8,
          "references": [
            "ACHT73"
          ],
          "raw_line": "Na2CrO4 579.8 ACHT73",
          "page": 219,
          "pdf_page_index": 6,
          "provenance": "phi_handbook",
          "source_detail": "PHI Appendix B Chemical States Tables"
        },
        {
          "compound": "Na2CrO4",
          "phase": null,
          "value_eV": 580.5,
          "references": [
            "LaKe76"
          ],
          "raw_line": "Na2CrO4 580.5 LaKe76",
          "page": 219,
          "pdf_page_index": 6,
          "provenance": "phi_handbook",
          "source_detail": "PHI Appendix B Chemical States Tables"
        },
        {
          "compound": "Na2Cr2O7",
          "phase": null,
          "value_eV": 579.4,
          "references": [
            "ACHT73"
          ],
          "raw_line": "Na2Cr2O7 579.4 ACHT73",
          "page": 219,
          "pdf_page_index": 6,
          "provenance": "phi_handbook",
          "source_detail": "PHI Appendix B Chemical States Tables"
        },
        {
          "compound": "Na3CrO4",
          "phase": null,
          "value_eV": 578.5,
          "references": [
            "LaKe76"
          ],
          "raw_line": "Na3CrO4 578.5 LaKe76",
          "page": 219,
          "pdf_page_index": 6,
          "provenance": "phi_handbook",
          "source_detail": "PHI Appendix B Chemical States Tables"
        },
        {
          "compound": "Na4CrO4",
          "phase": null,
          "value_eV": 577.9,
          "references": [
            "LaKe76"
          ],
          "raw_line": "Na4CrO4 577.9 LaKe76",
          "page": 219,
          "pdf_page_index": 6,
          "provenance": "phi_handbook",
          "source_detail": "PHI Appendix B Chemical States Tables"
        },
        {
          "compound": "NaCrO2",
          "phase": null,
          "value_eV": 577.1,
          "references": [
            "LaKe76",
            "ACHT73"
          ],
          "raw_line": "NaCrO2 577.1 LaKe76, ACHT73",
          "page": 219,
          "pdf_page_index": 6,
          "provenance": "phi_handbook",
          "source_detail": "PHI Appendix B Chemical States Tables"
        },
        {
          "compound": "ZnCr2O4",
          "phase": null,
          "value_eV": 577.2,
          "references": [
            "BDFP81"
          ],
          "raw_line": "ZnCr2O4 577.2 BDFP81",
          "page": 219,
          "pdf_page_index": 6,
          "provenance": "phi_handbook",
          "source_detail": "PHI Appendix B Chemical States Tables"
        },
        {
          "compound": "BaCrO4",
          "phase": null,
          "value_eV": 579.1,
          "references": [
            "AlTu76"
          ],
          "raw_line": "BaCrO4 579.1 AlTu76",
          "page": 219,
          "pdf_page_index": 6,
          "provenance": "phi_handbook",
          "source_detail": "PHI Appendix B Chemical States Tables"
        },
        {
          "compound": "CaCrO4",
          "phase": null,
          "value_eV": 578.9,
          "references": [
            "ACHT73"
          ],
          "raw_line": "CaCrO4 578.9 ACHT73",
          "page": 219,
          "pdf_page_index": 6,
          "provenance": "phi_handbook",
          "source_detail": "PHI Appendix B Chemical States Tables"
        },
        {
          "compound": "(NH4)3CrF6",
          "phase": null,
          "value_eV": 579.5,
          "references": [
            "AlTu76"
          ],
          "raw_line": "(NH4)3CrF6 579.5 AlTu76",
          "page": 219,
          "pdf_page_index": 6,
          "provenance": "phi_handbook",
          "source_detail": "PHI Appendix B Chemical States Tables"
        },
        {
          "compound": "Cr(NH3)6Cl3",
          "phase": null,
          "value_eV": 578.5,
          "references": [
            "AlTu76"
          ],
          "raw_line": "Cr(NH3)6Cl3 578.5 AlTu76",
          "page": 219,
          "pdf_page_index": 6,
          "provenance": "phi_handbook",
          "source_detail": "PHI Appendix B Chemical States Tables"
        },
        {
          "compound": "K3Cr(CN)6",
          "phase": null,
          "value_eV": 576.3,
          "references": [
            "Vann76",
            "ZeHa71"
          ],
          "raw_line": "K3Cr(CN)6 576.3 Vann76, ZeHa71",
          "page": 219,
          "pdf_page_index": 6,
          "provenance": "phi_handbook",
          "source_detail": "PHI Appendix B Chemical States Tables"
        },
        {
          "compound": "K3CrF6",
          "phase": null,
          "value_eV": 583.0,
          "references": [
            "AlTu76"
          ],
          "raw_line": "K3CrF6 583.0 AlTu76",
          "page": 219,
          "pdf_page_index": 6,
          "provenance": "phi_handbook",
          "source_detail": "PHI Appendix B Chemical States Tables"
        },
        {
          "compound": "Cr(acac)3",
          "phase": null,
          "value_eV": 577.7,
          "references": [
            "AlTu76"
          ],
          "raw_line": "Cr(acac)3 577.7 AlTu76",
          "page": 219,
          "pdf_page_index": 6,
          "provenance": "phi_handbook",
          "source_detail": "PHI Appendix B Chemical States Tables"
        },
        {
          "compound": "Cr(acac)3",
          "phase": null,
          "value_eV": 576.1,
          "references": [
            "ZeHa71"
          ],
          "raw_line": "Cr(acac)3 576.1 ZeHa71",
          "page": 219,
          "pdf_page_index": 6,
          "provenance": "phi_handbook",
          "source_detail": "PHI Appendix B Chemical States Tables"
        },
        {
          "compound": "Cl3Cr(urea)6",
          "phase": null,
          "value_eV": 579.9,
          "references": [
            "AlTu76"
          ],
          "raw_line": "Cl3Cr(urea)6 579.9 AlTu76",
          "page": 219,
          "pdf_page_index": 6,
          "provenance": "phi_handbook",
          "source_detail": "PHI Appendix B Chemical States Tables"
        },
        {
          "compound": "Cr(C5H5)2",
          "phase": null,
          "value_eV": 574.8,
          "references": [
            "BCDH73",
            "CDH74",
            "GSMJ74"
          ],
          "raw_line": "Cr(C5H5)2 574.8 BCDH73, CDH74, GSMJ74",
          "page": 219,
          "pdf_page_index": 6,
          "provenance": "phi_handbook",
          "source_detail": "PHI Appendix B Chemical States Tables"
        },
        {
          "compound": "Cr(C5H5)2",
          "phase": null,
          "value_eV": 576.3,
          "references": [
            "ClAd71"
          ],
          "raw_line": "Cr(C5H5)2 576.3 ClAd71",
          "page": 219,
          "pdf_page_index": 6,
          "provenance": "phi_handbook",
          "source_detail": "PHI Appendix B Chemical States Tables"
        },
        {
          "compound": "Cr(C5H5)(C7H7)",
          "phase": null,
          "value_eV": 574.4,
          "references": [
            "CDH74",
            "GSMJ74"
          ],
          "raw_line": "Cr(C5H5)(C7H7) 574.4 CDH74, GSMJ74",
          "page": 219,
          "pdf_page_index": 6,
          "provenance": "phi_handbook",
          "source_detail": "PHI Appendix B Chemical States Tables"
        },
        {
          "compound": "Cr(C6H6)2",
          "phase": null,
          "value_eV": 574.1,
          "references": [
            "CDH74"
          ],
          "raw_line": "Cr(C6H6)2 574.1 CDH74",
          "page": 219,
          "pdf_page_index": 6,
          "provenance": "phi_handbook",
          "source_detail": "PHI Appendix B Chemical States Tables"
        },
        {
          "compound": "Cr(C6H6)2",
          "phase": null,
          "value_eV": 575.4,
          "references": [
            "PFD73"
          ],
          "raw_line": "Cr(C6H6)2 575.4 PFD73",
          "page": 219,
          "pdf_page_index": 6,
          "provenance": "phi_handbook",
          "source_detail": "PHI Appendix B Chemical States Tables"
        },
        {
          "compound": "Cr(CO)5PH3",
          "phase": null,
          "value_eV": 575.3,
          "references": [
            "BCGH72"
          ],
          "raw_line": "Cr(CO)5PH3 575.3 BCGH72",
          "page": 219,
          "pdf_page_index": 6,
          "provenance": "phi_handbook",
          "source_detail": "PHI Appendix B Chemical States Tables"
        },
        {
          "compound": "Cr(CO)5NH3",
          "phase": null,
          "value_eV": 575.5,
          "references": [
            "BCGH72",
            "BCHM72"
          ],
          "raw_line": "Cr(CO)5NH3 575.5 BCGH72, BCHM72",
          "page": 220,
          "pdf_page_index": 7,
          "provenance": "phi_handbook",
          "source_detail": "PHI Appendix B Chemical States Tables"
        },
        {
          "compound": "Cr(CO)3C6H6",
          "phase": null,
          "value_eV": 575.7,
          "references": [
            "CDH74"
          ],
          "raw_line": "Cr(CO)3C6H6 575.7 CDH74",
          "page": 220,
          "pdf_page_index": 7,
          "provenance": "phi_handbook",
          "source_detail": "PHI Appendix B Chemical States Tables"
        },
        {
          "compound": "Cr(CO)3C6H6",
          "phase": null,
          "value_eV": 576.3,
          "references": [
            "PFD73"
          ],
          "raw_line": "Cr(CO)3C6H6 576.3 PFD73",
          "page": 220,
          "pdf_page_index": 7,
          "provenance": "phi_handbook",
          "source_detail": "PHI Appendix B Chemical States Tables"
        },
        {
          "compound": "Cr(CO)5(Me3P)",
          "phase": null,
          "value_eV": 575.2,
          "references": [
            "BCGH72",
            "BCHM72"
          ],
          "raw_line": "Cr(CO)5(Me3P) 575.2 BCGH72, BCHM72",
          "page": 220,
          "pdf_page_index": 7,
          "provenance": "phi_handbook",
          "source_detail": "PHI Appendix B Chemical States Tables"
        },
        {
          "compound": "Cl3Cr(C5H5)",
          "phase": null,
          "value_eV": 576.1,
          "references": [
            "GSMJ74"
          ],
          "raw_line": "Cl3Cr(C5H5) 576.1 GSMJ74",
          "page": 220,
          "pdf_page_index": 7,
          "provenance": "phi_handbook",
          "source_detail": "PHI Appendix B Chemical States Tables"
        },
        {
          "compound": "ICr(C6H6)",
          "phase": null,
          "value_eV": 576.4,
          "references": [
            "CDH74"
          ],
          "raw_line": "ICr(C6H6) 576.4 CDH74",
          "page": 220,
          "pdf_page_index": 7,
          "provenance": "phi_handbook",
          "source_detail": "PHI Appendix B Chemical States Tables"
        }
      ]
    },
    {
      "id": "Cr_LMM",
      "element": "Cr",
      "line": "LMM",
      "energy_kind": "kinetic",
      "entries": [
        {
          "compound": "Cr",
          "phase": null,
          "value_eV": 527.2,
          "references": [
            "WRDM79"
          ],
          "raw_line": "Cr 527.2 WRDM79",
          "page": 220,
          "pdf_page_index": 7,
          "provenance": "phi_handbook",
          "source_detail": "PHI Appendix B Chemical States Tables"
        }
      ]
    },
    {
      "id": "Cs_3d5_2",
      "element": "Cs",
      "line": "3d5/2",
      "energy_kind": "binding",
      "entries": [
        {
          "compound": "Cs",
          "phase": null,
          "value_eV": 726.4,
          "references": [
            "handbook"
          ],
          "raw_line": "Cs 726.4 Φ",
          "page": 220,
          "pdf_page_index": 7,
          "provenance": "phi_handbook",
          "source_detail": "PHI Appendix B Chemical States Tables"
        },
        {
          "compound": "Cs",
          "phase": null,
          "value_eV": 726.0,
          "references": [
            "KDR77"
          ],
          "raw_line": "Cs 726.0 KDR77",
          "page": 220,
          "pdf_page_index": 7,
          "provenance": "phi_handbook",
          "source_detail": "PHI Appendix B Chemical States Tables"
        },
        {
          "compound": "CsI",
          "phase": null,
          "value_eV": 723.9,
          "references": [
            "MVS73"
          ],
          "raw_line": "CsI 723.9 MVS73",
          "page": 220,
          "pdf_page_index": 7,
          "provenance": "phi_handbook",
          "source_detail": "PHI Appendix B Chemical States Tables"
        },
        {
          "compound": "CsBr",
          "phase": null,
          "value_eV": 724.0,
          "references": [
            "MVS73"
          ],
          "raw_line": "CsBr 724.0 MVS73",
          "page": 220,
          "pdf_page_index": 7,
          "provenance": "phi_handbook",
          "source_detail": "PHI Appendix B Chemical States Tables"
        },
        {
          "compound": "CsCl",
          "phase": null,
          "value_eV": 723.7,
          "references": [
            "MVS73"
          ],
          "raw_line": "CsCl 723.7 MVS73",
          "page": 220,
          "pdf_page_index": 7,
          "provenance": "phi_handbook",
          "source_detail": "PHI Appendix B Chemical States Tables"
        },
        {
          "compound": "CsF",
          "phase": null,
          "value_eV": 724.0,
          "references": [
            "MVS73"
          ],
          "raw_line": "CsF 724.0 MVS73",
          "page": 220,
          "pdf_page_index": 7,
          "provenance": "phi_handbook",
          "source_detail": "PHI Appendix B Chemical States Tables"
        },
        {
          "compound": "CsN3",
          "phase": null,
          "value_eV": 723.6,
          "references": [
            "SGRS72"
          ],
          "raw_line": "CsN3 723.6 SGRS72",
          "page": 220,
          "pdf_page_index": 7,
          "provenance": "phi_handbook",
          "source_detail": "PHI Appendix B Chemical States Tables"
        },
        {
          "compound": "Cs2SO4",
          "phase": null,
          "value_eV": 723.9,
          "references": [
            "Wagn77"
          ],
          "raw_line": "Cs2SO4 723.9 Wagn77",
          "page": 220,
          "pdf_page_index": 7,
          "provenance": "phi_handbook",
          "source_detail": "PHI Appendix B Chemical States Tables"
        },
        {
          "compound": "Cs3PO4",
          "phase": null,
          "value_eV": 723.9,
          "references": [
            "MVS73"
          ],
          "raw_line": "Cs3PO4 723.9 MVS73",
          "page": 220,
          "pdf_page_index": 7,
          "provenance": "phi_handbook",
          "source_detail": "PHI Appendix B Chemical States Tables"
        },
        {
          "compound": "Cs4P2O7",
          "phase": null,
          "value_eV": 723.8,
          "references": [
            "MVS73"
          ],
          "raw_line": "Cs4P2O7 723.8 MVS73",
          "page": 220,
          "pdf_page_index": 7,
          "provenance": "phi_handbook",
          "source_detail": "PHI Appendix B Chemical States Tables"
        },
        {
          "compound": "CsClO4",
          "phase": null,
          "value_eV": 724.2,
          "references": [
            "MVS73"
          ],
          "raw_line": "CsClO4 724.2 MVS73",
          "page": 220,
          "pdf_page_index": 7,
          "provenance": "phi_handbook",
          "source_detail": "PHI Appendix B Chemical States Tables"
        },
        {
          "compound": "Cs2CrO4",
          "phase": null,
          "value_eV": 724.5,
          "references": [
            "ACHT73"
          ],
          "raw_line": "Cs2CrO4 724.5 ACHT73",
          "page": 220,
          "pdf_page_index": 7,
          "provenance": "phi_handbook",
          "source_detail": "PHI Appendix B Chemical States Tables"
        },
        {
          "compound": "Cs2Cr2O7",
          "phase": null,
          "value_eV": 723.9,
          "references": [
            "ACHT73"
          ],
          "raw_line": "Cs2Cr2O7 723.9 ACHT73",
          "page": 220,
          "pdf_page_index": 7,
          "provenance": "phi_handbook",
          "source_detail": "PHI Appendix B Chemical States Tables"
        },
        {
          "compound": "CsOH",
          "phase": null,
          "value_eV": 724.5,
          "references": [
            "WRDM79"
          ],
          "raw_line": "CsOH 724.5 WRDM79",
          "page": 220,
          "pdf_page_index": 7,
          "provenance": "phi_handbook",
          "source_detail": "PHI Appendix B Chemical States Tables"
        }
