Repository: arquerlab/SERSFlow

# SERSFlow

## Run the API

Install dependencies:

```bash
pip install -e .
```

## Python HTTP client

Optional ergonomics wrapper around this API (`httpx`):

```bash
pip install -e ".[client]"
```

```python
from sersflow.client import SersflowClient

with SersflowClient("http://127.0.0.1:8000") as client:
    client.meta.health()
```

See `examples/python_client_quickstart.py` for upload → dataset → session → analysis.

## MCP (Cursor)

Optional stdio MCP for LLM agents (`sersflow-mcp`), bundled with the API package:

```bash
pip install -e ".[mcp]"
```

See [docs/MCP_SETUP.md](docs/MCP_SETUP.md) for Cursor `mcp.json`, env/TOML config, and confirmation rules.

File: src/sersflow/core/xps/data/chemical_states.json (part 8 of 31)
{
      ]
    },
    {
      "id": "Cs_MNN",
      "element": "Cs",
      "line": "MNN",
      "energy_kind": "kinetic",
      "entries": [
        {
          "compound": "Cs2SO4",
          "phase": null,
          "value_eV": 568.4,
          "references": [
            "Wagn77"
          ],
          "raw_line": "Cs2SO4 568.4 Wagn77",
          "page": 220,
          "pdf_page_index": 7,
          "provenance": "phi_handbook",
          "source_detail": "PHI Appendix B Chemical States Tables"
        },
        {
          "compound": "CsOH",
          "phase": null,
          "value_eV": 586.7,
          "references": [
            "WRDM79"
          ],
          "raw_line": "CsOH 586.7 WRDM79",
          "page": 220,
          "pdf_page_index": 7,
          "provenance": "phi_handbook",
          "source_detail": "PHI Appendix B Chemical States Tables"
        }
      ]
    },
    {
      "id": "Cu_2p",
      "element": "Cu",
      "line": "2p",
      "energy_kind": "binding",
      "entries": [
        {
          "compound": "Cu",
          "phase": null,
          "value_eV": 932.7,
          "references": [
            "handbook"
          ],
          "raw_line": "Cu 932.7 Φ",
          "page": 220,
          "pdf_page_index": 7,
          "provenance": "phi_handbook",
          "source_detail": "PHI Appendix B Chemical States Tables"
        },
        {
          "compound": "CuO",
          "phase": null,
          "value_eV": 933.6,
          "references": [
            "handbook"
          ],
          "raw_line": "CuO 933.6 Φ",
          "page": 220,
          "pdf_page_index": 7,
          "provenance": "phi_handbook",
          "source_detail": "PHI Appendix B Chemical States Tables"
        },
        {
          "compound": "Cu",
          "phase": null,
          "value_eV": 932.6,
          "references": [
            "ALMP82"
          ],
          "raw_line": "Cu 932.6 ALMP82",
          "page": 220,
          "pdf_page_index": 7,
          "provenance": "phi_handbook",
          "source_detail": "PHI Appendix B Chemical States Tables"
        },
        {
          "compound": "Cu",
          "phase": null,
          "value_eV": 932.6,
          "references": [
            "LANM81"
          ],
          "raw_line": "Cu 932.6 LANM81",
          "page": 220,
          "pdf_page_index": 7,
          "provenance": "phi_handbook",
          "source_detail": "PHI Appendix B Chemical States Tables"
        },
        {
          "compound": "Cu",
          "phase": null,
          "value_eV": 932.6,
          "references": [
            "BiSw80"
          ],
          "raw_line": "Cu 932.6 BiSw80",
          "page": 220,
          "pdf_page_index": 7,
          "provenance": "phi_handbook",
          "source_detail": "PHI Appendix B Chemical States Tables"
        },
        {
          "compound": "Cu",
          "phase": null,
          "value_eV": 932.6,
          "references": [
            "BiSw80"
          ],
          "raw_line": "Cu 932.6 BiSw80",
          "page": 220,
          "pdf_page_index": 7,
          "provenance": "phi_handbook",
          "source_detail": "PHI Appendix B Chemical States Tables"
        },
        {
          "compound": "Cu",
          "phase": null,
          "value_eV": 932.7,
          "references": [
            "BiSw80"
          ],
          "raw_line": "Cu 932.7 BiSw80",
          "page": 220,
          "pdf_page_index": 7,
          "provenance": "phi_handbook",
          "source_detail": "PHI Appendix B Chemical States Tables"
        },
        {
          "compound": "Cu",
          "phase": null,
          "value_eV": 932.7,
          "references": [
            "PEJ82"
          ],
          "raw_line": "Cu 932.7 PEJ82",
          "page": 220,
          "pdf_page_index": 7,
          "provenance": "phi_handbook",
          "source_detail": "PHI Appendix B Chemical States Tables"
        },
        {
          "compound": "Cu",
          "phase": null,
          "value_eV": 932.6,
          "references": [
            "Asam76",
            "GaWi77",
            "KPML73",
            "WRDM79",
            "Wagn75"
          ],
          "raw_line": "Cu 932.6 Asam76, GaWi77, KPML73, WRDM79, Wagn75",
          "page": 220,
          "pdf_page_index": 7,
          "provenance": "phi_handbook",
          "source_detail": "PHI Appendix B Chemical States Tables"
        },
        {
          "compound": "Cu64Zn36",
          "phase": null,
          "value_eV": 932.6,
          "references": [
            "VanO77"
          ],
          "raw_line": "Cu64Zn36 932.6 VanO77",
          "page": 220,
          "pdf_page_index": 7,
          "provenance": "phi_handbook",
          "source_detail": "PHI Appendix B Chemical States Tables"
        },
        {
          "compound": "Cu95Sn5",
          "phase": null,
          "value_eV": 932.5,
          "references": [
            "Hegd82"
          ],
          "raw_line": "Cu95Sn5 932.5 Hegd82",
          "page": 220,
          "pdf_page_index": 7,
          "provenance": "phi_handbook",
          "source_detail": "PHI Appendix B Chemical States Tables"
        },
        {
          "compound": "Cu3P",
          "phase": null,
          "value_eV": 932.2,
          "references": [
            "NSDU75"
          ],
          "raw_line": "Cu3P 932.2 NSDU75",
          "page": 220,
          "pdf_page_index": 7,
          "provenance": "phi_handbook",
          "source_detail": "PHI Appendix B Chemical States Tables"
        },
        {
          "compound": "Cu3P",
          "phase": null,
          "value_eV": 932.2,
          "references": [
            "NSDU75"
          ],
          "raw_line": "Cu3P 932.2 NSDU75",
          "page": 220,
          "pdf_page_index": 7,
          "provenance": "phi_handbook",
          "source_detail": "PHI Appendix B Chemical States Tables"
        },
        {
          "compound": "Cu2Se",
          "phase": null,
          "value_eV": 931.9,
          "references": [
            "RRD78"
          ],
          "raw_line": "Cu2Se 931.9 RRD78",
          "page": 220,
          "pdf_page_index": 7,
          "provenance": "phi_handbook",
          "source_detail": "PHI Appendix B Chemical States Tables"
        },
        {
          "compound": "CuSe",
          "phase": null,
          "value_eV": 932.0,
          "references": [
            "RRD78"
          ],
          "raw_line": "CuSe 932.0 RRD78",
          "page": 220,
          "pdf_page_index": 7,
          "provenance": "phi_handbook",
          "source_detail": "PHI Appendix B Chemical States Tables"
        },
        {
          "compound": "CuAgSe",
          "phase": null,
          "value_eV": 931.9,
          "references": [
            "RRD78"
          ],
          "raw_line": "CuAgSe 931.9 RRD78",
          "page": 220,
          "pdf_page_index": 7,
          "provenance": "phi_handbook",
          "source_detail": "PHI Appendix B Chemical States Tables"
        },
        {
          "compound": "CuInSe2",
          "phase": null,
          "value_eV": 931.9,
          "references": [
            "KJID81"
          ],
          "raw_line": "CuInSe2 931.9 KJID81",
          "page": 220,
          "pdf_page_index": 7,
          "provenance": "phi_handbook",
          "source_detail": "PHI Appendix B Chemical States Tables"
        },
        {
          "compound": "Cu2S",
          "phase": null,
          "value_eV": 932.5,
          "references": [
            "Wagn75"
          ],
          "raw_line": "Cu2S 932.5 Wagn75",
          "page": 220,
          "pdf_page_index": 7,
          "provenance": "phi_handbook",
          "source_detail": "PHI Appendix B Chemical States Tables"
        },
        {
          "compound": "CuS",
          "phase": null,
          "value_eV": 932.2,
          "references": [
            "RRD78"
          ],
          "raw_line": "CuS 932.2 RRD78",
          "page": 220,
          "pdf_page_index": 7,
          "provenance": "phi_handbook",
          "source_detail": "PHI Appendix B Chemical States Tables"
        },
        {
          "compound": "CuS",
          "phase": null,
          "value_eV": 933.2,
          "references": [
            "Limo81"
          ],
          "raw_line": "CuS 933.2 Limo81",
          "page": 220,
          "pdf_page_index": 7,
          "provenance": "phi_handbook",
          "source_detail": "PHI Appendix B Chemical States Tables"
        },
        {
          "compound": "CuS",
          "phase": null,
          "value_eV": 931.9,
          "references": [
            "BSRR81"
          ],
          "raw_line": "CuS 931.9 BSRR81",
          "page": 220,
          "pdf_page_index": 7,
          "provenance": "phi_handbook",
          "source_detail": "PHI Appendix B Chemical States Tables"
        },
        {
          "compound": "CuS",
          "phase": null,
          "value_eV": 935.0,
          "references": [
            "NSSP80"
          ],
          "raw_line": "CuS 935.0 NSSP80",
          "page": 220,
          "pdf_page_index": 7,
          "provenance": "phi_handbook",
          "source_detail": "PHI Appendix B Chemical States Tables"
        },
        {
          "compound": "CuBr",
          "phase": null,
          "value_eV": 932.1,
          "references": [
            "BrFr74"
          ],
          "raw_line": "CuBr 932.1 BrFr74",
          "page": 220,
          "pdf_page_index": 7,
          "provenance": "phi_handbook",
          "source_detail": "PHI Appendix B Chemical States Tables"
        },
        {
          "compound": "CuBr2",
          "phase": null,
          "value_eV": 932.3,
          "references": [
            "VWHS81"
          ],
          "raw_line": "CuBr2 932.3 VWHS81",
          "page": 220,
          "pdf_page_index": 7,
          "provenance": "phi_handbook",
          "source_detail": "PHI Appendix B Chemical States Tables"
        },
        {
          "compound": "CuCl",
          "phase": null,
          "value_eV": 932.5,
          "references": [
            "GaWi77",
            "Wagn75"
          ],
          "raw_line": "CuCl 932.5 GaWi77, Wagn75",
          "page": 220,
          "pdf_page_index": 7,
          "provenance": "phi_handbook",
          "source_detail": "PHI Appendix B Chemical States Tables"
        },
        {
          "compound": "CuCl2",
          "phase": null,
          "value_eV": 934.4,
          "references": [
            "GaWi77"
          ],
          "raw_line": "CuCl2 934.4 GaWi77",
          "page": 220,
          "pdf_page_index": 7,
          "provenance": "phi_handbook",
          "source_detail": "PHI Appendix B Chemical States Tables"
        },
        {
          "compound": "CuCl2",
          "phase": null,
          "value_eV": 935.2,
          "references": [
            "WRDM79"
          ],
          "raw_line": "CuCl2 935.2 WRDM79",
          "page": 220,
          "pdf_page_index": 7,
          "provenance": "phi_handbook",
          "source_detail": "PHI Appendix B Chemical States Tables"
        },
        {
          "compound": "CuCl2",
          "phase": null,
          "value_eV": 934.8,
          "references": [
            "VWHS81"
          ],
          "raw_line": "CuCl2 934.8 VWHS81",
          "page": 220,
          "pdf_page_index": 7,
          "provenance": "phi_handbook",
          "source_detail": "PHI Appendix B Chemical States Tables"
        },
        {
          "compound": "CuCl2",
          "phase": null,
          "value_eV": 935.6,
          "references": [
            "YYS78"
          ],
          "raw_line": "CuCl2 935.6 YYS78",
          "page": 220,
          "pdf_page_index": 7,
          "provenance": "phi_handbook",
          "source_detail": "PHI Appendix B Chemical States Tables"
        },
        {
          "compound": "CuF2",
          "phase": null,
          "value_eV": 936.1,
          "references": [
            "GaWi77"
          ],
          "raw_line": "CuF2 936.1 GaWi77",
          "page": 220,
          "pdf_page_index": 7,
          "provenance": "phi_handbook",
          "source_detail": "PHI Appendix B Chemical States Tables"
        },
        {
          "compound": "CuF2",
          "phase": null,
          "value_eV": 937.0,
          "references": [
            "WRDM79"
          ],
          "raw_line": "CuF2 937.0 WRDM79",
          "page": 220,
          "pdf_page_index": 7,
          "provenance": "phi_handbook",
          "source_detail": "PHI Appendix B Chemical States Tables"
        },
        {
          "compound": "CuF2",
          "phase": null,
          "value_eV": 936.8,
          "references": [
            "VWHS81"
          ],
          "raw_line": "CuF2 936.8 VWHS81",
          "page": 220,
          "pdf_page_index": 7,
          "provenance": "phi_handbook",
          "source_detail": "PHI Appendix B Chemical States Tables"
        },
        {
          "compound": "Cu2O",
          "phase": null,
          "value_eV": 932.5,
          "references": [
            "CDFM82",
            "GaWi77",
            "Wagn75",
            "HMUZ78",
            "MSSS81",
            "Scho73b"
          ],
          "raw_line": "Cu2O 932.5 CDFM82, GaWi77, Wagn75, HMUZ78, MSSS81, Scho73b",
          "page": 220,
          "pdf_page_index": 7,
          "provenance": "phi_handbook",
          "source_detail": "PHI Appendix B Chemical States Tables"
        },
        {
          "compound": "CuO",
          "phase": null,
          "value_eV": 933.7,
          "references": [
            "HMUZ78",
            "GaWi77",
            "WRDM79",
            "MSSS81"
          ],
          "raw_line": "CuO 933.7 HMUZ78, GaWi77, WRDM79, MSSS81",
          "page": 220,
          "pdf_page_index": 7,
          "provenance": "phi_handbook",
          "source_detail": "PHI Appendix B Chemical States Tables"
        },
        {
          "compound": "Cu(OH)2",
          "phase": null,
          "value_eV": 935.1,
          "references": [
            "MSSS81"
          ],
          "raw_line": "Cu(OH)2 935.1 MSSS81",
          "page": 220,
          "pdf_page_index": 7,
          "provenance": "phi_handbook",
          "source_detail": "PHI Appendix B Chemical States Tables"
        },
        {
          "compound": "Cu(NO3)2",
          "phase": null,
          "value_eV": 935.5,
          "references": [
            "NZK77"
          ],
          "raw_line": "Cu(NO3)2 935.5 NZK77",
          "page": 220,
          "pdf_page_index": 7,
          "provenance": "phi_handbook",
          "source_detail": "PHI Appendix B Chemical States Tables"
        },
        {
          "compound": "CuCN",
          "phase": null,
          "value_eV": 933.1,
          "references": [
            "Wagn75"
          ],
          "raw_line": "CuCN 933.1 Wagn75",
          "page": 220,
          "pdf_page_index": 7,
          "provenance": "phi_handbook",
          "source_detail": "PHI Appendix B Chemical States Tables"
        },
        {
          "compound": "CuC(CN)3",
          "phase": null,
          "value_eV": 933.2,
          "references": [
            "NZK77"
          ],
          "raw_line": "CuC(CN)3 933.2 NZK77",
          "page": 220,
          "pdf_page_index": 7,
          "provenance": "phi_handbook",
          "source_detail": "PHI Appendix B Chemical States Tables"
        },
        {
          "compound": "CuCO3",
          "phase": null,
          "value_eV": 935.0,
          "references": [
            "WRDM79"
          ],
          "raw_line": "CuCO3 935.0 WRDM79",
          "page": 220,
          "pdf_page_index": 7,
          "provenance": "phi_handbook",
          "source_detail": "PHI Appendix B Chemical States Tables"
        },
        {
          "compound": "CuSO4",
          "phase": null,
          "value_eV": 934.9,
          "references": [
            "Limo81"
          ],
          "raw_line": "CuSO4 934.9 Limo81",
          "page": 220,
          "pdf_page_index": 7,
          "provenance": "phi_handbook",
          "source_detail": "PHI Appendix B Chemical States Tables"
        },
        {
          "compound": "CuSO4",
          "phase": null,
          "value_eV": 935.5,
          "references": [
            "NZK77"
          ],
          "raw_line": "CuSO4 935.5 NZK77",
          "page": 220,
          "pdf_page_index": 7,
          "provenance": "phi_handbook",
          "source_detail": "PHI Appendix B Chemical States Tables"
        },
        {
          "compound": "CuSiO3",
          "phase": null,
          "value_eV": 934.9,
          "references": [
            "WRDM79"
          ],
          "raw_line": "CuSiO3 934.9 WRDM79",
          "page": 220,
          "pdf_page_index": 7,
          "provenance": "phi_handbook",
          "source_detail": "PHI Appendix B Chemical States Tables"
        },
        {
          "compound": "Cu2Mo3O10",
          "phase": null,
          "value_eV": 931.6,
          "references": [
            "HMUZ78"
          ],
          "raw_line": "Cu2Mo3O10 931.6 HMUZ78",
          "page": 220,
          "pdf_page_index": 7,
          "provenance": "phi_handbook",
          "source_detail": "PHI Appendix B Chemical States Tables"
        },
        {
          "compound": "Cu3Mo2O9",
          "phase": null,
          "value_eV": 934.1,
          "references": [
            "HMUZ78"
          ],
          "raw_line": "Cu3Mo2O9 934.1 HMUZ78",
          "page": 220,
          "pdf_page_index": 7,
          "provenance": "phi_handbook",
          "source_detail": "PHI Appendix B Chemical States Tables"
        },
        {
          "compound": "CuCr2O4",
          "phase": null,
          "value_eV": 934.6,
          "references": [
            "CDFM82"
          ],
          "raw_line": "CuCr2O4 934.6 CDFM82",
          "page": 220,
          "pdf_page_index": 7,
          "provenance": "phi_handbook",
          "source_detail": "PHI Appendix B Chemical States Tables"
        },
        {
          "compound": "CuCrO2",
          "phase": null,
          "value_eV": 932.3,
          "references": [
            "ACHT73"
          ],
          "raw_line": "CuCrO2 932.3 ACHT73",
          "page": 220,
          "pdf_page_index": 7,
          "provenance": "phi_handbook",
          "source_detail": "PHI Appendix B Chemical States Tables"
        },
        {
          "compound": "CuFe2O4",
          "phase": null,
          "value_eV": 933.8,
          "references": [
            "LDDB80"
          ],
          "raw_line": "CuFe2O4 933.8 LDDB80",
          "page": 220,
          "pdf_page_index": 7,
          "provenance": "phi_handbook",
          "source_detail": "PHI Appendix B Chemical States Tables"
        },
        {
          "compound": "CuFeO2",
          "phase": null,
          "value_eV": 932.6,
          "references": [
            "LDDB80"
          ],
          "raw_line": "CuFeO2 932.6 LDDB80",
          "page": 220,
          "pdf_page_index": 7,
          "provenance": "phi_handbook",
          "source_detail": "PHI Appendix B Chemical States Tables"
        },
        {
          "compound": "CuMoO4",
          "phase": null,
          "value_eV": 934.1,
          "references": [
            "HMUZ78"
          ],
          "raw_line": "CuMoO4 934.1 HMUZ78",
          "page": 220,
          "pdf_page_index": 7,
          "provenance": "phi_handbook",
          "source_detail": "PHI Appendix B Chemical States Tables"
        },
        {
          "compound": "CuRh2O4",
          "phase": null,
          "value_eV": 934.4,
          "references": [
            "NFS82"
          ],
          "raw_line": "CuRh2O4 934.4 NFS82",
          "page": 220,
          "pdf_page_index": 7,
          "provenance": "phi_handbook",
          "source_detail": "PHI Appendix B Chemical States Tables"
        },
        {
          "compound": "Cu(OAc)2",
          "phase": null,
          "value_eV": 931.8,
          "references": [
            "BrFr74"
          ],
          "raw_line": "Cu(OAc)2 931.8 BrFr74",
          "page": 220,
          "pdf_page_index": 7,
          "provenance": "phi_handbook",
          "source_detail": "PHI Appendix B Chemical States Tables"
        },
        {
          "compound": "Cu(OAc)2",
          "phase": null,
          "value_eV": 935.0,
          "references": [
            "YYS79"
          ],
          "raw_line": "Cu(OAc)2 935.0 YYS79",
          "page": 220,
          "pdf_page_index": 7,
          "provenance": "phi_handbook",
          "source_detail": "PHI Appendix B Chemical States Tables"
        },
        {
          "compound": "Cu(acac)2",
          "phase": null,
          "value_eV": 934.5,
          "references": [
            "BrFr74"
          ],
          "raw_line": "Cu(acac)2 934.5 BrFr74",
          "page": 220,
          "pdf_page_index": 7,
          "provenance": "phi_handbook",
          "source_detail": "PHI Appendix B Chemical States Tables"
        },
        {
          "compound": "Cu(8-Hydroxyquinol.)",
          "phase": null,
          "value_eV": 935.0,
          "references": [
            "BrFr74"
          ],
          "raw_line": "Cu(8-Hydroxyquinol.) 935.0 BrFr74",
          "page": 220,
          "pdf_page_index": 7,
          "provenance": "phi_handbook",
          "source_detail": "PHI Appendix B Chemical States Tables"
        },
        {
          "compound": "Cu Salicylaldoxime",
          "phase": null,
          "value_eV": 934.0,
          "references": [
            "BuBu74"
          ],
          "raw_line": "Cu Salicylaldoxime 934.0 BuBu74",
          "page": 220,
          "pdf_page_index": 7,
          "provenance": "phi_handbook",
          "source_detail": "PHI Appendix B Chemical States Tables"
        },
        {
          "compound": "Cl4Cu(Et4N)2",
          "phase": null,
          "value_eV": 932.5,
          "references": [
            "EMGK74"
          ],
          "raw_line": "Cl4Cu(Et4N)2 932.5 EMGK74",
          "page": 220,
          "pdf_page_index": 7,
          "provenance": "phi_handbook",
          "source_detail": "PHI Appendix B Chemical States Tables"
        },
        {
          "compound": "CuCl2(H2NCONHCONH2)2",
          "phase": null,
          "value_eV": 935.8,
          "references": [
            "YYS78"
          ],
          "raw_line": "CuCl2(H2NCONHCONH2)2 935.8 YYS78",
          "page": 220,
          "pdf_page_index": 7,
          "provenance": "phi_handbook",
          "source_detail": "PHI Appendix B Chemical States Tables"
        }
      ]
    },
    {
      "id": "Cu_LMM",
      "element": "Cu",
      "line": "LMM",
      "energy_kind": "kinetic",
      "entries": [
        {
          "compound": "Cu",
          "phase": null,
          "value_eV": 918.6,
          "references": [
            "BiSw80"
          ],
          "raw_line": "Cu 918.6 BiSw80",
          "page": 220,
          "pdf_page_index": 7,
          "provenance": "phi_handbook",
          "source_detail": "PHI Appendix B Chemical States Tables"
        },
        {
          "compound": "Cu",
          "phase": null,
          "value_eV": 918.7,
          "references": [
            "BiSw80"
          ],
          "raw_line": "Cu 918.7 BiSw80",
          "page": 220,
          "pdf_page_index": 7,
          "provenance": "phi_handbook",
          "source_detail": "PHI Appendix B Chemical States Tables"
        },
        {
          "compound": "Cu",
          "phase": null,
          "value_eV": 918.6,
          "references": [
            "BiSw80"
          ],
          "raw_line": "Cu 918.6 BiSw80",
          "page": 220,
          "pdf_page_index": 7,
          "provenance": "phi_handbook",
          "source_detail": "PHI Appendix B Chemical States Tables"
        },
        {
          "compound": "Cu",
          "phase": null,
          "value_eV": 918.7,
          "references": [
            "PEJ82"
          ],
          "raw_line": "Cu 918.7 PEJ82",
          "page": 220,
          "pdf_page_index": 7,
          "provenance": "phi_handbook",
          "source_detail": "PHI Appendix B Chemical States Tables"
        },
        {
          "compound": "Cu",
          "phase": null,
          "value_eV": 918.6,
          "references": [
            "KPML73",
            "WRDM79",
            "Wagn75",
            "Asam76",
            "GaWi77"
          ],
          "raw_line": "Cu 918.6 KPML73, WRDM79, Wagn75, Asam76, GaWi77",
          "page": 220,
          "pdf_page_index": 7,
          "provenance": "phi_handbook",
          "source_detail": "PHI Appendix B Chemical States Tables"
        },
        {
          "compound": "Cu64Zn36",
          "phase": null,
          "value_eV": 918.6,
          "references": [
            "VanO77"
          ],
          "raw_line": "Cu64Zn36 918.6 VanO77",
          "page": 220,
          "pdf_page_index": 7,
          "provenance": "phi_handbook",
          "source_detail": "PHI Appendix B Chemical States Tables"
        },
        {
          "compound": "Cu2Se",
          "phase": null,
          "value_eV": 917.6,
          "references": [
            "RRD78"
          ],
          "raw_line": "Cu2Se 917.6 RRD78",
          "page": 220,
          "pdf_page_index": 7,
          "provenance": "phi_handbook",
          "source_detail": "PHI Appendix B Chemical States Tables"
        },
        {
          "compound": "CuSe",
          "phase": null,
          "value_eV": 918.4,
          "references": [
            "RRD78"
          ],
          "raw_line": "CuSe 918.4 RRD78",
          "page": 220,
          "pdf_page_index": 7,
          "provenance": "phi_handbook",
          "source_detail": "PHI Appendix B Chemical States Tables"
        },
        {
          "compound": "CuAgSe",
          "phase": null,
          "value_eV": 917.7,
          "references": [
            "RRD78"
          ],
          "raw_line": "CuAgSe 917.7 RRD78",
          "page": 220,
          "pdf_page_index": 7,
          "provenance": "phi_handbook",
          "source_detail": "PHI Appendix B Chemical States Tables"
        },
        {
          "compound": "Cu2S",
          "phase": null,
          "value_eV": 917.4,
          "references": [
            "Wagn75"
          ],
          "raw_line": "Cu2S 917.4 Wagn75",
          "page": 220,
          "pdf_page_index": 7,
          "provenance": "phi_handbook",
          "source_detail": "PHI Appendix B Chemical States Tables"
        },
        {
          "compound": "CuS",
          "phase": null,
          "value_eV": 917.9,
          "references": [
            "RRD78"
          ],
          "raw_line": "CuS 917.9 RRD78",
          "page": 220,
          "pdf_page_index": 7,
          "provenance": "phi_handbook",
          "source_detail": "PHI Appendix B Chemical States Tables"
        },
        {
          "compound": "CuBr2",
          "phase": null,
          "value_eV": 916.9,
          "references": [
            "VWHS81"
          ],
          "raw_line": "CuBr2 916.9 VWHS81",
          "page": 220,
          "pdf_page_index": 7,
          "provenance": "phi_handbook",
          "source_detail": "PHI Appendix B Chemical States Tables"
        },
        {
          "compound": "CuCl",
          "phase": null,
          "value_eV": 915.0,
          "references": [
            "Wagn75"
          ],
          "raw_line": "CuCl 915.0 Wagn75",
          "page": 220,
          "pdf_page_index": 7,
          "provenance": "phi_handbook",
          "source_detail": "PHI Appendix B Chemical States Tables"
        },
        {
          "compound": "CuCl",
          "phase": null,
          "value_eV": 915.6,
          "references": [
            "GaWi77"
          ],
          "raw_line": "CuCl 915.6 GaWi77",
          "page": 220,
          "pdf_page_index": 7,
          "provenance": "phi_handbook",
          "source_detail": "PHI Appendix B Chemical States Tables"
        },
        {
          "compound": "CuCl2",
          "phase": null,
          "value_eV": 915.3,
          "references": [
            "WRDM79",
            "VWHS81",
            "GaWi77"
          ],
          "raw_line": "CuCl2 915.3 WRDM79, VWHS81, GaWi77",
          "page": 220,
          "pdf_page_index": 7,
          "provenance": "phi_handbook",
          "source_detail": "PHI Appendix B Chemical States Tables"
        },
        {
          "compound": "CuF2",
          "phase": null,
          "value_eV": 916.0,
          "references": [
            "GaWi77"
          ],
          "raw_line": "CuF2 916.0 GaWi77",
          "page": 220,
          "pdf_page_index": 7,
          "provenance": "phi_handbook",
          "source_detail": "PHI Appendix B Chemical States Tables"
        },
        {
          "compound": "CuF2",
          "phase": null,
          "value_eV": 914.8,
          "references": [
            "WRDM79"
          ],
          "raw_line": "CuF2 914.8 WRDM79",
          "page": 220,
          "pdf_page_index": 7,
          "provenance": "phi_handbook",
          "source_detail": "PHI Appendix B Chemical States Tables"
        },
        {
          "compound": "CuF2",
          "phase": null,
          "value_eV": 914.4,
          "references": [
            "VWHS81"
          ],
          "raw_line": "CuF2 914.4 VWHS81",
          "page": 221,
          "pdf_page_index": 8,
          "provenance": "phi_handbook",
          "source_detail": "PHI Appendix B Chemical States Tables"
        },
        {
          "compound": "Cu2O",
          "phase": null,
          "value_eV": 916.2,
          "references": [
            "CDFM82",
            "HMUZ78"
          ],
          "raw_line": "Cu2O 916.2 CDFM82, HMUZ78",
          "page": 221,
          "pdf_page_index": 8,
          "provenance": "phi_handbook",
          "source_detail": "PHI Appendix B Chemical States Tables"
        },
        {
          "compound": "Cu2O",
          "phase": null,
          "value_eV": 916.2,
          "references": [
            "CDFM82",
            "GaWi77",
            "Wagn75",
            "HMUZ78",
            "MSSS81",
            "Scho73b"
          ],
          "raw_line": "Cu2O 916.2 CDFM82, GaWi77, Wagn75, HMUZ78, MSSS81, Scho73b",
          "page": 221,
          "pdf_page_index": 8,
          "provenance": "phi_handbook",
          "source_detail": "PHI Appendix B Chemical States Tables"
        },
        {
          "compound": "Cu2O",
          "phase": null,
          "value_eV": 916.6,
          "references": [
            "MSSS81",
            "Wagn75"
          ],
          "raw_line": "Cu2O 916.6 MSSS81, Wagn75",
          "page": 221,
          "pdf_page_index": 8,
          "provenance": "phi_handbook",
          "source_detail": "PHI Appendix B Chemical States Tables"
        },
        {
          "compound": "Cu2O",
          "phase": null,
          "value_eV": 917.2,
          "references": [
            "GaWi77"
          ],
          "raw_line": "Cu2O 917.2 GaWi77",
          "page": 221,
          "pdf_page_index": 8,
          "provenance": "phi_handbook",
          "source_detail": "PHI Appendix B Chemical States Tables"
        },
        {
          "compound": "CuO",
          "phase": null,
          "value_eV": 918.1,
          "references": [
            "GaWi77",
            "MSSS81",
            "Scho73b"
          ],
          "raw_line": "CuO 918.1 GaWi77, MSSS81, Scho73b",
          "page": 221,
          "pdf_page_index": 8,
          "provenance": "phi_handbook",
          "source_detail": "PHI Appendix B Chemical States Tables"
        },
        {
          "compound": "Cu(OH)2",
          "phase": null,
          "value_eV": 916.2,
          "references": [
            "MSSS81"
          ],
          "raw_line": "Cu(OH)2 916.2 MSSS81",
          "page": 221,
          "pdf_page_index": 8,
          "provenance": "phi_handbook",
          "source_detail": "PHI Appendix B Chemical States Tables"
        },
        {
          "compound": "Cu(NO3)2",
          "phase": null,
          "value_eV": 915.3,
          "references": [
            "NZK77"
          ],
          "raw_line": "Cu(NO3)2 915.3 NZK77",
          "page": 221,
          "pdf_page_index": 8,
          "provenance": "phi_handbook",
          "source_detail": "PHI Appendix B Chemical States Tables"
        },
        {
          "compound": "CuCN",
          "phase": null,
          "value_eV": 914.5,
          "references": [
            "Wagn75"
          ],
          "raw_line": "CuCN 914.5 Wagn75",
          "page": 221,
          "pdf_page_index": 8,
          "provenance": "phi_handbook",
          "source_detail": "PHI Appendix B Chemical States Tables"
        },
        {
          "compound": "CuC(CN)3",
          "phase": null,
          "value_eV": 914.5,
          "references": [
            "NZK77"
          ],
          "raw_line": "CuC(CN)3 914.5 NZK77",
          "page": 221,
          "pdf_page_index": 8,
          "provenance": "phi_handbook",
          "source_detail": "PHI Appendix B Chemical States Tables"
        },
        {
          "compound": "CuCO3",
          "phase": null,
          "value_eV": 916.3,
          "references": [
            "WRDM79"
          ],
          "raw_line": "CuCO3 916.3 WRDM79",
          "page": 221,
          "pdf_page_index": 8,
          "provenance": "phi_handbook",
          "source_detail": "PHI Appendix B Chemical States Tables"
        },
        {
          "compound": "CuSO4",
          "phase": null,
          "value_eV": 915.6,
          "references": [
            "NZK77"
          ],
          "raw_line": "CuSO4 915.6 NZK77",
          "page": 221,
          "pdf_page_index": 8,
          "provenance": "phi_handbook",
          "source_detail": "PHI Appendix B Chemical States Tables"
        },
        {
          "compound": "CuSiO3",
          "phase": null,
          "value_eV": 915.2,
          "references": [
            "WRDM79"
          ],
          "raw_line": "CuSiO3 915.2 WRDM79",
          "page": 221,
          "pdf_page_index": 8,
          "provenance": "phi_handbook",
          "source_detail": "PHI Appendix B Chemical States Tables"
        },
        {
          "compound": "Cu2Mo3O10",
          "phase": null,
          "value_eV": 916.5,
          "references": [
            "HMUZ78"
          ],
          "raw_line": "Cu2Mo3O10 916.5 HMUZ78",
          "page": 221,
          "pdf_page_index": 8,
          "provenance": "phi_handbook",
          "source_detail": "PHI Appendix B Chemical States Tables"
        },
        {
          "compound": "Cu3Mo2O9",
          "phase": null,
          "value_eV": 916.6,
          "references": [
            "HMUZ78"
          ],
          "raw_line": "Cu3Mo2O9 916.6 HMUZ78",
          "page": 221,
          "pdf_page_index": 8,
          "provenance": "phi_handbook",
          "source_detail": "PHI Appendix B Chemical States Tables"
        },
        {
          "compound": "CuCr2O4",
          "phase": null,
          "value_eV": 918.0,
          "references": [
            "CDFM82"
          ],
          "raw_line": "CuCr2O4 918.0 CDFM82",
          "page": 221,
          "pdf_page_index": 8,
          "provenance": "phi_handbook",
          "source_detail": "PHI Appendix B Chemical States Tables"
        },
        {
          "compound": "CuMoO4",
          "phase": null,
          "value_eV": 916.6,
          "references": [
            "HMUZ78"
          ],
          "raw_line": "CuMoO4 916.6 HMUZ78",
          "page": 221,
          "pdf_page_index": 8,
          "provenance": "phi_handbook",
          "source_detail": "PHI Appendix B Chemical States Tables"
        }
      ]
    },
    {
      "id": "Dy_4d",
      "element": "Dy",
      "line": "4d",
      "energy_kind": "binding",
      "entries": [
        {
          "compound": "Dy",
          "phase": null,
          "value_eV": 152.4,
          "references": [
            "handbook"
          ],
          "raw_line": "Dy 152.4 Φ",
          "page": 221,
          "pdf_page_index": 8,
          "provenance": "phi_handbook",
          "source_detail": "PHI Appendix B Chemical States Tables"
        },
        {
          "compound": "Dy2O3",
          "phase": null,
          "value_eV": 167.7,
          "references": [
            "SaRa80"
          ],
          "raw_line": "Dy2O3 167.7 SaRa80",
          "page": 221,
          "pdf_page_index": 8,
          "provenance": "phi_handbook",
          "source_detail": "PHI Appendix B Chemical States Tables"
        }
      ]
    },
    {
      "id": "Dy_3d5_2",
      "element": "Dy",
      "line": "3d5/2",
      "energy_kind": "binding",
      "entries": [
        {
          "compound": "Dy",
          "phase": null,
          "value_eV": 1295.5,
          "references": [
            "handbook"
          ],
          "raw_line": "Dy 1295.5 Φ",
          "page": 221,
          "pdf_page_index": 8,
          "provenance": "phi_handbook",
          "source_detail": "PHI Appendix B Chemical States Tables"
        },
        {
          "compound": "Dy2O3",
          "phase": null,
          "value_eV": 1298.9,
          "references": [
            "SaRa80"
          ],
          "raw_line": "Dy2O3 1298.9 SaRa80",
          "page": 221,
          "pdf_page_index": 8,
          "provenance": "phi_handbook",
          "source_detail": "PHI Appendix B Chemical States Tables"
        }
      ]
    },
    {
      "id": "Er_4d",
      "element": "Er",
      "line": "4d",
      "energy_kind": "binding",
      "entries": [
        {
          "compound": "Er",
          "phase": null,
          "value_eV": 167.3,
          "references": [
            "handbook"
          ],
          "raw_line": "Er 167.3 Φ",
          "page": 221,
          "pdf_page_index": 8,
          "provenance": "phi_handbook",
          "source_detail": "PHI Appendix B Chemical States Tables"
        },
        {
          "compound": "Er",
          "phase": null,
          "value_eV": 169.4,
          "references": [
            "WRDM79"
          ],
          "raw_line": "Er 169.4 WRDM79",
          "page": 221,
          "pdf_page_index": 8,
          "provenance": "phi_handbook",
          "source_detail": "PHI Appendix B Chemical States Tables"
        },
        {
          "compound": "Er2O3",
          "phase": null,
          "value_eV": 168.7,
          "references": [
            "WRDM79"
          ],
          "raw_line": "Er2O3 168.7 WRDM79",
          "page": 221,
          "pdf_page_index": 8,
          "provenance": "phi_handbook",
          "source_detail": "PHI Appendix B Chemical States Tables"
        }
      ]
    },
    {
      "id": "Eu_3d5_2",
      "element": "Eu",
      "line": "3d5/2",
      "energy_kind": "binding",
      "entries": [
        {
          "compound": "Eu",
          "phase": null,
          "value_eV": 1125.6,
          "references": [
            "handbook"
          ],
          "raw_line": "Eu 1125.6 Φ",
          "page": 221,
          "pdf_page_index": 8,
          "provenance": "phi_handbook",
          "source_detail": "PHI Appendix B Chemical States Tables"
        }
      ]
    },
    {
      "id": "Eu_4d",
      "element": "Eu",
      "line": "4d",
      "energy_kind": "binding",
      "entries": [
        {
          "compound": "Eu",
          "phase": null,
          "value_eV": 128.2,
          "references": [
            "NNBF68"
          ],
          "raw_line": "Eu 128.2 NNBF68",
          "page": 221,
          "pdf_page_index": 8,
          "provenance": "phi_handbook",
          "source_detail": "PHI Appendix B Chemical States Tables"
        },
        {
          "compound": "Eu2O3",
          "phase": null,
          "value_eV": 135.9,
          "references": [
            "NNBF68"
          ],
          "raw_line": "Eu2O3 135.9 NNBF68",
          "page": 221,
