Repository: arquerlab/SERSFlow

# SERSFlow

## Run the API

Install dependencies:

```bash
pip install -e .
```

## Python HTTP client

Optional ergonomics wrapper around this API (`httpx`):

```bash
pip install -e ".[client]"
```

```python
from sersflow.client import SersflowClient

with SersflowClient("http://127.0.0.1:8000") as client:
    client.meta.health()
```

See `examples/python_client_quickstart.py` for upload → dataset → session → analysis.

## MCP (Cursor)

Optional stdio MCP for LLM agents (`sersflow-mcp`), bundled with the API package:

```bash
pip install -e ".[mcp]"
```

See [docs/MCP_SETUP.md](docs/MCP_SETUP.md) for Cursor `mcp.json`, env/TOML config, and confirmation rules.

File: src/sersflow/core/xps/data/chemical_states.json (part 9 of 31)
{
          "pdf_page_index": 8,
          "provenance": "phi_handbook",
          "source_detail": "PHI Appendix B Chemical States Tables"
        }
      ]
    },
    {
      "id": "F_1s",
      "element": "F",
      "line": "1s",
      "energy_kind": "binding",
      "entries": [
        {
          "compound": "LiF",
          "phase": null,
          "value_eV": 684.9,
          "references": [
            "handbook"
          ],
          "raw_line": "LiF 684.9 Φ",
          "page": 221,
          "pdf_page_index": 8,
          "provenance": "phi_handbook",
          "source_detail": "PHI Appendix B Chemical States Tables"
        },
        {
          "compound": "CsF",
          "phase": null,
          "value_eV": 685.9,
          "references": [
            "WRDM79"
          ],
          "raw_line": "CsF 685.9 WRDM79",
          "page": 221,
          "pdf_page_index": 8,
          "provenance": "phi_handbook",
          "source_detail": "PHI Appendix B Chemical States Tables"
        },
        {
          "compound": "KF",
          "phase": null,
          "value_eV": 683.9,
          "references": [
            "NBK74",
            "MVS73"
          ],
          "raw_line": "KF 683.9 NBK74, MVS73",
          "page": 221,
          "pdf_page_index": 8,
          "provenance": "phi_handbook",
          "source_detail": "PHI Appendix B Chemical States Tables"
        },
        {
          "compound": "KF",
          "phase": null,
          "value_eV": 684.4,
          "references": [
            "PMDS77"
          ],
          "raw_line": "KF 684.4 PMDS77",
          "page": 221,
          "pdf_page_index": 8,
          "provenance": "phi_handbook",
          "source_detail": "PHI Appendix B Chemical States Tables"
        },
        {
          "compound": "LiF",
          "phase": null,
          "value_eV": 685.1,
          "references": [
            "WRDM79"
          ],
          "raw_line": "LiF 685.1 WRDM79",
          "page": 221,
          "pdf_page_index": 8,
          "provenance": "phi_handbook",
          "source_detail": "PHI Appendix B Chemical States Tables"
        },
        {
          "compound": "LiF",
          "phase": null,
          "value_eV": 685.0,
          "references": [
            "MVS73",
            "NBK74"
          ],
          "raw_line": "LiF 685.0 MVS73, NBK74",
          "page": 221,
          "pdf_page_index": 8,
          "provenance": "phi_handbook",
          "source_detail": "PHI Appendix B Chemical States Tables"
        },
        {
          "compound": "NaF",
          "phase": null,
          "value_eV": 684.5,
          "references": [
            "WRDM79"
          ],
          "raw_line": "NaF 684.5 WRDM79",
          "page": 221,
          "pdf_page_index": 8,
          "provenance": "phi_handbook",
          "source_detail": "PHI Appendix B Chemical States Tables"
        },
        {
          "compound": "NaF",
          "phase": null,
          "value_eV": 684.5,
          "references": [
            "NBK74",
            "NSLS77"
          ],
          "raw_line": "NaF 684.5 NBK74, NSLS77",
          "page": 221,
          "pdf_page_index": 8,
          "provenance": "phi_handbook",
          "source_detail": "PHI Appendix B Chemical States Tables"
        },
        {
          "compound": "NaF",
          "phase": null,
          "value_eV": 683.7,
          "references": [
            "MVS73"
          ],
          "raw_line": "NaF 683.7 MVS73",
          "page": 221,
          "pdf_page_index": 8,
          "provenance": "phi_handbook",
          "source_detail": "PHI Appendix B Chemical States Tables"
        },
        {
          "compound": "RbF",
          "phase": null,
          "value_eV": 683.6,
          "references": [
            "MVS73"
          ],
          "raw_line": "RbF 683.6 MVS73",
          "page": 221,
          "pdf_page_index": 8,
          "provenance": "phi_handbook",
          "source_detail": "PHI Appendix B Chemical States Tables"
        },
        {
          "compound": "RbF",
          "phase": null,
          "value_eV": 682.9,
          "references": [
            "NBK74"
          ],
          "raw_line": "RbF 682.9 NBK74",
          "page": 221,
          "pdf_page_index": 8,
          "provenance": "phi_handbook",
          "source_detail": "PHI Appendix B Chemical States Tables"
        },
        {
          "compound": "BaF2",
          "phase": null,
          "value_eV": 683.7,
          "references": [
            "WRDM79"
          ],
          "raw_line": "BaF2 683.7 WRDM79",
          "page": 221,
          "pdf_page_index": 8,
          "provenance": "phi_handbook",
          "source_detail": "PHI Appendix B Chemical States Tables"
        },
        {
          "compound": "BaF2",
          "phase": null,
          "value_eV": 684.3,
          "references": [
            "NBK74"
          ],
          "raw_line": "BaF2 684.3 NBK74",
          "page": 221,
          "pdf_page_index": 8,
          "provenance": "phi_handbook",
          "source_detail": "PHI Appendix B Chemical States Tables"
        },
        {
          "compound": "CaF2",
          "phase": null,
          "value_eV": 684.8,
          "references": [
            "WRDM79"
          ],
          "raw_line": "CaF2 684.8 WRDM79",
          "page": 221,
          "pdf_page_index": 8,
          "provenance": "phi_handbook",
          "source_detail": "PHI Appendix B Chemical States Tables"
        },
        {
          "compound": "CaF2",
          "phase": null,
          "value_eV": 684.8,
          "references": [
            "NBK74",
            "NSLS77"
          ],
          "raw_line": "CaF2 684.8 NBK74, NSLS77",
          "page": 221,
          "pdf_page_index": 8,
          "provenance": "phi_handbook",
          "source_detail": "PHI Appendix B Chemical States Tables"
        },
        {
          "compound": "MgF2",
          "phase": null,
          "value_eV": 685.8,
          "references": [
            "Wagn80"
          ],
          "raw_line": "MgF2 685.8 Wagn80",
          "page": 221,
          "pdf_page_index": 8,
          "provenance": "phi_handbook",
          "source_detail": "PHI Appendix B Chemical States Tables"
        },
        {
          "compound": "MgF2",
          "phase": null,
          "value_eV": 685.7,
          "references": [
            "NBK74"
          ],
          "raw_line": "MgF2 685.7 NBK74",
          "page": 221,
          "pdf_page_index": 8,
          "provenance": "phi_handbook",
          "source_detail": "PHI Appendix B Chemical States Tables"
        },
        {
          "compound": "SrF2",
          "phase": null,
          "value_eV": 685.0,
          "references": [
            "WRDM79"
          ],
          "raw_line": "SrF2 685.0 WRDM79",
          "page": 221,
          "pdf_page_index": 8,
          "provenance": "phi_handbook",
          "source_detail": "PHI Appendix B Chemical States Tables"
        },
        {
          "compound": "SrF2",
          "phase": null,
          "value_eV": 684.5,
          "references": [
            "NBK74"
          ],
          "raw_line": "SrF2 684.5 NBK74",
          "page": 221,
          "pdf_page_index": 8,
          "provenance": "phi_handbook",
          "source_detail": "PHI Appendix B Chemical States Tables"
        },
        {
          "compound": "AgF",
          "phase": null,
          "value_eV": 682.7,
          "references": [
            "GaWi77"
          ],
          "raw_line": "AgF 682.7 GaWi77",
          "page": 221,
          "pdf_page_index": 8,
          "provenance": "phi_handbook",
          "source_detail": "PHI Appendix B Chemical States Tables"
        },
        {
          "compound": "BeF2",
          "phase": null,
          "value_eV": 685.8,
          "references": [
            "NBK74",
            "NKBP73"
          ],
          "raw_line": "BeF2 685.8 NBK74, NKBP73",
          "page": 221,
          "pdf_page_index": 8,
          "provenance": "phi_handbook",
          "source_detail": "PHI Appendix B Chemical States Tables"
        },
        {
          "compound": "CdF2",
          "phase": null,
          "value_eV": 684.5,
          "references": [
            "GaWi77",
            "WRDM79"
          ],
          "raw_line": "CdF2 684.5 GaWi77, WRDM79",
          "page": 221,
          "pdf_page_index": 8,
          "provenance": "phi_handbook",
          "source_detail": "PHI Appendix B Chemical States Tables"
        },
        {
          "compound": "CdF2",
          "phase": null,
          "value_eV": 684.8,
          "references": [
            "NBK74",
            "SATD73"
          ],
          "raw_line": "CdF2 684.8 NBK74, SATD73",
          "page": 221,
          "pdf_page_index": 8,
          "provenance": "phi_handbook",
          "source_detail": "PHI Appendix B Chemical States Tables"
        },
        {
          "compound": "CdF2",
          "phase": null,
          "value_eV": 684.2,
          "references": [
            "NSLS77"
          ],
          "raw_line": "CdF2 684.2 NSLS77",
          "page": 221,
          "pdf_page_index": 8,
          "provenance": "phi_handbook",
          "source_detail": "PHI Appendix B Chemical States Tables"
        },
        {
          "compound": "CuF2",
          "phase": null,
          "value_eV": 684.5,
          "references": [
            "GaWi77",
            "WRDM79"
          ],
          "raw_line": "CuF2 684.5 GaWi77, WRDM79",
          "page": 221,
          "pdf_page_index": 8,
          "provenance": "phi_handbook",
          "source_detail": "PHI Appendix B Chemical States Tables"
        },
        {
          "compound": "CuF2",
          "phase": null,
          "value_eV": 685.9,
          "references": [
            "VWHS81"
          ],
          "raw_line": "CuF2 685.9 VWHS81",
          "page": 221,
          "pdf_page_index": 8,
          "provenance": "phi_handbook",
          "source_detail": "PHI Appendix B Chemical States Tables"
        },
        {
          "compound": "HgF2",
          "phase": null,
          "value_eV": 686.0,
          "references": [
            "SATD73"
          ],
          "raw_line": "HgF2 686.0 SATD73",
          "page": 221,
          "pdf_page_index": 8,
          "provenance": "phi_handbook",
          "source_detail": "PHI Appendix B Chemical States Tables"
        },
        {
          "compound": "MnF2",
          "phase": null,
          "value_eV": 684.8,
          "references": [
            "WRDM79"
          ],
          "raw_line": "MnF2 684.8 WRDM79",
          "page": 221,
          "pdf_page_index": 8,
          "provenance": "phi_handbook",
          "source_detail": "PHI Appendix B Chemical States Tables"
        },
        {
          "compound": "NiF2",
          "phase": null,
          "value_eV": 685.0,
          "references": [
            "GaWi77",
            "WRDM79"
          ],
          "raw_line": "NiF2 685.0 GaWi77, WRDM79",
          "page": 221,
          "pdf_page_index": 8,
          "provenance": "phi_handbook",
          "source_detail": "PHI Appendix B Chemical States Tables"
        },
        {
          "compound": "NiF2·4H2O",
          "phase": null,
          "value_eV": 684.7,
          "references": [
            "NSLS77"
          ],
          "raw_line": "NiF2·4H2O 684.7 NSLS77",
          "page": 221,
          "pdf_page_index": 8,
          "provenance": "phi_handbook",
          "source_detail": "PHI Appendix B Chemical States Tables"
        },
        {
          "compound": "PbF2",
          "phase": null,
          "value_eV": 683.6,
          "references": [
            "WRDM79"
          ],
          "raw_line": "PbF2 683.6 WRDM79",
          "page": 221,
          "pdf_page_index": 8,
          "provenance": "phi_handbook",
          "source_detail": "PHI Appendix B Chemical States Tables"
        },
        {
          "compound": "ZnF2",
          "phase": null,
          "value_eV": 684.6,
          "references": [
            "GaWi77",
            "Wagn77"
          ],
          "raw_line": "ZnF2 684.6 GaWi77, Wagn77",
          "page": 221,
          "pdf_page_index": 8,
          "provenance": "phi_handbook",
          "source_detail": "PHI Appendix B Chemical States Tables"
        },
        {
          "compound": "ZnF2",
          "phase": null,
          "value_eV": 685.1,
          "references": [
            "NBK74"
          ],
          "raw_line": "ZnF2 685.1 NBK74",
          "page": 221,
          "pdf_page_index": 8,
          "provenance": "phi_handbook",
          "source_detail": "PHI Appendix B Chemical States Tables"
        },
        {
          "compound": "AlF3·3H2O",
          "phase": null,
          "value_eV": 686.3,
          "references": [
            "NBK74",
            "NKBP73"
          ],
          "raw_line": "AlF3·3H2O 686.3 NBK74, NKBP73",
          "page": 221,
          "pdf_page_index": 8,
          "provenance": "phi_handbook",
          "source_detail": "PHI Appendix B Chemical States Tables"
        },
        {
          "compound": "GaF3·3H2O",
          "phase": null,
          "value_eV": 685.2,
          "references": [
            "NBK74",
            "NKBP73"
          ],
          "raw_line": "GaF3·3H2O 685.2 NBK74, NKBP73",
          "page": 221,
          "pdf_page_index": 8,
          "provenance": "phi_handbook",
          "source_detail": "PHI Appendix B Chemical States Tables"
        },
        {
          "compound": "GdF3",
          "phase": null,
          "value_eV": 684.8,
          "references": [
            "McTh76"
          ],
          "raw_line": "GdF3 684.8 McTh76",
          "page": 221,
          "pdf_page_index": 8,
          "provenance": "phi_handbook",
          "source_detail": "PHI Appendix B Chemical States Tables"
        },
        {
          "compound": "InF3",
          "phase": null,
          "value_eV": 685.2,
          "references": [
            "WRDM79"
          ],
          "raw_line": "InF3 685.2 WRDM79",
          "page": 221,
          "pdf_page_index": 8,
          "provenance": "phi_handbook",
          "source_detail": "PHI Appendix B Chemical States Tables"
        },
        {
          "compound": "InF3·3H2O",
          "phase": null,
          "value_eV": 685.3,
          "references": [
            "NBK74",
            "NKBP73"
          ],
          "raw_line": "InF3·3H2O 685.3 NBK74, NKBP73",
          "page": 221,
          "pdf_page_index": 8,
          "provenance": "phi_handbook",
          "source_detail": "PHI Appendix B Chemical States Tables"
        },
        {
          "compound": "LaF3",
          "phase": null,
          "value_eV": 684.5,
          "references": [
            "WRDM79"
          ],
          "raw_line": "LaF3 684.5 WRDM79",
          "page": 221,
          "pdf_page_index": 8,
          "provenance": "phi_handbook",
          "source_detail": "PHI Appendix B Chemical States Tables"
        },
        {
          "compound": "NdF3",
          "phase": null,
          "value_eV": 684.8,
          "references": [
            "WRDM79"
          ],
          "raw_line": "NdF3 684.8 WRDM79",
          "page": 221,
          "pdf_page_index": 8,
          "provenance": "phi_handbook",
          "source_detail": "PHI Appendix B Chemical States Tables"
        },
        {
          "compound": "PrF3",
          "phase": null,
          "value_eV": 684.6,
          "references": [
            "WRDM79"
          ],
          "raw_line": "PrF3 684.6 WRDM79",
          "page": 221,
          "pdf_page_index": 8,
          "provenance": "phi_handbook",
          "source_detail": "PHI Appendix B Chemical States Tables"
        },
        {
          "compound": "SmF3",
          "phase": null,
          "value_eV": 684.6,
          "references": [
            "WRDM79"
          ],
          "raw_line": "SmF3 684.6 WRDM79",
          "page": 221,
          "pdf_page_index": 8,
          "provenance": "phi_handbook",
          "source_detail": "PHI Appendix B Chemical States Tables"
        },
        {
          "compound": "YF3",
          "phase": null,
          "value_eV": 685.3,
          "references": [
            "WRDM79"
          ],
          "raw_line": "YF3 685.3 WRDM79",
          "page": 221,
          "pdf_page_index": 8,
          "provenance": "phi_handbook",
          "source_detail": "PHI Appendix B Chemical States Tables"
        },
        {
          "compound": "UF3",
          "phase": null,
          "value_eV": 685.3,
          "references": [
            "TBVL82"
          ],
          "raw_line": "UF3 685.3 TBVL82",
          "page": 221,
          "pdf_page_index": 8,
          "provenance": "phi_handbook",
          "source_detail": "PHI Appendix B Chemical States Tables"
        },
        {
          "compound": "UF4",
          "phase": null,
          "value_eV": 684.8,
          "references": [
            "TBVL82",
            "PMDS77"
          ],
          "raw_line": "UF4 684.8 TBVL82, PMDS77",
          "page": 221,
          "pdf_page_index": 8,
          "provenance": "phi_handbook",
          "source_detail": "PHI Appendix B Chemical States Tables"
        },
        {
          "compound": "UF5",
          "phase": null,
          "value_eV": 684.8,
          "references": [
            "TBVL82"
          ],
          "raw_line": "UF5 684.8 TBVL82",
          "page": 221,
          "pdf_page_index": 8,
          "provenance": "phi_handbook",
          "source_detail": "PHI Appendix B Chemical States Tables"
        },
        {
          "compound": "ThF4",
          "phase": null,
          "value_eV": 684.9,
          "references": [
            "WRDM79"
          ],
          "raw_line": "ThF4 684.9 WRDM79",
          "page": 221,
          "pdf_page_index": 8,
          "provenance": "phi_handbook",
          "source_detail": "PHI Appendix B Chemical States Tables"
        },
        {
          "compound": "HfF4",
          "phase": null,
          "value_eV": 685.4,
          "references": [
            "WRDM79"
          ],
          "raw_line": "HfF4 685.4 WRDM79",
          "page": 221,
          "pdf_page_index": 8,
          "provenance": "phi_handbook",
          "source_detail": "PHI Appendix B Chemical States Tables"
        },
        {
          "compound": "ZrF4",
          "phase": null,
          "value_eV": 685.1,
          "references": [
            "NKBP73"
          ],
          "raw_line": "ZrF4 685.1 NKBP73",
          "page": 221,
          "pdf_page_index": 8,
          "provenance": "phi_handbook",
          "source_detail": "PHI Appendix B Chemical States Tables"
        },
        {
          "compound": "NaBeF3",
          "phase": null,
          "value_eV": 685.7,
          "references": [
            "NKBP73"
          ],
          "raw_line": "NaBeF3 685.7 NKBP73",
          "page": 221,
          "pdf_page_index": 8,
          "provenance": "phi_handbook",
          "source_detail": "PHI Appendix B Chemical States Tables"
        },
        {
          "compound": "Na2BeF4",
          "phase": null,
          "value_eV": 685.2,
          "references": [
            "NKBP73"
          ],
          "raw_line": "Na2BeF4 685.2 NKBP73",
          "page": 221,
          "pdf_page_index": 8,
          "provenance": "phi_handbook",
          "source_detail": "PHI Appendix B Chemical States Tables"
        },
        {
          "compound": "NaBF4",
          "phase": null,
          "value_eV": 687.0,
          "references": [
            "WRDM79"
          ],
          "raw_line": "NaBF4 687.0 WRDM79",
          "page": 221,
          "pdf_page_index": 8,
          "provenance": "phi_handbook",
          "source_detail": "PHI Appendix B Chemical States Tables"
        },
        {
          "compound": "NF4BF4",
          "phase": null,
          "value_eV": 694.2,
          "references": [
            "RNS73"
          ],
          "raw_line": "NF4BF4 694.2 RNS73",
          "page": 221,
          "pdf_page_index": 8,
          "provenance": "phi_handbook",
          "source_detail": "PHI Appendix B Chemical States Tables"
        },
        {
          "compound": "Na3AlF6",
          "phase": null,
          "value_eV": 685.5,
          "references": [
            "WRDM79"
          ],
          "raw_line": "Na3AlF6 685.5 WRDM79",
          "page": 221,
          "pdf_page_index": 8,
          "provenance": "phi_handbook",
          "source_detail": "PHI Appendix B Chemical States Tables"
        },
        {
          "compound": "Na2SiF6",
          "phase": null,
          "value_eV": 686.0,
          "references": [
            "Wagn77"
          ],
          "raw_line": "Na2SiF6 686.0 Wagn77",
          "page": 221,
          "pdf_page_index": 8,
          "provenance": "phi_handbook",
          "source_detail": "PHI Appendix B Chemical States Tables"
        },
        {
          "compound": "Na2SiF6",
          "phase": null,
          "value_eV": 686.4,
          "references": [
            "NSLS77"
          ],
          "raw_line": "Na2SiF6 686.4 NSLS77",
          "page": 221,
          "pdf_page_index": 8,
          "provenance": "phi_handbook",
          "source_detail": "PHI Appendix B Chemical States Tables"
        },
        {
          "compound": "K2SiF6",
          "phase": null,
          "value_eV": 686.6,
          "references": [
            "NBK74"
          ],
          "raw_line": "K2SiF6 686.6 NBK74",
          "page": 221,
          "pdf_page_index": 8,
          "provenance": "phi_handbook",
          "source_detail": "PHI Appendix B Chemical States Tables"
        },
        {
          "compound": "K2TiF6",
          "phase": null,
          "value_eV": 685.0,
          "references": [
            "WRDM79"
          ],
          "raw_line": "K2TiF6 685.0 WRDM79",
          "page": 221,
          "pdf_page_index": 8,
          "provenance": "phi_handbook",
          "source_detail": "PHI Appendix B Chemical States Tables"
        },
        {
          "compound": "K2TiF6",
          "phase": null,
          "value_eV": 684.9,
          "references": [
            "NBK74"
          ],
          "raw_line": "K2TiF6 684.9 NBK74",
          "page": 221,
          "pdf_page_index": 8,
          "provenance": "phi_handbook",
          "source_detail": "PHI Appendix B Chemical States Tables"
        },
        {
          "compound": "Na2TiF6",
          "phase": null,
          "value_eV": 685.3,
          "references": [
            "Wagn77"
          ],
          "raw_line": "Na2TiF6 685.3 Wagn77",
          "page": 221,
          "pdf_page_index": 8,
          "provenance": "phi_handbook",
          "source_detail": "PHI Appendix B Chemical States Tables"
        },
        {
          "compound": "K3FeF6",
          "phase": null,
          "value_eV": 684.0,
          "references": [
            "WRDM79"
          ],
          "raw_line": "K3FeF6 684.0 WRDM79",
          "page": 221,
          "pdf_page_index": 8,
          "provenance": "phi_handbook",
          "source_detail": "PHI Appendix B Chemical States Tables"
        },
        {
          "compound": "K2NiF6",
          "phase": null,
          "value_eV": 687.6,
          "references": [
            "TRLK73"
          ],
          "raw_line": "K2NiF6 687.6 TRLK73",
          "page": 221,
          "pdf_page_index": 8,
          "provenance": "phi_handbook",
          "source_detail": "PHI Appendix B Chemical States Tables"
        },
        {
          "compound": "K2GeF6",
          "phase": null,
          "value_eV": 685.2,
          "references": [
            "NBK74"
          ],
          "raw_line": "K2GeF6 685.2 NBK74",
          "page": 221,
          "pdf_page_index": 8,
          "provenance": "phi_handbook",
          "source_detail": "PHI Appendix B Chemical States Tables"
        },
        {
          "compound": "Na2GeF6",
          "phase": null,
          "value_eV": 685.9,
          "references": [
            "WRDM79"
          ],
          "raw_line": "Na2GeF6 685.9 WRDM79",
          "page": 221,
          "pdf_page_index": 8,
          "provenance": "phi_handbook",
          "source_detail": "PHI Appendix B Chemical States Tables"
        },
        {
          "compound": "K3ZrF6",
          "phase": null,
          "value_eV": 684.6,
          "references": [
            "NBK74",
            "NKBP73"
          ],
          "raw_line": "K3ZrF6 684.6 NBK74, NKBP73",
          "page": 221,
          "pdf_page_index": 8,
          "provenance": "phi_handbook",
          "source_detail": "PHI Appendix B Chemical States Tables"
        },
        {
          "compound": "Na2ZrF6",
          "phase": null,
          "value_eV": 685.0,
          "references": [
            "WRDM79"
          ],
          "raw_line": "Na2ZrF6 685.0 WRDM79",
          "page": 221,
          "pdf_page_index": 8,
          "provenance": "phi_handbook",
          "source_detail": "PHI Appendix B Chemical States Tables"
        },
        {
          "compound": "KZrF5·H2O",
          "phase": null,
          "value_eV": 684.8,
          "references": [
            "NKBP73"
          ],
          "raw_line": "KZrF5·H2O 684.8 NKBP73",
          "page": 221,
          "pdf_page_index": 8,
          "provenance": "phi_handbook",
          "source_detail": "PHI Appendix B Chemical States Tables"
        },
        {
          "compound": "K3ZrF7",
          "phase": null,
          "value_eV": 684.3,
          "references": [
            "NKBP73"
          ],
          "raw_line": "K3ZrF7 684.3 NKBP73",
          "page": 221,
          "pdf_page_index": 8,
          "provenance": "phi_handbook",
          "source_detail": "PHI Appendix B Chemical States Tables"
        },
        {
          "compound": "NaSnF3",
          "phase": null,
          "value_eV": 685.3,
          "references": [
            "WRDM79"
          ],
          "raw_line": "NaSnF3 685.3 WRDM79",
          "page": 221,
          "pdf_page_index": 8,
          "provenance": "phi_handbook",
          "source_detail": "PHI Appendix B Chemical States Tables"
        },
        {
          "compound": "K2SnF6·H2O",
          "phase": null,
          "value_eV": 685.1,
          "references": [
            "NBK74"
          ],
          "raw_line": "K2SnF6·H2O 685.1 NBK74",
          "page": 221,
          "pdf_page_index": 8,
          "provenance": "phi_handbook",
          "source_detail": "PHI Appendix B Chemical States Tables"
        },
        {
          "compound": "CsSbF4",
          "phase": null,
          "value_eV": 683.6,
          "references": [
            "BCH75"
          ],
          "raw_line": "CsSbF4 683.6 BCH75",
          "page": 221,
          "pdf_page_index": 8,
          "provenance": "phi_handbook",
          "source_detail": "PHI Appendix B Chemical States Tables"
        },
        {
          "compound": "K2SbF5",
          "phase": null,
          "value_eV": 683.9,
          "references": [
            "Tric74"
          ],
          "raw_line": "K2SbF5 683.9 Tric74",
          "page": 222,
          "pdf_page_index": 9,
          "provenance": "phi_handbook",
          "source_detail": "PHI Appendix B Chemical States Tables"
        },
        {
          "compound": "KSbF6",
          "phase": null,
          "value_eV": 686.6,
          "references": [
            "Wagn77"
          ],
          "raw_line": "KSbF6 686.6 Wagn77",
          "page": 222,
          "pdf_page_index": 9,
          "provenance": "phi_handbook",
          "source_detail": "PHI Appendix B Chemical States Tables"
        },
        {
          "compound": "KSb2F7",
          "phase": null,
          "value_eV": 684.3,
          "references": [
            "Tric74"
          ],
          "raw_line": "KSb2F7 684.3 Tric74",
          "page": 222,
          "pdf_page_index": 9,
          "provenance": "phi_handbook",
          "source_detail": "PHI Appendix B Chemical States Tables"
        },
        {
          "compound": "Na2SbF5",
          "phase": null,
          "value_eV": 683.4,
          "references": [
            "Tric74"
          ],
          "raw_line": "Na2SbF5 683.4 Tric74",
          "page": 222,
          "pdf_page_index": 9,
          "provenance": "phi_handbook",
          "source_detail": "PHI Appendix B Chemical States Tables"
        },
        {
          "compound": "NaSbF6",
          "phase": null,
          "value_eV": 685.1,
          "references": [
            "BCH75"
          ],
          "raw_line": "NaSbF6 685.1 BCH75",
          "page": 222,
          "pdf_page_index": 9,
          "provenance": "phi_handbook",
          "source_detail": "PHI Appendix B Chemical States Tables"
        },
        {
          "compound": "K3RhF6",
          "phase": null,
          "value_eV": 685.7,
          "references": [
            "Nefe78"
          ],
          "raw_line": "K3RhF6 685.7 Nefe78",
          "page": 222,
          "pdf_page_index": 9,
          "provenance": "phi_handbook",
          "source_detail": "PHI Appendix B Chemical States Tables"
        },
        {
          "compound": "K2NbF7",
          "phase": null,
          "value_eV": 685.4,
          "references": [
            "WRDM79"
          ],
          "raw_line": "K2NbF7 685.4 WRDM79",
          "page": 222,
          "pdf_page_index": 9,
          "provenance": "phi_handbook",
          "source_detail": "PHI Appendix B Chemical States Tables"
        },
        {
          "compound": "K2NbF7",
          "phase": null,
          "value_eV": 685.2,
          "references": [
            "NBK74"
          ],
          "raw_line": "K2NbF7 685.2 NBK74",
          "page": 222,
          "pdf_page_index": 9,
          "provenance": "phi_handbook",
          "source_detail": "PHI Appendix B Chemical States Tables"
        },
        {
          "compound": "K2TaF7",
          "phase": null,
          "value_eV": 685.2,
          "references": [
            "WRDM79"
          ],
          "raw_line": "K2TaF7 685.2 WRDM79",
          "page": 222,
          "pdf_page_index": 9,
          "provenance": "phi_handbook",
          "source_detail": "PHI Appendix B Chemical States Tables"
        },
        {
          "compound": "K2TaF7",
          "phase": null,
          "value_eV": 685.1,
          "references": [
            "NBK74"
          ],
          "raw_line": "K2TaF7 685.1 NBK74",
          "page": 222,
          "pdf_page_index": 9,
          "provenance": "phi_handbook",
          "source_detail": "PHI Appendix B Chemical States Tables"
        },
        {
          "compound": "NaTaF6",
          "phase": null,
          "value_eV": 685.2,
          "references": [
            "NKBP73"
          ],
          "raw_line": "NaTaF6 685.2 NKBP73",
          "page": 222,
          "pdf_page_index": 9,
          "provenance": "phi_handbook",
          "source_detail": "PHI Appendix B Chemical States Tables"
        },
        {
          "compound": "Na2TaF7",
          "phase": null,
          "value_eV": 685.6,
          "references": [
            "NKBP73"
          ],
          "raw_line": "Na2TaF7 685.6 NKBP73",
          "page": 222,
          "pdf_page_index": 9,
          "provenance": "phi_handbook",
          "source_detail": "PHI Appendix B Chemical States Tables"
        },
        {
          "compound": "Na3TaF8",
          "phase": null,
          "value_eV": 685.5,
          "references": [
            "NKBP73"
          ],
          "raw_line": "Na3TaF8 685.5 NKBP73",
          "page": 222,
          "pdf_page_index": 9,
          "provenance": "phi_handbook",
          "source_detail": "PHI Appendix B Chemical States Tables"
        },
        {
          "compound": "K2UF6",
          "phase": null,
          "value_eV": 684.7,
          "references": [
            "PMDS77"
          ],
          "raw_line": "K2UF6 684.7 PMDS77",
          "page": 222,
          "pdf_page_index": 9,
          "provenance": "phi_handbook",
          "source_detail": "PHI Appendix B Chemical States Tables"
        },
        {
          "compound": "EuOF",
          "phase": null,
          "value_eV": 685.3,
          "references": [
            "RGBH80"
          ],
          "raw_line": "EuOF 685.3 RGBH80",
          "page": 222,
          "pdf_page_index": 9,
          "provenance": "phi_handbook",
          "source_detail": "PHI Appendix B Chemical States Tables"
        },
        {
          "compound": "LaOF",
          "phase": null,
          "value_eV": 685.2,
          "references": [
            "RGBH80"
          ],
          "raw_line": "LaOF 685.2 RGBH80",
          "page": 222,
          "pdf_page_index": 9,
          "provenance": "phi_handbook",
          "source_detail": "PHI Appendix B Chemical States Tables"
        },
        {
          "compound": "NdOF",
          "phase": null,
          "value_eV": 685.1,
          "references": [
            "RGBH80"
          ],
          "raw_line": "NdOF 685.1 RGBH80",
          "page": 222,
          "pdf_page_index": 9,
          "provenance": "phi_handbook",
          "source_detail": "PHI Appendix B Chemical States Tables"
        },
        {
          "compound": "PrOF",
          "phase": null,
          "value_eV": 685.0,
          "references": [
            "RGBH80"
          ],
          "raw_line": "PrOF 685.0 RGBH80",
          "page": 222,
          "pdf_page_index": 9,
          "provenance": "phi_handbook",
          "source_detail": "PHI Appendix B Chemical States Tables"
        },
        {
          "compound": "YOF",
          "phase": null,
          "value_eV": 685.5,
          "references": [
            "RGBH80"
          ],
          "raw_line": "YOF 685.5 RGBH80",
          "page": 222,
          "pdf_page_index": 9,
          "provenance": "phi_handbook",
          "source_detail": "PHI Appendix B Chemical States Tables"
        },
        {
          "compound": "Cs2MoO2F4",
          "phase": null,
          "value_eV": 684.7,
          "references": [
            "NKBP73"
          ],
          "raw_line": "Cs2MoO2F4 684.7 NKBP73",
          "page": 222,
          "pdf_page_index": 9,
          "provenance": "phi_handbook",
          "source_detail": "PHI Appendix B Chemical States Tables"
        },
        {
          "compound": "Cs2WO2F4",
          "phase": null,
          "value_eV": 684.7,
          "references": [
            "NKBP73"
          ],
          "raw_line": "Cs2WO2F4 684.7 NKBP73",
          "page": 222,
          "pdf_page_index": 9,
          "provenance": "phi_handbook",
          "source_detail": "PHI Appendix B Chemical States Tables"
        },
        {
          "compound": "UO2F2",
          "phase": null,
          "value_eV": 685.6,
          "references": [
            "TBVL82"
          ],
          "raw_line": "UO2F2 685.6 TBVL82",
          "page": 222,
          "pdf_page_index": 9,
          "provenance": "phi_handbook",
          "source_detail": "PHI Appendix B Chemical States Tables"
        },
        {
          "compound": "p-(CF2=CF2)",
          "phase": null,
          "value_eV": 689.0,
          "references": [
            "Wagn77"
          ],
          "raw_line": "p-(CF2=CF2) 689.0 Wagn77",
          "page": 222,
          "pdf_page_index": 9,
          "provenance": "phi_handbook",
          "source_detail": "PHI Appendix B Chemical States Tables"
        },
        {
          "compound": "NiOOCCF3",
          "phase": null,
          "value_eV": 688.4,
          "references": [
            "WRDM79"
          ],
          "raw_line": "NiOOCCF3 688.4 WRDM79",
          "page": 222,
          "pdf_page_index": 9,
          "provenance": "phi_handbook",
          "source_detail": "PHI Appendix B Chemical States Tables"
        },
        {
          "compound": "CH3CNBF3",
          "phase": null,
          "value_eV": 687.0,
          "references": [
            "BCGH73"
          ],
          "raw_line": "CH3CNBF3 687.0 BCGH73",
          "page": 222,
          "pdf_page_index": 9,
          "provenance": "phi_handbook",
          "source_detail": "PHI Appendix B Chemical States Tables"
        },
        {
          "compound": "NH3BF3",
          "phase": null,
          "value_eV": 686.6,
          "references": [
            "BCGH73"
          ],
          "raw_line": "NH3BF3 686.6 BCGH73",
          "page": 222,
          "pdf_page_index": 9,
          "provenance": "phi_handbook",
          "source_detail": "PHI Appendix B Chemical States Tables"
        },
        {
          "compound": "C5H5NBF3",
          "phase": null,
          "value_eV": 685.6,
          "references": [
            "BCGH73"
          ],
          "raw_line": "C5H5NBF3 685.6 BCGH73",
          "page": 222,
          "pdf_page_index": 9,
          "provenance": "phi_handbook",
          "source_detail": "PHI Appendix B Chemical States Tables"
        },
        {
          "compound": "EtNH2BF3",
          "phase": null,
          "value_eV": 686.6,
          "references": [
            "BCGH73"
          ],
          "raw_line": "EtNH2BF3 686.6 BCGH73",
          "page": 222,
          "pdf_page_index": 9,
          "provenance": "phi_handbook",
          "source_detail": "PHI Appendix B Chemical States Tables"
        },
        {
          "compound": "Et4NSbF6",
          "phase": null,
          "value_eV": 684.7,
          "references": [
            "BCH75"
          ],
          "raw_line": "Et4NSbF6 684.7 BCH75",
          "page": 222,
          "pdf_page_index": 9,
          "provenance": "phi_handbook",
          "source_detail": "PHI Appendix B Chemical States Tables"
        },
        {
          "compound": "Ph3PBF3",
          "phase": null,
          "value_eV": 685.7,
          "references": [
            "HVV79"
          ],
          "raw_line": "Ph3PBF3 685.7 HVV79",
          "page": 222,
          "pdf_page_index": 9,
          "provenance": "phi_handbook",
          "source_detail": "PHI Appendix B Chemical States Tables"
        },
        {
          "compound": "Ph3POBF3",
          "phase": null,
          "value_eV": 685.8,
          "references": [
            "HVV79"
          ],
          "raw_line": "Ph3POBF3 685.8 HVV79",
          "page": 222,
          "pdf_page_index": 9,
          "provenance": "phi_handbook",
          "source_detail": "PHI Appendix B Chemical States Tables"
        }
      ]
    },
    {
      "id": "F_KLL",
      "element": "F",
      "line": "KLL",
      "energy_kind": "kinetic",
      "entries": [
        {
          "compound": "CsF",
          "phase": null,
          "value_eV": 653.8,
          "references": [
            "WRDM79"
          ],
          "raw_line": "CsF 653.8 WRDM79",
          "page": 222,
          "pdf_page_index": 9,
          "provenance": "phi_handbook",
          "source_detail": "PHI Appendix B Chemical States Tables"
        },
        {
          "compound": "LiF",
          "phase": null,
          "value_eV": 654.7,
          "references": [
            "WRDM79"
          ],
          "raw_line": "LiF 654.7 WRDM79",
          "page": 222,
          "pdf_page_index": 9,
          "provenance": "phi_handbook",
          "source_detail": "PHI Appendix B Chemical States Tables"
        },
        {
          "compound": "NaF",
          "phase": null,
          "value_eV": 655.0,
          "references": [
            "Wagn77"
          ],
          "raw_line": "NaF 655.0 Wagn77",
          "page": 222,
          "pdf_page_index": 9,
          "provenance": "phi_handbook",
          "source_detail": "PHI Appendix B Chemical States Tables"
        },
        {
          "compound": "BaF2",
          "phase": null,
          "value_eV": 656.2,
          "references": [
            "WRDM79"
          ],
