Repository: arquerlab/SERSFlow

# SERSFlow

## Run the API

Install dependencies:

```bash
pip install -e .
```

## Python HTTP client

Optional ergonomics wrapper around this API (`httpx`):

```bash
pip install -e ".[client]"
```

```python
from sersflow.client import SersflowClient

with SersflowClient("http://127.0.0.1:8000") as client:
    client.meta.health()
```

See `examples/python_client_quickstart.py` for upload → dataset → session → analysis.

## MCP (Cursor)

Optional stdio MCP for LLM agents (`sersflow-mcp`), bundled with the API package:

```bash
pip install -e ".[mcp]"
```

See [docs/MCP_SETUP.md](docs/MCP_SETUP.md) for Cursor `mcp.json`, env/TOML config, and confirmation rules.

File: src/sersflow/core/xps/data/chemical_states.json (part 10 of 31)
{
          "raw_line": "BaF2 656.2 WRDM79",
          "page": 222,
          "pdf_page_index": 9,
          "provenance": "phi_handbook",
          "source_detail": "PHI Appendix B Chemical States Tables"
        },
        {
          "compound": "CaF2",
          "phase": null,
          "value_eV": 655.4,
          "references": [
            "WRDM79"
          ],
          "raw_line": "CaF2 655.4 WRDM79",
          "page": 222,
          "pdf_page_index": 9,
          "provenance": "phi_handbook",
          "source_detail": "PHI Appendix B Chemical States Tables"
        },
        {
          "compound": "MgF2",
          "phase": null,
          "value_eV": 654.4,
          "references": [
            "Wagn77"
          ],
          "raw_line": "MgF2 654.4 Wagn77",
          "page": 222,
          "pdf_page_index": 9,
          "provenance": "phi_handbook",
          "source_detail": "PHI Appendix B Chemical States Tables"
        },
        {
          "compound": "SrF2",
          "phase": null,
          "value_eV": 656.3,
          "references": [
            "WRDM79"
          ],
          "raw_line": "SrF2 656.3 WRDM79",
          "page": 222,
          "pdf_page_index": 9,
          "provenance": "phi_handbook",
          "source_detail": "PHI Appendix B Chemical States Tables"
        },
        {
          "compound": "AgF",
          "phase": null,
          "value_eV": 659.3,
          "references": [
            "GaWi77"
          ],
          "raw_line": "AgF 659.3 GaWi77",
          "page": 222,
          "pdf_page_index": 9,
          "provenance": "phi_handbook",
          "source_detail": "PHI Appendix B Chemical States Tables"
        },
        {
          "compound": "CdF2",
          "phase": null,
          "value_eV": 656.0,
          "references": [
            "GaWi77",
            "WRDM79"
          ],
          "raw_line": "CdF2 656.0 GaWi77, WRDM79",
          "page": 222,
          "pdf_page_index": 9,
          "provenance": "phi_handbook",
          "source_detail": "PHI Appendix B Chemical States Tables"
        },
        {
          "compound": "CuF2",
          "phase": null,
          "value_eV": 657.0,
          "references": [
            "GaWi77"
          ],
          "raw_line": "CuF2 657.0 GaWi77",
          "page": 222,
          "pdf_page_index": 9,
          "provenance": "phi_handbook",
          "source_detail": "PHI Appendix B Chemical States Tables"
        },
        {
          "compound": "CuF2",
          "phase": null,
          "value_eV": 656.2,
          "references": [
            "WRDM79"
          ],
          "raw_line": "CuF2 656.2 WRDM79",
          "page": 222,
          "pdf_page_index": 9,
          "provenance": "phi_handbook",
          "source_detail": "PHI Appendix B Chemical States Tables"
        },
        {
          "compound": "CuF2",
          "phase": null,
          "value_eV": 656.2,
          "references": [
            "WRDM79"
          ],
          "raw_line": "CuF2 656.2 WRDM79",
          "page": 222,
          "pdf_page_index": 9,
          "provenance": "phi_handbook",
          "source_detail": "PHI Appendix B Chemical States Tables"
        },
        {
          "compound": "NiF2",
          "phase": null,
          "value_eV": 655.5,
          "references": [
            "GaWi77",
            "WRDM79"
          ],
          "raw_line": "NiF2 655.5 GaWi77, WRDM79",
          "page": 222,
          "pdf_page_index": 9,
          "provenance": "phi_handbook",
          "source_detail": "PHI Appendix B Chemical States Tables"
        },
        {
          "compound": "PbF2",
          "phase": null,
          "value_eV": 658.5,
          "references": [
            "WRDM79"
          ],
          "raw_line": "PbF2 658.5 WRDM79",
          "page": 222,
          "pdf_page_index": 9,
          "provenance": "phi_handbook",
          "source_detail": "PHI Appendix B Chemical States Tables"
        },
        {
          "compound": "ZnF2",
          "phase": null,
          "value_eV": 655.6,
          "references": [
            "GaWi77",
            "WRDM79"
          ],
          "raw_line": "ZnF2 655.6 GaWi77, WRDM79",
          "page": 222,
          "pdf_page_index": 9,
          "provenance": "phi_handbook",
          "source_detail": "PHI Appendix B Chemical States Tables"
        },
        {
          "compound": "InF3",
          "phase": null,
          "value_eV": 656.4,
          "references": [
            "WRDM79"
          ],
          "raw_line": "InF3 656.4 WRDM79",
          "page": 222,
          "pdf_page_index": 9,
          "provenance": "phi_handbook",
          "source_detail": "PHI Appendix B Chemical States Tables"
        },
        {
          "compound": "LaF3",
          "phase": null,
          "value_eV": 658.0,
          "references": [
            "WRDM79"
          ],
          "raw_line": "LaF3 658.0 WRDM79",
          "page": 222,
          "pdf_page_index": 9,
          "provenance": "phi_handbook",
          "source_detail": "PHI Appendix B Chemical States Tables"
        },
        {
          "compound": "NdF3",
          "phase": null,
          "value_eV": 657.0,
          "references": [
            "WRDM79"
          ],
          "raw_line": "NdF3 657.0 WRDM79",
          "page": 222,
          "pdf_page_index": 9,
          "provenance": "phi_handbook",
          "source_detail": "PHI Appendix B Chemical States Tables"
        },
        {
          "compound": "PrF3",
          "phase": null,
          "value_eV": 657.2,
          "references": [
            "WRDM79"
          ],
          "raw_line": "PrF3 657.2 WRDM79",
          "page": 222,
          "pdf_page_index": 9,
          "provenance": "phi_handbook",
          "source_detail": "PHI Appendix B Chemical States Tables"
        },
        {
          "compound": "SmF3",
          "phase": null,
          "value_eV": 657.0,
          "references": [
            "WRDM79"
          ],
          "raw_line": "SmF3 657.0 WRDM79",
          "page": 222,
          "pdf_page_index": 9,
          "provenance": "phi_handbook",
          "source_detail": "PHI Appendix B Chemical States Tables"
        },
        {
          "compound": "YF3",
          "phase": null,
          "value_eV": 655.8,
          "references": [
            "WRDM79"
          ],
          "raw_line": "YF3 655.8 WRDM79",
          "page": 222,
          "pdf_page_index": 9,
          "provenance": "phi_handbook",
          "source_detail": "PHI Appendix B Chemical States Tables"
        },
        {
          "compound": "ThF4",
          "phase": null,
          "value_eV": 657.0,
          "references": [
            "WRDM79"
          ],
          "raw_line": "ThF4 657.0 WRDM79",
          "page": 222,
          "pdf_page_index": 9,
          "provenance": "phi_handbook",
          "source_detail": "PHI Appendix B Chemical States Tables"
        },
        {
          "compound": "HfF4",
          "phase": null,
          "value_eV": 655.3,
          "references": [
            "WRDM79"
          ],
          "raw_line": "HfF4 655.3 WRDM79",
          "page": 222,
          "pdf_page_index": 9,
          "provenance": "phi_handbook",
          "source_detail": "PHI Appendix B Chemical States Tables"
        },
        {
          "compound": "NaBF4",
          "phase": null,
          "value_eV": 652.8,
          "references": [
            "WRDM79"
          ],
          "raw_line": "NaBF4 652.8 WRDM79",
          "page": 222,
          "pdf_page_index": 9,
          "provenance": "phi_handbook",
          "source_detail": "PHI Appendix B Chemical States Tables"
        },
        {
          "compound": "Na3AlF6",
          "phase": null,
          "value_eV": 654.1,
          "references": [
            "WRDM79"
          ],
          "raw_line": "Na3AlF6 654.1 WRDM79",
          "page": 222,
          "pdf_page_index": 9,
          "provenance": "phi_handbook",
          "source_detail": "PHI Appendix B Chemical States Tables"
        },
        {
          "compound": "Na2SiF6",
          "phase": null,
          "value_eV": 653.0,
          "references": [
            "Wagn77"
          ],
          "raw_line": "Na2SiF6 653.0 Wagn77",
          "page": 222,
          "pdf_page_index": 9,
          "provenance": "phi_handbook",
          "source_detail": "PHI Appendix B Chemical States Tables"
        },
        {
          "compound": "K2TiF6",
          "phase": null,
          "value_eV": 655.7,
          "references": [
            "WRDM79"
          ],
          "raw_line": "K2TiF6 655.7 WRDM79",
          "page": 222,
          "pdf_page_index": 9,
          "provenance": "phi_handbook",
          "source_detail": "PHI Appendix B Chemical States Tables"
        },
        {
          "compound": "Na2TiF6",
          "phase": null,
          "value_eV": 655.1,
          "references": [
            "Wagn77"
          ],
          "raw_line": "Na2TiF6 655.1 Wagn77",
          "page": 222,
          "pdf_page_index": 9,
          "provenance": "phi_handbook",
          "source_detail": "PHI Appendix B Chemical States Tables"
        },
        {
          "compound": "K3FeF6",
          "phase": null,
          "value_eV": 656.0,
          "references": [
            "WRDM79"
          ],
          "raw_line": "K3FeF6 656.0 WRDM79",
          "page": 222,
          "pdf_page_index": 9,
          "provenance": "phi_handbook",
          "source_detail": "PHI Appendix B Chemical States Tables"
        },
        {
          "compound": "Na2GeF6",
          "phase": null,
          "value_eV": 654.0,
          "references": [
            "WRDM79"
          ],
          "raw_line": "Na2GeF6 654.0 WRDM79",
          "page": 222,
          "pdf_page_index": 9,
          "provenance": "phi_handbook",
          "source_detail": "PHI Appendix B Chemical States Tables"
        },
        {
          "compound": "Na2ZrF6",
          "phase": null,
          "value_eV": 655.1,
          "references": [
            "WRDM79"
          ],
          "raw_line": "Na2ZrF6 655.1 WRDM79",
          "page": 222,
          "pdf_page_index": 9,
          "provenance": "phi_handbook",
          "source_detail": "PHI Appendix B Chemical States Tables"
        },
        {
          "compound": "NaSnF3",
          "phase": null,
          "value_eV": 655.3,
          "references": [
            "WRDM79"
          ],
          "raw_line": "NaSnF3 655.3 WRDM79",
          "page": 222,
          "pdf_page_index": 9,
          "provenance": "phi_handbook",
          "source_detail": "PHI Appendix B Chemical States Tables"
        },
        {
          "compound": "KSbF6",
          "phase": null,
          "value_eV": 656.6,
          "references": [
            "Wagn77"
          ],
          "raw_line": "KSbF6 656.6 Wagn77",
          "page": 222,
          "pdf_page_index": 9,
          "provenance": "phi_handbook",
          "source_detail": "PHI Appendix B Chemical States Tables"
        },
        {
          "compound": "K2NbF7",
          "phase": null,
          "value_eV": 655.2,
          "references": [
            "WRDM79"
          ],
          "raw_line": "K2NbF7 655.2 WRDM79",
          "page": 222,
          "pdf_page_index": 9,
          "provenance": "phi_handbook",
          "source_detail": "PHI Appendix B Chemical States Tables"
        },
        {
          "compound": "K2TaF7",
          "phase": null,
          "value_eV": 655.0,
          "references": [
            "WRDM79"
          ],
          "raw_line": "K2TaF7 655.0 WRDM79",
          "page": 222,
          "pdf_page_index": 9,
          "provenance": "phi_handbook",
          "source_detail": "PHI Appendix B Chemical States Tables"
        },
        {
          "compound": "p-(CF2=CF2)",
          "phase": null,
          "value_eV": 652.4,
          "references": [
            "Wagn77"
          ],
          "raw_line": "p-(CF2=CF2) 652.4 Wagn77",
          "page": 222,
          "pdf_page_index": 9,
          "provenance": "phi_handbook",
          "source_detail": "PHI Appendix B Chemical States Tables"
        },
        {
          "compound": "NiOOCCF3",
          "phase": null,
          "value_eV": 652.9,
          "references": [
            "WRDM79"
          ],
          "raw_line": "NiOOCCF3 652.9 WRDM79",
          "page": 222,
          "pdf_page_index": 9,
          "provenance": "phi_handbook",
          "source_detail": "PHI Appendix B Chemical States Tables"
        }
      ]
    },
    {
      "id": "Fe_2p",
      "element": "Fe",
      "line": "2p",
      "energy_kind": "binding",
      "entries": [
        {
          "compound": "Fe",
          "phase": null,
          "value_eV": 707.0,
          "references": [
            "handbook"
          ],
          "raw_line": "Fe 707.0 Φ",
          "page": 222,
          "pdf_page_index": 9,
          "provenance": "phi_handbook",
          "source_detail": "PHI Appendix B Chemical States Tables"
        },
        {
          "compound": "Fe2O3",
          "phase": null,
          "value_eV": 710.9,
          "references": [
            "handbook"
          ],
          "raw_line": "Fe2O3 710.9 Φ",
          "page": 222,
          "pdf_page_index": 9,
          "provenance": "phi_handbook",
          "source_detail": "PHI Appendix B Chemical States Tables"
        },
        {
          "compound": "Fe",
          "phase": null,
          "value_eV": 706.7,
          "references": [
            "LANM81"
          ],
          "raw_line": "Fe 706.7 LANM81",
          "page": 222,
          "pdf_page_index": 9,
          "provenance": "phi_handbook",
          "source_detail": "PHI Appendix B Chemical States Tables"
        },
        {
          "compound": "Fe",
          "phase": null,
          "value_eV": 706.8,
          "references": [
            "Asam76"
          ],
          "raw_line": "Fe 706.8 Asam76",
          "page": 222,
          "pdf_page_index": 9,
          "provenance": "phi_handbook",
          "source_detail": "PHI Appendix B Chemical States Tables"
        },
        {
          "compound": "Fe",
          "phase": null,
          "value_eV": 707.0,
          "references": [
            "WRDM79",
            "McZe77"
          ],
          "raw_line": "Fe 707.0 WRDM79, McZe77",
          "page": 222,
          "pdf_page_index": 9,
          "provenance": "phi_handbook",
          "source_detail": "PHI Appendix B Chemical States Tables"
        },
        {
          "compound": "Fe3Al",
          "phase": null,
          "value_eV": 707.6,
          "references": [
            "ShTr75"
          ],
          "raw_line": "Fe3Al 707.6 ShTr75",
          "page": 222,
          "pdf_page_index": 9,
          "provenance": "phi_handbook",
          "source_detail": "PHI Appendix B Chemical States Tables"
        },
        {
          "compound": "Fe3Si",
          "phase": null,
          "value_eV": 707.5,
          "references": [
            "ShTr75"
          ],
          "raw_line": "Fe3Si 707.5 ShTr75",
          "page": 222,
          "pdf_page_index": 9,
          "provenance": "phi_handbook",
          "source_detail": "PHI Appendix B Chemical States Tables"
        },
        {
          "compound": "Fe2B",
          "phase": null,
          "value_eV": 706.9,
          "references": [
            "MECC73"
          ],
          "raw_line": "Fe2B 706.9 MECC73",
          "page": 222,
          "pdf_page_index": 9,
          "provenance": "phi_handbook",
          "source_detail": "PHI Appendix B Chemical States Tables"
        },
        {
          "compound": "FeB",
          "phase": null,
          "value_eV": 707.1,
          "references": [
            "MECC73"
          ],
          "raw_line": "FeB 707.1 MECC73",
          "page": 222,
          "pdf_page_index": 9,
          "provenance": "phi_handbook",
          "source_detail": "PHI Appendix B Chemical States Tables"
        },
        {
          "compound": "Fe3C",
          "phase": null,
          "value_eV": 708.1,
          "references": [
            "ShTr75"
          ],
          "raw_line": "Fe3C 708.1 ShTr75",
          "page": 222,
          "pdf_page_index": 9,
          "provenance": "phi_handbook",
          "source_detail": "PHI Appendix B Chemical States Tables"
        },
        {
          "compound": "FeS",
          "phase": null,
          "value_eV": 710.3,
          "references": [
            "CSC72"
          ],
          "raw_line": "FeS 710.3 CSC72",
          "page": 222,
          "pdf_page_index": 9,
          "provenance": "phi_handbook",
          "source_detail": "PHI Appendix B Chemical States Tables"
        },
        {
          "compound": "FeS",
          "phase": null,
          "value_eV": 712.2,
          "references": [
            "Bind73",
            "Limo81"
          ],
          "raw_line": "FeS 712.2 Bind73, Limo81",
          "page": 222,
          "pdf_page_index": 9,
          "provenance": "phi_handbook",
          "source_detail": "PHI Appendix B Chemical States Tables"
        },
        {
          "compound": "FeS2",
          "phase": "markasite, pyr",
          "value_eV": 706.7,
          "references": [
            "Bind73"
          ],
          "raw_line": "FeS2 (markasite, pyr) 706.7 Bind73",
          "page": 222,
          "pdf_page_index": 9,
          "provenance": "phi_handbook",
          "source_detail": "PHI Appendix B Chemical States Tables"
        },
        {
          "compound": "KFeS2",
          "phase": null,
          "value_eV": 708.7,
          "references": [
            "Bind73"
          ],
          "raw_line": "KFeS2 708.7 Bind73",
          "page": 222,
          "pdf_page_index": 9,
          "provenance": "phi_handbook",
          "source_detail": "PHI Appendix B Chemical States Tables"
        },
        {
          "compound": "FeBr2",
          "phase": null,
          "value_eV": 710.3,
          "references": [
            "CSC72"
          ],
          "raw_line": "FeBr2 710.3 CSC72",
          "page": 222,
          "pdf_page_index": 9,
          "provenance": "phi_handbook",
          "source_detail": "PHI Appendix B Chemical States Tables"
        },
        {
          "compound": "FeBr3",
          "phase": null,
          "value_eV": 710.1,
          "references": [
            "CSC72"
          ],
          "raw_line": "FeBr3 710.1 CSC72",
          "page": 222,
          "pdf_page_index": 9,
          "provenance": "phi_handbook",
          "source_detail": "PHI Appendix B Chemical States Tables"
        },
        {
          "compound": "FeCl2",
          "phase": null,
          "value_eV": 710.6,
          "references": [
            "CSC72"
          ],
          "raw_line": "FeCl2 710.6 CSC72",
          "page": 222,
          "pdf_page_index": 9,
          "provenance": "phi_handbook",
          "source_detail": "PHI Appendix B Chemical States Tables"
        },
        {
          "compound": "FeCl3",
          "phase": null,
          "value_eV": 711.3,
          "references": [
            "CSC72"
          ],
          "raw_line": "FeCl3 711.3 CSC72",
          "page": 222,
          "pdf_page_index": 9,
          "provenance": "phi_handbook",
          "source_detail": "PHI Appendix B Chemical States Tables"
        },
        {
          "compound": "FeF2",
          "phase": null,
          "value_eV": 711.3,
          "references": [
            "CSC72"
          ],
          "raw_line": "FeF2 711.3 CSC72",
          "page": 222,
          "pdf_page_index": 9,
          "provenance": "phi_handbook",
          "source_detail": "PHI Appendix B Chemical States Tables"
        },
        {
          "compound": "FeF3",
          "phase": null,
          "value_eV": 714.2,
          "references": [
            "CSC72"
          ],
          "raw_line": "FeF3 714.2 CSC72",
          "page": 222,
          "pdf_page_index": 9,
          "provenance": "phi_handbook",
          "source_detail": "PHI Appendix B Chemical States Tables"
        },
        {
          "compound": "FeO",
          "phase": null,
          "value_eV": 709.4,
          "references": [
            "McZe77"
          ],
          "raw_line": "FeO 709.4 McZe77",
          "page": 222,
          "pdf_page_index": 9,
          "provenance": "phi_handbook",
          "source_detail": "PHI Appendix B Chemical States Tables"
        },
        {
          "compound": "Fe3O4",
          "phase": null,
          "value_eV": 708.2,
          "references": [
            "McZe77"
          ],
          "raw_line": "Fe3O4 708.2 McZe77",
          "page": 222,
          "pdf_page_index": 9,
          "provenance": "phi_handbook",
          "source_detail": "PHI Appendix B Chemical States Tables"
        },
        {
          "compound": "Fe3O4",
          "phase": null,
          "value_eV": 710.4,
          "references": [
            "OkHi76"
          ],
          "raw_line": "Fe3O4 710.4 OkHi76",
          "page": 222,
          "pdf_page_index": 9,
          "provenance": "phi_handbook",
          "source_detail": "PHI Appendix B Chemical States Tables"
        },
        {
          "compound": "Fe2O3",
          "phase": null,
          "value_eV": 710.8,
          "references": [
            "WRDM79",
            "NGDS75"
          ],
          "raw_line": "Fe2O3 710.8 WRDM79, NGDS75",
          "page": 222,
          "pdf_page_index": 9,
          "provenance": "phi_handbook",
          "source_detail": "PHI Appendix B Chemical States Tables"
        },
        {
          "compound": "Fe2O3",
          "phase": "alpha",
          "value_eV": 710.9,
          "references": [
            "McZe77"
          ],
          "raw_line": "Fe2O3, alpha 710.9 McZe77",
          "page": 222,
          "pdf_page_index": 9,
          "provenance": "phi_handbook",
          "source_detail": "PHI Appendix B Chemical States Tables"
        },
        {
          "compound": "Fe2O3",
          "phase": "gamma",
          "value_eV": 710.9,
          "references": [
            "McZe77"
          ],
          "raw_line": "Fe2O3, gamma 710.9 McZe77",
          "page": 222,
          "pdf_page_index": 9,
          "provenance": "phi_handbook",
          "source_detail": "PHI Appendix B Chemical States Tables"
        },
        {
          "compound": "FeOOH",
          "phase": "alpha",
          "value_eV": 711.8,
          "references": [
            "McZe77"
          ],
          "raw_line": "FeOOH, alpha 711.8 McZe77",
          "page": 222,
          "pdf_page_index": 9,
          "provenance": "phi_handbook",
          "source_detail": "PHI Appendix B Chemical States Tables"
        },
        {
          "compound": "FeOOH",
          "phase": "gamma",
          "value_eV": 711.3,
          "references": [
            "KoNa80"
          ],
          "raw_line": "FeOOH, gamma 711.3 KoNa80",
          "page": 222,
          "pdf_page_index": 9,
          "provenance": "phi_handbook",
          "source_detail": "PHI Appendix B Chemical States Tables"
        },
        {
          "compound": "CoFe2O4",
          "phase": null,
          "value_eV": 710.5,
          "references": [
            "McZe77"
          ],
          "raw_line": "CoFe2O4 710.5 McZe77",
          "page": 222,
          "pdf_page_index": 9,
          "provenance": "phi_handbook",
          "source_detail": "PHI Appendix B Chemical States Tables"
        },
        {
          "compound": "Fe(C2O4)3·6H2O",
          "phase": null,
          "value_eV": 713.6,
          "references": [
            "Kilk73"
          ],
          "raw_line": "Fe(C2O4)3·6H2O 713.6 Kilk73",
          "page": 222,
          "pdf_page_index": 9,
          "provenance": "phi_handbook",
          "source_detail": "PHI Appendix B Chemical States Tables"
        },
        {
          "compound": "FeSO4",
          "phase": null,
          "value_eV": 712.1,
          "references": [
            "Limo81"
          ],
          "raw_line": "FeSO4 712.1 Limo81",
          "page": 222,
          "pdf_page_index": 9,
          "provenance": "phi_handbook",
          "source_detail": "PHI Appendix B Chemical States Tables"
        },
        {
          "compound": "K3FeF6",
          "phase": null,
          "value_eV": 714.4,
          "references": [
            "CSC72"
          ],
          "raw_line": "K3FeF6 714.4 CSC72",
          "page": 222,
          "pdf_page_index": 9,
          "provenance": "phi_handbook",
          "source_detail": "PHI Appendix B Chemical States Tables"
        },
        {
          "compound": "NiFe2O4",
          "phase": null,
          "value_eV": 710.5,
          "references": [
            "McZe77"
          ],
          "raw_line": "NiFe2O4 710.5 McZe77",
          "page": 222,
          "pdf_page_index": 9,
          "provenance": "phi_handbook",
          "source_detail": "PHI Appendix B Chemical States Tables"
        },
        {
          "compound": "K3Fe(CN)6",
          "phase": null,
          "value_eV": 709.6,
          "references": [
            "Vann76"
          ],
          "raw_line": "K3Fe(CN)6 709.6 Vann76",
          "page": 222,
          "pdf_page_index": 9,
          "provenance": "phi_handbook",
          "source_detail": "PHI Appendix B Chemical States Tables"
        },
        {
          "compound": "K4Fe(CN)6",
          "phase": null,
          "value_eV": 707.1,
          "references": [
            "Vann76"
          ],
          "raw_line": "K4Fe(CN)6 707.1 Vann76",
          "page": 222,
          "pdf_page_index": 9,
          "provenance": "phi_handbook",
          "source_detail": "PHI Appendix B Chemical States Tables"
        },
        {
          "compound": "K4Fe(CN)6",
          "phase": null,
          "value_eV": 708.5,
          "references": [
            "YNNA77"
          ],
          "raw_line": "K4Fe(CN)6 708.5 YNNA77",
          "page": 222,
          "pdf_page_index": 9,
          "provenance": "phi_handbook",
          "source_detail": "PHI Appendix B Chemical States Tables"
        },
        {
          "compound": "Na2Fe(CN)5(NO)",
          "phase": null,
          "value_eV": 709.7,
          "references": [
            "YNNA77"
          ],
          "raw_line": "Na2Fe(CN)5(NO) 709.7 YNNA77",
          "page": 222,
          "pdf_page_index": 9,
          "provenance": "phi_handbook",
          "source_detail": "PHI Appendix B Chemical States Tables"
        },
        {
          "compound": "Na3Fe(CN)5(N2O)",
          "phase": null,
          "value_eV": 707.4,
          "references": [
            "YNNA77"
          ],
          "raw_line": "Na3Fe(CN)5(N2O) 707.4 YNNA77",
          "page": 222,
          "pdf_page_index": 9,
          "provenance": "phi_handbook",
          "source_detail": "PHI Appendix B Chemical States Tables"
        },
        {
          "compound": "Na4Fe(CN)5(NO2)",
          "phase": null,
          "value_eV": 706.8,
          "references": [
            "YNNA77"
          ],
          "raw_line": "Na4Fe(CN)5(NO2) 706.8 YNNA77",
          "page": 222,
          "pdf_page_index": 9,
          "provenance": "phi_handbook",
          "source_detail": "PHI Appendix B Chemical States Tables"
        },
        {
          "compound": "Na3Fe(CN)5NH3",
          "phase": null,
          "value_eV": 707.6,
          "references": [
            "YNNA77"
          ],
          "raw_line": "Na3Fe(CN)5NH3 707.6 YNNA77",
          "page": 222,
          "pdf_page_index": 9,
          "provenance": "phi_handbook",
          "source_detail": "PHI Appendix B Chemical States Tables"
        },
        {
          "compound": "Na3Fe(CN)5N2H4",
          "phase": null,
          "value_eV": 707.7,
          "references": [
            "YNNA77"
          ],
          "raw_line": "Na3Fe(CN)5N2H4 707.7 YNNA77",
          "page": 223,
          "pdf_page_index": 10,
          "provenance": "phi_handbook",
          "source_detail": "PHI Appendix B Chemical States Tables"
        },
        {
          "compound": "Fe(CO)5",
          "phase": null,
          "value_eV": 709.6,
          "references": [
            "BCGH72"
          ],
          "raw_line": "Fe(CO)5 709.6 BCGH72",
          "page": 223,
          "pdf_page_index": 10,
          "provenance": "phi_handbook",
          "source_detail": "PHI Appendix B Chemical States Tables"
        },
        {
          "compound": "Fe(CO)2(NO)2",
          "phase": null,
          "value_eV": 709.5,
          "references": [
            "BCGH72"
          ],
          "raw_line": "Fe(CO)2(NO)2 709.5 BCGH72",
          "page": 223,
          "pdf_page_index": 10,
          "provenance": "phi_handbook",
          "source_detail": "PHI Appendix B Chemical States Tables"
        },
        {
          "compound": "KFe4(NO)7S3·2H2O",
          "phase": null,
          "value_eV": 708.9,
          "references": [
            "Nefe78"
          ],
          "raw_line": "KFe4(NO)7S3·2H2O 708.9 Nefe78",
          "page": 223,
          "pdf_page_index": 10,
          "provenance": "phi_handbook",
          "source_detail": "PHI Appendix B Chemical States Tables"
        },
        {
          "compound": "Fe(SMe)(CO)3",
          "phase": null,
          "value_eV": 708.6,
          "references": [
            "BBFR77"
          ],
          "raw_line": "Fe(SMe)(CO)3 708.6 BBFR77",
          "page": 223,
          "pdf_page_index": 10,
          "provenance": "phi_handbook",
          "source_detail": "PHI Appendix B Chemical States Tables"
        },
        {
          "compound": "Fe(C5H5)2",
          "phase": null,
          "value_eV": 707.7,
          "references": [
            "FWUM79",
            "BCDH73",
            "CDH74",
            "Nefe78"
          ],
          "raw_line": "Fe(C5H5)2 707.7 FWUM79, BCDH73, CDH74, Nefe78",
          "page": 223,
          "pdf_page_index": 10,
          "provenance": "phi_handbook",
          "source_detail": "PHI Appendix B Chemical States Tables"
        },
        {
          "compound": "I3Fe(C5H5)2",
          "phase": null,
          "value_eV": 709.9,
          "references": [
            "CDH74"
          ],
          "raw_line": "I3Fe(C5H5)2 709.9 CDH74",
          "page": 223,
          "pdf_page_index": 10,
          "provenance": "phi_handbook",
          "source_detail": "PHI Appendix B Chemical States Tables"
        },
        {
          "compound": "Fe(C5H4COOH)2",
          "phase": null,
          "value_eV": 708.4,
          "references": [
            "FWUM79"
          ],
          "raw_line": "Fe(C5H4COOH)2 708.4 FWUM79",
          "page": 223,
          "pdf_page_index": 10,
          "provenance": "phi_handbook",
          "source_detail": "PHI Appendix B Chemical States Tables"
        },
        {
          "compound": "Fe(phthalocyanine)",
          "phase": null,
          "value_eV": 709.1,
          "references": [
            "MSV79"
          ],
          "raw_line": "Fe(phthalocyanine) 709.1 MSV79",
          "page": 223,
          "pdf_page_index": 10,
          "provenance": "phi_handbook",
          "source_detail": "PHI Appendix B Chemical States Tables"
        }
      ]
    },
    {
      "id": "Fe_LMM",
      "element": "Fe",
      "line": "LMM",
      "energy_kind": "kinetic",
      "entries": [
        {
          "compound": "Fe",
          "phase": null,
          "value_eV": 702.4,
          "references": [
            "WRDM79"
          ],
          "raw_line": "Fe 702.4 WRDM79",
          "page": 223,
          "pdf_page_index": 10,
          "provenance": "phi_handbook",
          "source_detail": "PHI Appendix B Chemical States Tables"
        }
      ]
    },
    {
      "id": "Ga_2p3_2",
      "element": "Ga",
      "line": "2p3/2",
      "energy_kind": "binding",
      "entries": [
        {
          "compound": "Ga",
          "phase": null,
          "value_eV": 1116.7,
          "references": [
            "handbook"
          ],
          "raw_line": "Ga 1116.7 Φ",
          "page": 223,
          "pdf_page_index": 10,
          "provenance": "phi_handbook",
          "source_detail": "PHI Appendix B Chemical States Tables"
        },
        {
          "compound": "Ga",
          "phase": null,
          "value_eV": 1116.5,
          "references": [
            "Scho73a"
          ],
          "raw_line": "Ga 1116.5 Scho73a",
          "page": 223,
          "pdf_page_index": 10,
          "provenance": "phi_handbook",
          "source_detail": "PHI Appendix B Chemical States Tables"
        },
        {
          "compound": "GaP",
          "phase": null,
          "value_eV": 1116.8,
          "references": [
            "NSDU75"
          ],
          "raw_line": "GaP 1116.8 NSDU75",
          "page": 223,
          "pdf_page_index": 10,
          "provenance": "phi_handbook",
          "source_detail": "PHI Appendix B Chemical States Tables"
        },
        {
          "compound": "Ga2O3",
          "phase": null,
          "value_eV": 1116.9,
          "references": [
            "BDFP81"
          ],
          "raw_line": "Ga2O3 1116.9 BDFP81",
          "page": 223,
          "pdf_page_index": 10,
          "provenance": "phi_handbook",
          "source_detail": "PHI Appendix B Chemical States Tables"
        },
        {
          "compound": "Ga2O3",
          "phase": null,
          "value_eV": 1117.8,
          "references": [
            "Scho73a"
          ],
          "raw_line": "Ga2O3 1117.8 Scho73a",
          "page": 223,
          "pdf_page_index": 10,
          "provenance": "phi_handbook",
          "source_detail": "PHI Appendix B Chemical States Tables"
        }
      ]
    },
    {
      "id": "Ga_LMM",
      "element": "Ga",
      "line": "LMM",
      "energy_kind": "kinetic",
      "entries": [
        {
          "compound": "Ga",
          "phase": null,
          "value_eV": 1068.2,
          "references": [
            "WRDM79",
            "MINN78",
            "Scho73a"
          ],
          "raw_line": "Ga 1068.2 WRDM79, MINN78, Scho73a",
          "page": 223,
          "pdf_page_index": 10,
          "provenance": "phi_handbook",
          "source_detail": "PHI Appendix B Chemical States Tables"
        },
        {
          "compound": "GaAs",
          "phase": null,
          "value_eV": 1066.3,
          "references": [
            "MINN78"
          ],
          "raw_line": "GaAs 1066.3 MINN78",
          "page": 223,
          "pdf_page_index": 10,
          "provenance": "phi_handbook",
          "source_detail": "PHI Appendix B Chemical States Tables"
        },
        {
          "compound": "GaAs",
          "phase": null,
          "value_eV": 1067.1,
          "references": [
            "MINN78"
          ],
          "raw_line": "GaAs 1067.1 MINN78",
          "page": 223,
          "pdf_page_index": 10,
          "provenance": "phi_handbook",
          "source_detail": "PHI Appendix B Chemical States Tables"
        },
        {
          "compound": "GaP",
          "phase": null,
          "value_eV": 1065.6,
          "references": [
            "MINN78",
            "MIN81"
          ],
          "raw_line": "GaP 1065.6 MINN78, MIN81",
          "page": 223,
          "pdf_page_index": 10,
          "provenance": "phi_handbook",
          "source_detail": "PHI Appendix B Chemical States Tables"
        },
        {
          "compound": "GaP",
          "phase": null,
          "value_eV": 1066.8,
          "references": [
            "MIN81"
          ],
          "raw_line": "GaP 1066.8 MIN81",
          "page": 223,
          "pdf_page_index": 10,
          "provenance": "phi_handbook",
          "source_detail": "PHI Appendix B Chemical States Tables"
        },
        {
          "compound": "GaN",
          "phase": null,
          "value_eV": 1064.5,
          "references": [
            "HeMa80"
          ],
          "raw_line": "GaN 1064.5 HeMa80",
          "page": 223,
          "pdf_page_index": 10,
          "provenance": "phi_handbook",
          "source_detail": "PHI Appendix B Chemical States Tables"
        },
        {
          "compound": "Ga2Se3",
          "phase": null,
          "value_eV": 1065.2,
          "references": [
            "ITI82"
          ],
          "raw_line": "Ga2Se3 1065.2 ITI82",
          "page": 223,
          "pdf_page_index": 10,
          "provenance": "phi_handbook",
          "source_detail": "PHI Appendix B Chemical States Tables"
        },
        {
          "compound": "Ga2Se3",
          "phase": null,
          "value_eV": 1065.6,
          "references": [
            "ITI82"
          ],
          "raw_line": "Ga2Se3 1065.6 ITI82",
          "page": 223,
          "pdf_page_index": 10,
          "provenance": "phi_handbook",
          "source_detail": "PHI Appendix B Chemical States Tables"
        },
        {
          "compound": "Ga2O3",
          "phase": null,
          "value_eV": 1061.6,
          "references": [
            "MINN78"
          ],
          "raw_line": "Ga2O3 1061.6 MINN78",
          "page": 223,
          "pdf_page_index": 10,
          "provenance": "phi_handbook",
          "source_detail": "PHI Appendix B Chemical States Tables"
        },
        {
          "compound": "Ga2O3",
          "phase": null,
          "value_eV": 1062.4,
          "references": [
            "ITI82"
          ],
          "raw_line": "Ga2O3 1062.4 ITI82",
          "page": 223,
          "pdf_page_index": 10,
          "provenance": "phi_handbook",
          "source_detail": "PHI Appendix B Chemical States Tables"
        },
        {
          "compound": "Ga2O3",
          "phase": null,
          "value_eV": 1062.9,
          "references": [
            "Scho72a"
          ],
          "raw_line": "Ga2O3 1062.9 Scho72a",
          "page": 223,
          "pdf_page_index": 10,
          "provenance": "phi_handbook",
          "source_detail": "PHI Appendix B Chemical States Tables"
        }
      ]
    },
    {
      "id": "Ga_3d",
      "element": "Ga",
      "line": "3d",
      "energy_kind": "binding",
      "entries": [
        {
          "compound": "Ga",
          "phase": null,
          "value_eV": 18.6,
          "references": [
            "MINN78",
            "LBHK73",
            "Scho73a",
            "WRDM79"
          ],
          "raw_line": "Ga 18.6 MINN78, LBHK73, Scho73a, WRDM79",
          "page": 223,
          "pdf_page_index": 10,
          "provenance": "phi_handbook",
          "source_detail": "PHI Appendix B Chemical States Tables"
        },
        {
          "compound": "GaSb",
          "phase": null,
          "value_eV": 20.2,
          "references": [
            "LBHK73"
          ],
          "raw_line": "GaSb 20.2 LBHK73",
          "page": 223,
          "pdf_page_index": 10,
          "provenance": "phi_handbook",
          "source_detail": "PHI Appendix B Chemical States Tables"
        },
        {
          "compound": "GaAs",
          "phase": null,
          "value_eV": 18.8,
          "references": [
            "LPMK74"
          ],
          "raw_line": "GaAs 18.8 LPMK74",
          "page": 223,
          "pdf_page_index": 10,
          "provenance": "phi_handbook",
          "source_detail": "PHI Appendix B Chemical States Tables"
        },
        {
          "compound": "GaAs",
          "phase": null,
          "value_eV": 19.2,
          "references": [
            "IMNN79",
            "MINN78",
            "Tayl82"
          ],
          "raw_line": "GaAs 19.2 IMNN79, MINN78, Tayl82",
          "page": 223,
          "pdf_page_index": 10,
          "provenance": "phi_handbook",
          "source_detail": "PHI Appendix B Chemical States Tables"
        },
        {
          "compound": "GaP",
          "phase": null,
          "value_eV": 18.8,
          "references": [
