Repository: arquerlab/SERSFlow

# SERSFlow

## Run the API

Install dependencies:

```bash
pip install -e .
```

## Python HTTP client

Optional ergonomics wrapper around this API (`httpx`):

```bash
pip install -e ".[client]"
```

```python
from sersflow.client import SersflowClient

with SersflowClient("http://127.0.0.1:8000") as client:
    client.meta.health()
```

See `examples/python_client_quickstart.py` for upload → dataset → session → analysis.

## MCP (Cursor)

Optional stdio MCP for LLM agents (`sersflow-mcp`), bundled with the API package:

```bash
pip install -e ".[mcp]"
```

See [docs/MCP_SETUP.md](docs/MCP_SETUP.md) for Cursor `mcp.json`, env/TOML config, and confirmation rules.

File: src/sersflow/core/xps/data/chemical_states.json (part 11 of 31)
{
            "MIN81"
          ],
          "raw_line": "GaP 18.8 MIN81",
          "page": 223,
          "pdf_page_index": 10,
          "provenance": "phi_handbook",
          "source_detail": "PHI Appendix B Chemical States Tables"
        },
        {
          "compound": "GaP",
          "phase": null,
          "value_eV": 19.3,
          "references": [
            "NIMN78",
            "IMNN79"
          ],
          "raw_line": "GaP 19.3 NIMN78, IMNN79",
          "page": 223,
          "pdf_page_index": 10,
          "provenance": "phi_handbook",
          "source_detail": "PHI Appendix B Chemical States Tables"
        },
        {
          "compound": "GaP",
          "phase": null,
          "value_eV": 19.9,
          "references": [
            "LBHK73",
            "MIN81"
          ],
          "raw_line": "GaP 19.9 LBHK73, MIN81",
          "page": 223,
          "pdf_page_index": 10,
          "provenance": "phi_handbook",
          "source_detail": "PHI Appendix B Chemical States Tables"
        },
        {
          "compound": "GaP",
          "phase": null,
          "value_eV": 18.7,
          "references": [
            "LPMK74"
          ],
          "raw_line": "GaP 18.7 LPMK74",
          "page": 223,
          "pdf_page_index": 10,
          "provenance": "phi_handbook",
          "source_detail": "PHI Appendix B Chemical States Tables"
        },
        {
          "compound": "GaN",
          "phase": null,
          "value_eV": 19.5,
          "references": [
            "HeMa80"
          ],
          "raw_line": "GaN 19.5 HeMa80",
          "page": 223,
          "pdf_page_index": 10,
          "provenance": "phi_handbook",
          "source_detail": "PHI Appendix B Chemical States Tables"
        },
        {
          "compound": "AlGaAs",
          "phase": null,
          "value_eV": 19.0,
          "references": [
            "Tayl82"
          ],
          "raw_line": "AlGaAs 19.0 Tayl82",
          "page": 223,
          "pdf_page_index": 10,
          "provenance": "phi_handbook",
          "source_detail": "PHI Appendix B Chemical States Tables"
        },
        {
          "compound": "Ga2Se3",
          "phase": null,
          "value_eV": 19.7,
          "references": [
            "ITI82"
          ],
          "raw_line": "Ga2Se3 19.7 ITI82",
          "page": 223,
          "pdf_page_index": 10,
          "provenance": "phi_handbook",
          "source_detail": "PHI Appendix B Chemical States Tables"
        },
        {
          "compound": "Ga2Se3",
          "phase": null,
          "value_eV": 19.9,
          "references": [
            "ITI82"
          ],
          "raw_line": "Ga2Se3 19.9 ITI82",
          "page": 223,
          "pdf_page_index": 10,
          "provenance": "phi_handbook",
          "source_detail": "PHI Appendix B Chemical States Tables"
        },
        {
          "compound": "Ga2O3",
          "phase": null,
          "value_eV": 19.6,
          "references": [
            "GGVL79"
          ],
          "raw_line": "Ga2O3 19.6 GGVL79",
          "page": 223,
          "pdf_page_index": 10,
          "provenance": "phi_handbook",
          "source_detail": "PHI Appendix B Chemical States Tables"
        },
        {
          "compound": "Ga2O3",
          "phase": null,
          "value_eV": 20.2,
          "references": [
            "LBHK73",
            "Scho73a"
          ],
          "raw_line": "Ga2O3 20.2 LBHK73, Scho73a",
          "page": 223,
          "pdf_page_index": 10,
          "provenance": "phi_handbook",
          "source_detail": "PHI Appendix B Chemical States Tables"
        },
        {
          "compound": "Ga2O3",
          "phase": null,
          "value_eV": 20.5,
          "references": [
            "ITI82"
          ],
          "raw_line": "Ga2O3 20.5 ITI82",
          "page": 223,
          "pdf_page_index": 10,
          "provenance": "phi_handbook",
          "source_detail": "PHI Appendix B Chemical States Tables"
        },
        {
          "compound": "Ga2O3",
          "phase": null,
          "value_eV": 21.0,
          "references": [
            "MINN78"
          ],
          "raw_line": "Ga2O3 21.0 MINN78",
          "page": 223,
          "pdf_page_index": 10,
          "provenance": "phi_handbook",
          "source_detail": "PHI Appendix B Chemical States Tables"
        }
      ]
    },
    {
      "id": "Gd_4d",
      "element": "Gd",
      "line": "4d",
      "energy_kind": "binding",
      "entries": [
        {
          "compound": "Gd",
          "phase": null,
          "value_eV": 140.4,
          "references": [
            "handbook"
          ],
          "raw_line": "Gd 140.4 Φ",
          "page": 223,
          "pdf_page_index": 10,
          "provenance": "phi_handbook",
          "source_detail": "PHI Appendix B Chemical States Tables"
        },
        {
          "compound": "Gd2O3",
          "phase": null,
          "value_eV": 143.8,
          "references": [
            "SaRa80"
          ],
          "raw_line": "Gd2O3 143.8 SaRa80",
          "page": 223,
          "pdf_page_index": 10,
          "provenance": "phi_handbook",
          "source_detail": "PHI Appendix B Chemical States Tables"
        }
      ]
    },
    {
      "id": "Gd_3d",
      "element": "Gd",
      "line": "3d",
      "energy_kind": "binding",
      "entries": [
        {
          "compound": "Gd",
          "phase": null,
          "value_eV": 1187.0,
          "references": [
            "handbook"
          ],
          "raw_line": "Gd 1187.0 Φ",
          "page": 223,
          "pdf_page_index": 10,
          "provenance": "phi_handbook",
          "source_detail": "PHI Appendix B Chemical States Tables"
        },
        {
          "compound": "Gd2O3",
          "phase": null,
          "value_eV": 1189.0,
          "references": [
            "SaRa80"
          ],
          "raw_line": "Gd2O3 1189.0 SaRa80",
          "page": 223,
          "pdf_page_index": 10,
          "provenance": "phi_handbook",
          "source_detail": "PHI Appendix B Chemical States Tables"
        }
      ]
    },
    {
      "id": "Ge_2p3_2",
      "element": "Ge",
      "line": "2p3/2",
      "energy_kind": "binding",
      "entries": [
        {
          "compound": "Ge",
          "phase": null,
          "value_eV": 1217.2,
          "references": [
            "McWe76"
          ],
          "raw_line": "Ge 1217.2 McWe76",
          "page": 223,
          "pdf_page_index": 10,
          "provenance": "phi_handbook",
          "source_detail": "PHI Appendix B Chemical States Tables"
        },
        {
          "compound": "Ge",
          "phase": null,
          "value_eV": 1217.4,
          "references": [
            "TLR78",
            "MoYa73",
            "Wagn75"
          ],
          "raw_line": "Ge 1217.4 TLR78, MoYa73, Wagn75",
          "page": 223,
          "pdf_page_index": 10,
          "provenance": "phi_handbook",
          "source_detail": "PHI Appendix B Chemical States Tables"
        },
        {
          "compound": "GeS2",
          "phase": null,
          "value_eV": 1219.8,
          "references": [
            "MoYa73"
          ],
          "raw_line": "GeS2 1219.8 MoYa73",
          "page": 223,
          "pdf_page_index": 10,
          "provenance": "phi_handbook",
          "source_detail": "PHI Appendix B Chemical States Tables"
        },
        {
          "compound": "GeS2",
          "phase": null,
          "value_eV": 1219.8,
          "references": [
            "MoYa73"
          ],
          "raw_line": "GeS2 1219.8 MoYa73",
          "page": 223,
          "pdf_page_index": 10,
          "provenance": "phi_handbook",
          "source_detail": "PHI Appendix B Chemical States Tables"
        },
        {
          "compound": "Ge3N4",
          "phase": null,
          "value_eV": 1218.8,
          "references": [
            "TLR78"
          ],
          "raw_line": "Ge3N4 1218.8 TLR78",
          "page": 223,
          "pdf_page_index": 10,
          "provenance": "phi_handbook",
          "source_detail": "PHI Appendix B Chemical States Tables"
        },
        {
          "compound": "GeI2",
          "phase": null,
          "value_eV": 1218.2,
          "references": [
            "MoYa73"
          ],
          "raw_line": "GeI2 1218.2 MoYa73",
          "page": 223,
          "pdf_page_index": 10,
          "provenance": "phi_handbook",
          "source_detail": "PHI Appendix B Chemical States Tables"
        },
        {
          "compound": "GeF2",
          "phase": null,
          "value_eV": 1220.7,
          "references": [
            "MoYa73"
          ],
          "raw_line": "GeF2 1220.7 MoYa73",
          "page": 223,
          "pdf_page_index": 10,
          "provenance": "phi_handbook",
          "source_detail": "PHI Appendix B Chemical States Tables"
        },
        {
          "compound": "GeO2",
          "phase": null,
          "value_eV": 1220.4,
          "references": [
            "MoYa73",
            "Wagn75"
          ],
          "raw_line": "GeO2 1220.4 MoYa73, Wagn75",
          "page": 223,
          "pdf_page_index": 10,
          "provenance": "phi_handbook",
          "source_detail": "PHI Appendix B Chemical States Tables"
        },
        {
          "compound": "Na2GeO3",
          "phase": null,
          "value_eV": 1218.9,
          "references": [
            "MoYa73"
          ],
          "raw_line": "Na2GeO3 1218.9 MoYa73",
          "page": 223,
          "pdf_page_index": 10,
          "provenance": "phi_handbook",
          "source_detail": "PHI Appendix B Chemical States Tables"
        },
        {
          "compound": "Na2GeF6",
          "phase": null,
          "value_eV": 1221.3,
          "references": [
            "Wagn75"
          ],
          "raw_line": "Na2GeF6 1221.3 Wagn75",
          "page": 223,
          "pdf_page_index": 10,
          "provenance": "phi_handbook",
          "source_detail": "PHI Appendix B Chemical States Tables"
        },
        {
          "compound": "K2GeF6",
          "phase": null,
          "value_eV": 1220.7,
          "references": [
            "MoYa73"
          ],
          "raw_line": "K2GeF6 1220.7 MoYa73",
          "page": 223,
          "pdf_page_index": 10,
          "provenance": "phi_handbook",
          "source_detail": "PHI Appendix B Chemical States Tables"
        },
        {
          "compound": "Ph4Ge",
          "phase": null,
          "value_eV": 1218.9,
          "references": [
            "MoYa73"
          ],
          "raw_line": "Ph4Ge 1218.9 MoYa73",
          "page": 223,
          "pdf_page_index": 10,
          "provenance": "phi_handbook",
          "source_detail": "PHI Appendix B Chemical States Tables"
        }
      ]
    },
    {
      "id": "Ge_LMM",
      "element": "Ge",
      "line": "LMM",
      "energy_kind": "kinetic",
      "entries": [
        {
          "compound": "Ge",
          "phase": null,
          "value_eV": 1146.2,
          "references": [
            "McWe76"
          ],
          "raw_line": "Ge 1146.2 McWe76",
          "page": 223,
          "pdf_page_index": 10,
          "provenance": "phi_handbook",
          "source_detail": "PHI Appendix B Chemical States Tables"
        },
        {
          "compound": "Ge",
          "phase": null,
          "value_eV": 1145.4,
          "references": [
            "SFS77"
          ],
          "raw_line": "Ge 1145.4 SFS77",
          "page": 223,
          "pdf_page_index": 10,
          "provenance": "phi_handbook",
          "source_detail": "PHI Appendix B Chemical States Tables"
        },
        {
          "compound": "Ge",
          "phase": null,
          "value_eV": 1145.1,
          "references": [
            "Wagn75",
            "WRDM79"
          ],
          "raw_line": "Ge 1145.1 Wagn75, WRDM79",
          "page": 223,
          "pdf_page_index": 10,
          "provenance": "phi_handbook",
          "source_detail": "PHI Appendix B Chemical States Tables"
        },
        {
          "compound": "GeTe",
          "phase": null,
          "value_eV": 1144.8,
          "references": [
            "SFS77"
          ],
          "raw_line": "GeTe 1144.8 SFS77",
          "page": 223,
          "pdf_page_index": 10,
          "provenance": "phi_handbook",
          "source_detail": "PHI Appendix B Chemical States Tables"
        },
        {
          "compound": "GeSe",
          "phase": null,
          "value_eV": 1143.8,
          "references": [
            "SFS77"
          ],
          "raw_line": "GeSe 1143.8 SFS77",
          "page": 223,
          "pdf_page_index": 10,
          "provenance": "phi_handbook",
          "source_detail": "PHI Appendix B Chemical States Tables"
        },
        {
          "compound": "GeS",
          "phase": null,
          "value_eV": 1143.7,
          "references": [
            "SFS77"
          ],
          "raw_line": "GeS 1143.7 SFS77",
          "page": 223,
          "pdf_page_index": 10,
          "provenance": "phi_handbook",
          "source_detail": "PHI Appendix B Chemical States Tables"
        },
        {
          "compound": "GeO2",
          "phase": null,
          "value_eV": 1137.7,
          "references": [
            "Wagn75"
          ],
          "raw_line": "GeO2 1137.7 Wagn75",
          "page": 223,
          "pdf_page_index": 10,
          "provenance": "phi_handbook",
          "source_detail": "PHI Appendix B Chemical States Tables"
        },
        {
          "compound": "Na2GeF6",
          "phase": null,
          "value_eV": 1135.7,
          "references": [
            "Wagn75"
          ],
          "raw_line": "Na2GeF6 1135.7 Wagn75",
          "page": 223,
          "pdf_page_index": 10,
          "provenance": "phi_handbook",
          "source_detail": "PHI Appendix B Chemical States Tables"
        }
      ]
    },
    {
      "id": "Ge_3d",
      "element": "Ge",
      "line": "3d",
      "energy_kind": "binding",
      "entries": [
        {
          "compound": "Ge",
          "phase": null,
          "value_eV": 29.4,
          "references": [
            "handbook"
          ],
          "raw_line": "Ge 29.4 Φ",
          "page": 223,
          "pdf_page_index": 10,
          "provenance": "phi_handbook",
          "source_detail": "PHI Appendix B Chemical States Tables"
        },
        {
          "compound": "Ge",
          "phase": null,
          "value_eV": 29.3,
          "references": [
            "McWe76"
          ],
          "raw_line": "Ge 29.3 McWe76",
          "page": 223,
          "pdf_page_index": 10,
          "provenance": "phi_handbook",
          "source_detail": "PHI Appendix B Chemical States Tables"
        },
        {
          "compound": "Ge",
          "phase": null,
          "value_eV": 29.0,
          "references": [
            "SFS77"
          ],
          "raw_line": "Ge 29.0 SFS77",
          "page": 223,
          "pdf_page_index": 10,
          "provenance": "phi_handbook",
          "source_detail": "PHI Appendix B Chemical States Tables"
        },
        {
          "compound": "Ge",
          "phase": null,
          "value_eV": 29.1,
          "references": [
            "HKMP74",
            "UeOd82",
            "WRDM79"
          ],
          "raw_line": "Ge 29.1 HKMP74, UeOd82, WRDM79",
          "page": 223,
          "pdf_page_index": 10,
          "provenance": "phi_handbook",
          "source_detail": "PHI Appendix B Chemical States Tables"
        },
        {
          "compound": "GeAs2",
          "phase": null,
          "value_eV": 29.7,
          "references": [
            "HKMP74"
          ],
          "raw_line": "GeAs2 29.7 HKMP74",
          "page": 223,
          "pdf_page_index": 10,
          "provenance": "phi_handbook",
          "source_detail": "PHI Appendix B Chemical States Tables"
        },
        {
          "compound": "GeTe3As2",
          "phase": null,
          "value_eV": 29.9,
          "references": [
            "HKMP74"
          ],
          "raw_line": "GeTe3As2 29.9 HKMP74",
          "page": 223,
          "pdf_page_index": 10,
          "provenance": "phi_handbook",
          "source_detail": "PHI Appendix B Chemical States Tables"
        },
        {
          "compound": "GeS2TeAs2",
          "phase": null,
          "value_eV": 30.2,
          "references": [
            "HKMP74"
          ],
          "raw_line": "GeS2TeAs2 30.2 HKMP74",
          "page": 223,
          "pdf_page_index": 10,
          "provenance": "phi_handbook",
          "source_detail": "PHI Appendix B Chemical States Tables"
        },
        {
          "compound": "GeS3As",
          "phase": null,
          "value_eV": 30.4,
          "references": [
            "HKMP74"
          ],
          "raw_line": "GeS3As 30.4 HKMP74",
          "page": 223,
          "pdf_page_index": 10,
          "provenance": "phi_handbook",
          "source_detail": "PHI Appendix B Chemical States Tables"
        },
        {
          "compound": "GeTe2",
          "phase": null,
          "value_eV": 30.1,
          "references": [
            "HKMP74"
          ],
          "raw_line": "GeTe2 30.1 HKMP74",
          "page": 223,
          "pdf_page_index": 10,
          "provenance": "phi_handbook",
          "source_detail": "PHI Appendix B Chemical States Tables"
        },
        {
          "compound": "GeTe",
          "phase": null,
          "value_eV": 30.0,
          "references": [
            "SFS77"
          ],
          "raw_line": "GeTe 30.0 SFS77",
          "page": 223,
          "pdf_page_index": 10,
          "provenance": "phi_handbook",
          "source_detail": "PHI Appendix B Chemical States Tables"
        },
        {
          "compound": "GeTe",
          "phase": null,
          "value_eV": 29.7,
          "references": [
            "HKMP74"
          ],
          "raw_line": "GeTe 29.7 HKMP74",
          "page": 223,
          "pdf_page_index": 10,
          "provenance": "phi_handbook",
          "source_detail": "PHI Appendix B Chemical States Tables"
        },
        {
          "compound": "GeSe2",
          "phase": null,
          "value_eV": 31.0,
          "references": [
            "UeOd82"
          ],
          "raw_line": "GeSe2 31.0 UeOd82",
          "page": 223,
          "pdf_page_index": 10,
          "provenance": "phi_handbook",
          "source_detail": "PHI Appendix B Chemical States Tables"
        },
        {
          "compound": "GeSe",
          "phase": null,
          "value_eV": 30.9,
          "references": [
            "SFS77"
          ],
          "raw_line": "GeSe 30.9 SFS77",
          "page": 223,
          "pdf_page_index": 10,
          "provenance": "phi_handbook",
          "source_detail": "PHI Appendix B Chemical States Tables"
        },
        {
          "compound": "GeS2",
          "phase": null,
          "value_eV": 30.4,
          "references": [
            "HKMP74"
          ],
          "raw_line": "GeS2 30.4 HKMP74",
          "page": 223,
          "pdf_page_index": 10,
          "provenance": "phi_handbook",
          "source_detail": "PHI Appendix B Chemical States Tables"
        },
        {
          "compound": "GeS",
          "phase": null,
          "value_eV": 30.5,
          "references": [
            "SFS77"
          ],
          "raw_line": "GeS 30.5 SFS77",
          "page": 223,
          "pdf_page_index": 10,
          "provenance": "phi_handbook",
          "source_detail": "PHI Appendix B Chemical States Tables"
        },
        {
          "compound": "GeS",
          "phase": null,
          "value_eV": 29.5,
          "references": [
            "HKMP74"
          ],
          "raw_line": "GeS 29.5 HKMP74",
          "page": 223,
          "pdf_page_index": 10,
          "provenance": "phi_handbook",
          "source_detail": "PHI Appendix B Chemical States Tables"
        },
        {
          "compound": "GeO2",
          "phase": null,
          "value_eV": 32.5,
          "references": [
            "HKMP74"
          ],
          "raw_line": "GeO2 32.5 HKMP74",
          "page": 223,
          "pdf_page_index": 10,
          "provenance": "phi_handbook",
          "source_detail": "PHI Appendix B Chemical States Tables"
        },
        {
          "compound": "Ph4Ge",
          "phase": null,
          "value_eV": 31.2,
          "references": [
            "HWVV74"
          ],
          "raw_line": "Ph4Ge 31.2 HWVV74",
          "page": 223,
          "pdf_page_index": 10,
          "provenance": "phi_handbook",
          "source_detail": "PHI Appendix B Chemical States Tables"
        },
        {
          "compound": "Ph3GeI",
          "phase": null,
          "value_eV": 31.8,
          "references": [
            "HWVV74"
          ],
          "raw_line": "Ph3GeI 31.8 HWVV74",
          "page": 223,
          "pdf_page_index": 10,
          "provenance": "phi_handbook",
          "source_detail": "PHI Appendix B Chemical States Tables"
        },
        {
          "compound": "Ph3GeBr",
          "phase": null,
          "value_eV": 31.8,
          "references": [
            "HWVV74"
          ],
          "raw_line": "Ph3GeBr 31.8 HWVV74",
          "page": 223,
          "pdf_page_index": 10,
          "provenance": "phi_handbook",
          "source_detail": "PHI Appendix B Chemical States Tables"
        },
        {
          "compound": "Ph3GeCl",
          "phase": null,
          "value_eV": 31.8,
          "references": [
            "HWVV74"
          ],
          "raw_line": "Ph3GeCl 31.8 HWVV74",
          "page": 223,
          "pdf_page_index": 10,
          "provenance": "phi_handbook",
          "source_detail": "PHI Appendix B Chemical States Tables"
        }
      ]
    },
    {
      "id": "Hf_4f",
      "element": "Hf",
      "line": "4f",
      "energy_kind": "binding",
      "entries": [
        {
          "compound": "Hf",
          "phase": null,
          "value_eV": 14.3,
          "references": [
            "handbook"
          ],
          "raw_line": "Hf 14.3 Φ",
          "page": 223,
          "pdf_page_index": 10,
          "provenance": "phi_handbook",
          "source_detail": "PHI Appendix B Chemical States Tables"
        },
        {
          "compound": "Hf",
          "phase": null,
          "value_eV": 14.4,
          "references": [
            "WRDM79"
          ],
          "raw_line": "Hf 14.4 WRDM79",
          "page": 224,
          "pdf_page_index": 11,
          "provenance": "phi_handbook",
          "source_detail": "PHI Appendix B Chemical States Tables"
        },
        {
          "compound": "HfO2",
          "phase": null,
          "value_eV": 16.7,
          "references": [
            "SaRa80"
          ],
          "raw_line": "HfO2 16.7 SaRa80",
          "page": 224,
          "pdf_page_index": 11,
          "provenance": "phi_handbook",
          "source_detail": "PHI Appendix B Chemical States Tables"
        }
      ]
    },
    {
      "id": "Hf_4d",
      "element": "Hf",
      "line": "4d",
      "energy_kind": "binding",
      "entries": [
        {
          "compound": "HfO2",
          "phase": null,
          "value_eV": 213.2,
          "references": [
            "SaRa80",
            "NGDS75"
          ],
          "raw_line": "HfO2 213.2 SaRa80, NGDS75",
          "page": 224,
          "pdf_page_index": 11,
          "provenance": "phi_handbook",
          "source_detail": "PHI Appendix B Chemical States Tables"
        }
      ]
    },
    {
      "id": "Hg_4f",
      "element": "Hg",
      "line": "4f",
      "energy_kind": "binding",
      "entries": [
        {
          "compound": "HgS",
          "phase": "cinnabar",
          "value_eV": 101.0,
          "references": [
            "handbook"
          ],
          "raw_line": "HgS (cinnabar) 101.0 Φ",
          "page": 224,
          "pdf_page_index": 11,
          "provenance": "phi_handbook",
          "source_detail": "PHI Appendix B Chemical States Tables"
        },
        {
          "compound": "Hg",
          "phase": null,
          "value_eV": 99.8,
          "references": [
            "BrMc72",
            "SATD73",
            "SMBM76",
            "WRDM79"
          ],
          "raw_line": "Hg 99.8 BrMc72, SATD73, SMBM76, WRDM79",
          "page": 224,
          "pdf_page_index": 11,
          "provenance": "phi_handbook",
          "source_detail": "PHI Appendix B Chemical States Tables"
        },
        {
          "compound": "Hg0.8Cd0.2Te",
          "phase": null,
          "value_eV": 100.2,
          "references": [
            "SBB80"
          ],
          "raw_line": "Hg0.8Cd0.2Te 100.2 SBB80",
          "page": 224,
          "pdf_page_index": 11,
          "provenance": "phi_handbook",
          "source_detail": "PHI Appendix B Chemical States Tables"
        },
        {
          "compound": "HgS",
          "phase": null,
          "value_eV": 100.8,
          "references": [
            "NSSP80"
          ],
          "raw_line": "HgS 100.8 NSSP80",
          "page": 224,
          "pdf_page_index": 11,
          "provenance": "phi_handbook",
          "source_detail": "PHI Appendix B Chemical States Tables"
        },
        {
          "compound": "HgI2",
          "phase": null,
          "value_eV": 100.7,
          "references": [
            "SATD73"
          ],
          "raw_line": "HgI2 100.7 SATD73",
          "page": 224,
          "pdf_page_index": 11,
          "provenance": "phi_handbook",
          "source_detail": "PHI Appendix B Chemical States Tables"
        },
        {
          "compound": "HgBr2",
          "phase": null,
          "value_eV": 101.0,
          "references": [
            "SATD73"
          ],
          "raw_line": "HgBr2 101.0 SATD73",
          "page": 224,
          "pdf_page_index": 11,
          "provenance": "phi_handbook",
          "source_detail": "PHI Appendix B Chemical States Tables"
        },
        {
          "compound": "HgCl2",
          "phase": null,
          "value_eV": 101.4,
          "references": [
            "SATD73"
          ],
          "raw_line": "HgCl2 101.4 SATD73",
          "page": 224,
          "pdf_page_index": 11,
          "provenance": "phi_handbook",
          "source_detail": "PHI Appendix B Chemical States Tables"
        },
        {
          "compound": "HgF2",
          "phase": null,
          "value_eV": 101.2,
          "references": [
            "SATD73"
          ],
          "raw_line": "HgF2 101.2 SATD73",
          "page": 224,
          "pdf_page_index": 11,
          "provenance": "phi_handbook",
          "source_detail": "PHI Appendix B Chemical States Tables"
        },
        {
          "compound": "HgO",
          "phase": null,
          "value_eV": 100.8,
          "references": [
            "NSSP80"
          ],
          "raw_line": "HgO 100.8 NSSP80",
          "page": 224,
          "pdf_page_index": 11,
          "provenance": "phi_handbook",
          "source_detail": "PHI Appendix B Chemical States Tables"
        },
        {
          "compound": "Et2NC6H4HgOAc",
          "phase": null,
          "value_eV": 101.3,
          "references": [
            "NSSP80"
          ],
          "raw_line": "Et2NC6H4HgOAc 101.3 NSSP80",
          "page": 224,
          "pdf_page_index": 11,
          "provenance": "phi_handbook",
          "source_detail": "PHI Appendix B Chemical States Tables"
        },
        {
          "compound": "Cl2Hg(H2NCONHCONH2)2",
          "phase": null,
          "value_eV": 101.3,
          "references": [
            "YYS78"
          ],
          "raw_line": "Cl2Hg(H2NCONHCONH2)2 101.3 YYS78",
          "page": 224,
          "pdf_page_index": 11,
          "provenance": "phi_handbook",
          "source_detail": "PHI Appendix B Chemical States Tables"
        },
        {
          "compound": "Hg(thiodibenzoylme)2",
          "phase": null,
          "value_eV": 101.3,
          "references": [
            "TBHH77"
          ],
          "raw_line": "Hg(thiodibenzoylme)2 101.3 TBHH77",
          "page": 224,
          "pdf_page_index": 11,
          "provenance": "phi_handbook",
          "source_detail": "PHI Appendix B Chemical States Tables"
        },
        {
          "compound": "(Ph4P)2Hg(SCN)4",
          "phase": null,
          "value_eV": 101.4,
          "references": [
            "FoLa82"
          ],
          "raw_line": "(Ph4P)2Hg(SCN)4 101.4 FoLa82",
          "page": 224,
          "pdf_page_index": 11,
          "provenance": "phi_handbook",
          "source_detail": "PHI Appendix B Chemical States Tables"
        }
      ]
    },
    {
      "id": "Ho_4d",
      "element": "Ho",
      "line": "4d",
      "energy_kind": "binding",
      "entries": [
        {
          "compound": "Ho",
          "phase": null,
          "value_eV": 159.6,
          "references": [
            "handbook"
          ],
          "raw_line": "Ho 159.6 Φ",
          "page": 224,
          "pdf_page_index": 11,
          "provenance": "phi_handbook",
          "source_detail": "PHI Appendix B Chemical States Tables"
        }
      ]
    },
    {
      "id": "I_3d5_2",
      "element": "I",
      "line": "3d5/2",
      "energy_kind": "binding",
      "entries": [
        {
          "compound": "KI",
          "phase": null,
          "value_eV": 619.3,
          "references": [
            "handbook"
          ],
          "raw_line": "KI 619.3 Φ",
          "page": 224,
          "pdf_page_index": 11,
          "provenance": "phi_handbook",
          "source_detail": "PHI Appendix B Chemical States Tables"
        },
        {
          "compound": "I2",
          "phase": null,
          "value_eV": 619.9,
          "references": [
            "Sher76"
          ],
          "raw_line": "I2 619.9 Sher76",
          "page": 224,
          "pdf_page_index": 11,
          "provenance": "phi_handbook",
          "source_detail": "PHI Appendix B Chemical States Tables"
        },
        {
          "compound": "CsI",
          "phase": null,
          "value_eV": 618.2,
          "references": [
            "MVS73"
          ],
          "raw_line": "CsI 618.2 MVS73",
          "page": 224,
          "pdf_page_index": 11,
          "provenance": "phi_handbook",
          "source_detail": "PHI Appendix B Chemical States Tables"
        },
        {
          "compound": "RbI",
          "phase": null,
          "value_eV": 618.2,
          "references": [
            "MVS73"
          ],
          "raw_line": "RbI 618.2 MVS73",
          "page": 224,
          "pdf_page_index": 11,
          "provenance": "phi_handbook",
          "source_detail": "PHI Appendix B Chemical States Tables"
        },
        {
          "compound": "KI",
          "phase": null,
          "value_eV": 618.8,
          "references": [
            "MVS73"
          ],
          "raw_line": "KI 618.8 MVS73",
          "page": 224,
          "pdf_page_index": 11,
          "provenance": "phi_handbook",
          "source_detail": "PHI Appendix B Chemical States Tables"
        },
        {
          "compound": "NaI",
          "phase": null,
          "value_eV": 618.6,
          "references": [
            "MVS73",
            "Sher76"
          ],
          "raw_line": "NaI 618.6 MVS73, Sher76",
          "page": 224,
          "pdf_page_index": 11,
          "provenance": "phi_handbook",
          "source_detail": "PHI Appendix B Chemical States Tables"
        },
        {
          "compound": "LiI",
          "phase": null,
          "value_eV": 619.7,
          "references": [
            "WRDM79"
          ],
          "raw_line": "LiI 619.7 WRDM79",
          "page": 224,
          "pdf_page_index": 11,
          "provenance": "phi_handbook",
          "source_detail": "PHI Appendix B Chemical States Tables"
        },
        {
          "compound": "LiI",
          "phase": null,
          "value_eV": 618.9,
          "references": [
            "MVS73"
          ],
          "raw_line": "LiI 618.9 MVS73",
          "page": 224,
          "pdf_page_index": 11,
          "provenance": "phi_handbook",
          "source_detail": "PHI Appendix B Chemical States Tables"
        },
        {
          "compound": "AgI",
          "phase": null,
          "value_eV": 619.4,
          "references": [
            "GaWi77"
          ],
          "raw_line": "AgI 619.4 GaWi77",
          "page": 224,
          "pdf_page_index": 11,
          "provenance": "phi_handbook",
          "source_detail": "PHI Appendix B Chemical States Tables"
        },
        {
          "compound": "CdI2",
          "phase": null,
          "value_eV": 619.2,
          "references": [
            "GaWi77"
          ],
          "raw_line": "CdI2 619.2 GaWi77",
          "page": 224,
          "pdf_page_index": 11,
          "provenance": "phi_handbook",
          "source_detail": "PHI Appendix B Chemical States Tables"
        },
        {
          "compound": "CdI2",
          "phase": null,
          "value_eV": 619.4,
          "references": [
            "SATD73"
          ],
          "raw_line": "CdI2 619.4 SATD73",
          "page": 224,
          "pdf_page_index": 11,
          "provenance": "phi_handbook",
          "source_detail": "PHI Appendix B Chemical States Tables"
        },
        {
          "compound": "CuI",
          "phase": null,
          "value_eV": 619.0,
          "references": [
            "GaWi77"
          ],
          "raw_line": "CuI 619.0 GaWi77",
          "page": 224,
          "pdf_page_index": 11,
          "provenance": "phi_handbook",
          "source_detail": "PHI Appendix B Chemical States Tables"
        },
        {
          "compound": "HgI2",
          "phase": null,
          "value_eV": 619.4,
          "references": [
            "SATD73"
          ],
          "raw_line": "HgI2 619.4 SATD73",
          "page": 224,
          "pdf_page_index": 11,
          "provenance": "phi_handbook",
          "source_detail": "PHI Appendix B Chemical States Tables"
        },
        {
          "compound": "InI",
          "phase": null,
          "value_eV": 619.0,
          "references": [
            "FHT77"
          ],
          "raw_line": "InI 619.0 FHT77",
          "page": 224,
          "pdf_page_index": 11,
          "provenance": "phi_handbook",
          "source_detail": "PHI Appendix B Chemical States Tables"
        },
        {
          "compound": "InI3",
          "phase": null,
          "value_eV": 619.1,
          "references": [
            "FHT77"
          ],
          "raw_line": "InI3 619.1 FHT77",
          "page": 224,
          "pdf_page_index": 11,
          "provenance": "phi_handbook",
          "source_detail": "PHI Appendix B Chemical States Tables"
        },
        {
          "compound": "NiI2",
          "phase": null,
          "value_eV": 619.0,
          "references": [
            "GaWi77"
          ],
          "raw_line": "NiI2 619.0 GaWi77",
          "page": 224,
          "pdf_page_index": 11,
          "provenance": "phi_handbook",
          "source_detail": "PHI Appendix B Chemical States Tables"
        },
        {
          "compound": "NiI2·6H2O",
          "phase": null,
          "value_eV": 619.7,
          "references": [
            "NZB78"
          ],
          "raw_line": "NiI2·6H2O 619.7 NZB78",
          "page": 224,
          "pdf_page_index": 11,
          "provenance": "phi_handbook",
          "source_detail": "PHI Appendix B Chemical States Tables"
        },
        {
          "compound": "ZnI2",
          "phase": null,
          "value_eV": 619.8,
          "references": [
            "GaWi77"
          ],
          "raw_line": "ZnI2 619.8 GaWi77",
          "page": 224,
          "pdf_page_index": 11,
          "provenance": "phi_handbook",
          "source_detail": "PHI Appendix B Chemical States Tables"
        },
        {
          "compound": "ZnI2",
          "phase": null,
          "value_eV": 619.7,
          "references": [
            "SATD73"
          ],
          "raw_line": "ZnI2 619.7 SATD73",
          "page": 224,
          "pdf_page_index": 11,
          "provenance": "phi_handbook",
          "source_detail": "PHI Appendix B Chemical States Tables"
        },
        {
          "compound": "NaIO3",
          "phase": null,
          "value_eV": 623.5,
          "references": [
            "Sher76"
          ],
          "raw_line": "NaIO3 623.5 Sher76",
          "page": 224,
          "pdf_page_index": 11,
          "provenance": "phi_handbook",
          "source_detail": "PHI Appendix B Chemical States Tables"
        },
        {
          "compound": "NaIO4",
          "phase": null,
          "value_eV": 624.0,
          "references": [
            "Sher76"
          ],
          "raw_line": "NaIO4 624.0 Sher76",
          "page": 224,
          "pdf_page_index": 11,
          "provenance": "phi_handbook",
          "source_detail": "PHI Appendix B Chemical States Tables"
        },
        {
          "compound": "HIO3",
          "phase": null,
          "value_eV": 623.1,
          "references": [
            "Sher76"
          ],
          "raw_line": "HIO3 623.1 Sher76",
          "page": 224,
          "pdf_page_index": 11,
          "provenance": "phi_handbook",
          "source_detail": "PHI Appendix B Chemical States Tables"
        },
        {
          "compound": "H5IO6",
          "phase": null,
          "value_eV": 623.0,
          "references": [
            "Sher76"
          ],
          "raw_line": "H5IO6 623.0 Sher76",
          "page": 224,
          "pdf_page_index": 11,
          "provenance": "phi_handbook",
          "source_detail": "PHI Appendix B Chemical States Tables"
        },
        {
          "compound": "I2O5",
          "phase": null,
          "value_eV": 623.3,
          "references": [
            "Sher76"
          ],
          "raw_line": "I2O5 623.3 Sher76",
          "page": 224,
          "pdf_page_index": 11,
          "provenance": "phi_handbook",
          "source_detail": "PHI Appendix B Chemical States Tables"
        },
        {
          "compound": "ICl",
          "phase": null,
          "value_eV": 621.5,
          "references": [
            "Sher76"
          ],
          "raw_line": "ICl 621.5 Sher76",
          "page": 224,
          "pdf_page_index": 11,
          "provenance": "phi_handbook",
          "source_detail": "PHI Appendix B Chemical States Tables"
        },
        {
          "compound": "ICl3",
          "phase": null,
          "value_eV": 622.5,
          "references": [
            "Sher76"
          ],
          "raw_line": "ICl3 622.5 Sher76",
          "page": 224,
          "pdf_page_index": 11,
          "provenance": "phi_handbook",
          "source_detail": "PHI Appendix B Chemical States Tables"
        },
        {
          "compound": "Cs3Sb2I9",
          "phase": null,
          "value_eV": 618.5,
          "references": [
            "BCH75"
          ],
          "raw_line": "Cs3Sb2I9 618.5 BCH75",
          "page": 224,
          "pdf_page_index": 11,
          "provenance": "phi_handbook",
          "source_detail": "PHI Appendix B Chemical States Tables"
        },
        {
          "compound": "Rb3Sb2I9",
          "phase": null,
          "value_eV": 620.8,
          "references": [
            "Tric74"
          ],
          "raw_line": "Rb3Sb2I9 620.8 Tric74",
          "page": 224,
          "pdf_page_index": 11,
          "provenance": "phi_handbook",
          "source_detail": "PHI Appendix B Chemical States Tables"
        },
        {
          "compound": "Na(NiIO6)·H2O",
          "phase": null,
          "value_eV": 624.4,
          "references": [
            "NZB78"
          ],
