Repository: arquerlab/SERSFlow

# SERSFlow

## Run the API

Install dependencies:

```bash
pip install -e .
```

## Python HTTP client

Optional ergonomics wrapper around this API (`httpx`):

```bash
pip install -e ".[client]"
```

```python
from sersflow.client import SersflowClient

with SersflowClient("http://127.0.0.1:8000") as client:
    client.meta.health()
```

See `examples/python_client_quickstart.py` for upload → dataset → session → analysis.

## MCP (Cursor)

Optional stdio MCP for LLM agents (`sersflow-mcp`), bundled with the API package:

```bash
pip install -e ".[mcp]"
```

See [docs/MCP_SETUP.md](docs/MCP_SETUP.md) for Cursor `mcp.json`, env/TOML config, and confirmation rules.

File: src/sersflow/core/xps/data/chemical_states.json (part 12 of 31)
{
          "raw_line": "Na(NiIO6)·H2O 624.4 NZB78",
          "page": 224,
          "pdf_page_index": 11,
          "provenance": "phi_handbook",
          "source_detail": "PHI Appendix B Chemical States Tables"
        },
        {
          "compound": "I2Ni(Ph3P)2",
          "phase": null,
          "value_eV": 619.3,
          "references": [
            "NZB78"
          ],
          "raw_line": "I2Ni(Ph3P)2 619.3 NZB78",
          "page": 224,
          "pdf_page_index": 11,
          "provenance": "phi_handbook",
          "source_detail": "PHI Appendix B Chemical States Tables"
        },
        {
          "compound": "I2Pt(Et3P)2",
          "phase": null,
          "value_eV": 619.2,
          "references": [
            "Rigg72"
          ],
          "raw_line": "I2Pt(Et3P)2 619.2 Rigg72",
          "page": 224,
          "pdf_page_index": 11,
          "provenance": "phi_handbook",
          "source_detail": "PHI Appendix B Chemical States Tables"
        },
        {
          "compound": "I4In(Pr4N)",
          "phase": null,
          "value_eV": 619.6,
          "references": [
            "FHT77"
          ],
          "raw_line": "I4In(Pr4N) 619.6 FHT77",
          "page": 224,
          "pdf_page_index": 11,
          "provenance": "phi_handbook",
          "source_detail": "PHI Appendix B Chemical States Tables"
        },
        {
          "compound": "I2Pt(Me3P)2",
          "phase": "cis",
          "value_eV": 621.1,
          "references": [
            "CAB71"
          ],
          "raw_line": "I2Pt(Me3P)2 cis 621.1 CAB71",
          "page": 224,
          "pdf_page_index": 11,
          "provenance": "phi_handbook",
          "source_detail": "PHI Appendix B Chemical States Tables"
        },
        {
          "compound": "I2Pt(Me3P)2",
          "phase": "tran",
          "value_eV": 621.9,
          "references": [
            "CAB71"
          ],
          "raw_line": "I2Pt(Me3P)2 tran 621.9 CAB71",
          "page": 224,
          "pdf_page_index": 11,
          "provenance": "phi_handbook",
          "source_detail": "PHI Appendix B Chemical States Tables"
        },
        {
          "compound": "I4(Mo6I*8)",
          "phase": null,
          "value_eV": 620.6,
          "references": [
            "BeWa79"
          ],
          "raw_line": "I4(Mo6I*8) 620.6 BeWa79",
          "page": 224,
          "pdf_page_index": 11,
          "provenance": "phi_handbook",
          "source_detail": "PHI Appendix B Chemical States Tables"
        },
        {
          "compound": "I*4(Mo6I8)",
          "phase": null,
          "value_eV": 619.3,
          "references": [
            "BeWa79"
          ],
          "raw_line": "I*4(Mo6I8) 619.3 BeWa79",
          "page": 224,
          "pdf_page_index": 11,
          "provenance": "phi_handbook",
          "source_detail": "PHI Appendix B Chemical States Tables"
        }
      ]
    },
    {
      "id": "I_MNN",
      "element": "I",
      "line": "MNN",
      "energy_kind": "kinetic",
      "entries": [
        {
          "compound": "LiI",
          "phase": null,
          "value_eV": 517.0,
          "references": [
            "WRDM79"
          ],
          "raw_line": "LiI 517.0 WRDM79",
          "page": 224,
          "pdf_page_index": 11,
          "provenance": "phi_handbook",
          "source_detail": "PHI Appendix B Chemical States Tables"
        },
        {
          "compound": "AgI",
          "phase": null,
          "value_eV": 506.8,
          "references": [
            "GaWi77"
          ],
          "raw_line": "AgI 506.8 GaWi77",
          "page": 224,
          "pdf_page_index": 11,
          "provenance": "phi_handbook",
          "source_detail": "PHI Appendix B Chemical States Tables"
        },
        {
          "compound": "CdI2",
          "phase": null,
          "value_eV": 507.0,
          "references": [
            "GaWi77"
          ],
          "raw_line": "CdI2 507.0 GaWi77",
          "page": 224,
          "pdf_page_index": 11,
          "provenance": "phi_handbook",
          "source_detail": "PHI Appendix B Chemical States Tables"
        },
        {
          "compound": "CuI",
          "phase": null,
          "value_eV": 507.1,
          "references": [
            "GaWi77"
          ],
          "raw_line": "CuI 507.1 GaWi77",
          "page": 224,
          "pdf_page_index": 11,
          "provenance": "phi_handbook",
          "source_detail": "PHI Appendix B Chemical States Tables"
        },
        {
          "compound": "NiI2",
          "phase": null,
          "value_eV": 507.3,
          "references": [
            "GaWi77"
          ],
          "raw_line": "NiI2 507.3 GaWi77",
          "page": 224,
          "pdf_page_index": 11,
          "provenance": "phi_handbook",
          "source_detail": "PHI Appendix B Chemical States Tables"
        },
        {
          "compound": "ZnI2",
          "phase": null,
          "value_eV": 506.0,
          "references": [
            "GaWi77"
          ],
          "raw_line": "ZnI2 506.0 GaWi77",
          "page": 224,
          "pdf_page_index": 11,
          "provenance": "phi_handbook",
          "source_detail": "PHI Appendix B Chemical States Tables"
        }
      ]
    },
    {
      "id": "In_3d5_2",
      "element": "In",
      "line": "3d5/2",
      "energy_kind": "binding",
      "entries": [
        {
          "compound": "In",
          "phase": null,
          "value_eV": 443.9,
          "references": [
            "handbook"
          ],
          "raw_line": "In 443.9 Φ",
          "page": 224,
          "pdf_page_index": 11,
          "provenance": "phi_handbook",
          "source_detail": "PHI Appendix B Chemical States Tables"
        },
        {
          "compound": "In",
          "phase": null,
          "value_eV": 443.8,
          "references": [
            "Bert81",
            "Hegd82",
            "WRDM79",
            "PVVA79",
            "LAK77"
          ],
          "raw_line": "In 443.8 Bert81, Hegd82, WRDM79, PVVA79, LAK77",
          "page": 224,
          "pdf_page_index": 11,
          "provenance": "phi_handbook",
          "source_detail": "PHI Appendix B Chemical States Tables"
        },
        {
          "compound": "In95Sn5",
          "phase": null,
          "value_eV": 443.6,
          "references": [
            "Hegd82"
          ],
          "raw_line": "In95Sn5 443.6 Hegd82",
          "page": 224,
          "pdf_page_index": 11,
          "provenance": "phi_handbook",
          "source_detail": "PHI Appendix B Chemical States Tables"
        },
        {
          "compound": "InSb",
          "phase": null,
          "value_eV": 444.1,
          "references": [
            "IMNN79"
          ],
          "raw_line": "InSb 444.1 IMNN79",
          "page": 224,
          "pdf_page_index": 11,
          "provenance": "phi_handbook",
          "source_detail": "PHI Appendix B Chemical States Tables"
        },
        {
          "compound": "InP",
          "phase": null,
          "value_eV": 444.6,
          "references": [
            "Bert81",
            "CFRS80"
          ],
          "raw_line": "InP 444.6 Bert81, CFRS80",
          "page": 224,
          "pdf_page_index": 11,
          "provenance": "phi_handbook",
          "source_detail": "PHI Appendix B Chemical States Tables"
        },
        {
          "compound": "In2Te3",
          "phase": null,
          "value_eV": 444.5,
          "references": [
            "WRDM79"
          ],
          "raw_line": "In2Te3 444.5 WRDM79",
          "page": 224,
          "pdf_page_index": 11,
          "provenance": "phi_handbook",
          "source_detail": "PHI Appendix B Chemical States Tables"
        },
        {
          "compound": "In2Se3",
          "phase": null,
          "value_eV": 444.8,
          "references": [
            "WRDM79"
          ],
          "raw_line": "In2Se3 444.8 WRDM79",
          "page": 224,
          "pdf_page_index": 11,
          "provenance": "phi_handbook",
          "source_detail": "PHI Appendix B Chemical States Tables"
        },
        {
          "compound": "In2S3",
          "phase": null,
          "value_eV": 444.8,
          "references": [
            "Wagn77",
            "MSC73"
          ],
          "raw_line": "In2S3 444.8 Wagn77, MSC73",
          "page": 224,
          "pdf_page_index": 11,
          "provenance": "phi_handbook",
          "source_detail": "PHI Appendix B Chemical States Tables"
        },
        {
          "compound": "InI3",
          "phase": null,
          "value_eV": 446.0,
          "references": [
            "Wagn77",
            "MSC73"
          ],
          "raw_line": "InI3 446.0 Wagn77, MSC73",
          "page": 224,
          "pdf_page_index": 11,
          "provenance": "phi_handbook",
          "source_detail": "PHI Appendix B Chemical States Tables"
        },
        {
          "compound": "InI",
          "phase": null,
          "value_eV": 443.9,
          "references": [
            "FHT77"
          ],
          "raw_line": "InI 443.9 FHT77",
          "page": 224,
          "pdf_page_index": 11,
          "provenance": "phi_handbook",
          "source_detail": "PHI Appendix B Chemical States Tables"
        },
        {
          "compound": "InBr3",
          "phase": null,
          "value_eV": 446.0,
          "references": [
            "Wagn77"
          ],
          "raw_line": "InBr3 446.0 Wagn77",
          "page": 224,
          "pdf_page_index": 11,
          "provenance": "phi_handbook",
          "source_detail": "PHI Appendix B Chemical States Tables"
        },
        {
          "compound": "InBr3",
          "phase": null,
          "value_eV": 446.6,
          "references": [
            "MSC73"
          ],
          "raw_line": "InBr3 446.6 MSC73",
          "page": 224,
          "pdf_page_index": 11,
          "provenance": "phi_handbook",
          "source_detail": "PHI Appendix B Chemical States Tables"
        },
        {
          "compound": "InBr",
          "phase": null,
          "value_eV": 445.1,
          "references": [
            "FHT77"
          ],
          "raw_line": "InBr 445.1 FHT77",
          "page": 224,
          "pdf_page_index": 11,
          "provenance": "phi_handbook",
          "source_detail": "PHI Appendix B Chemical States Tables"
        },
        {
          "compound": "InCl3",
          "phase": null,
          "value_eV": 446.0,
          "references": [
            "Wagn77"
          ],
          "raw_line": "InCl3 446.0 Wagn77",
          "page": 224,
          "pdf_page_index": 11,
          "provenance": "phi_handbook",
          "source_detail": "PHI Appendix B Chemical States Tables"
        },
        {
          "compound": "InCl3",
          "phase": null,
          "value_eV": 446.9,
          "references": [
            "MSC73"
          ],
          "raw_line": "InCl3 446.9 MSC73",
          "page": 224,
          "pdf_page_index": 11,
          "provenance": "phi_handbook",
          "source_detail": "PHI Appendix B Chemical States Tables"
        },
        {
          "compound": "InCl",
          "phase": null,
          "value_eV": 444.9,
          "references": [
            "MSC73"
          ],
          "raw_line": "InCl 444.9 MSC73",
          "page": 224,
          "pdf_page_index": 11,
          "provenance": "phi_handbook",
          "source_detail": "PHI Appendix B Chemical States Tables"
        },
        {
          "compound": "InF3",
          "phase": null,
          "value_eV": 446.4,
          "references": [
            "Wagn75",
            "MSC73"
          ],
          "raw_line": "InF3 446.4 Wagn75, MSC73",
          "page": 224,
          "pdf_page_index": 11,
          "provenance": "phi_handbook",
          "source_detail": "PHI Appendix B Chemical States Tables"
        },
        {
          "compound": "In2O3",
          "phase": null,
          "value_eV": 444.3,
          "references": [
            "Wagn77",
            "NGDS75",
            "Bert81"
          ],
          "raw_line": "In2O3 444.3 Wagn77, NGDS75, Bert81",
          "page": 224,
          "pdf_page_index": 11,
          "provenance": "phi_handbook",
          "source_detail": "PHI Appendix B Chemical States Tables"
        },
        {
          "compound": "In2O3",
          "phase": null,
          "value_eV": 444.6,
          "references": [
            "CFRS80"
          ],
          "raw_line": "In2O3 444.6 CFRS80",
          "page": 224,
          "pdf_page_index": 11,
          "provenance": "phi_handbook",
          "source_detail": "PHI Appendix B Chemical States Tables"
        },
        {
          "compound": "In2O3",
          "phase": null,
          "value_eV": 444.9,
          "references": [
            "LAK77",
            "MSC73"
          ],
          "raw_line": "In2O3 444.9 LAK77, MSC73",
          "page": 224,
          "pdf_page_index": 11,
          "provenance": "phi_handbook",
          "source_detail": "PHI Appendix B Chemical States Tables"
        },
        {
          "compound": "In(OH)3",
          "phase": null,
          "value_eV": 445.0,
          "references": [
            "WRDM79"
          ],
          "raw_line": "In(OH)3 445.0 WRDM79",
          "page": 224,
          "pdf_page_index": 11,
          "provenance": "phi_handbook",
          "source_detail": "PHI Appendix B Chemical States Tables"
        },
        {
          "compound": "(NH4)3InF6",
          "phase": null,
          "value_eV": 445.6,
          "references": [
            "Wagn77"
          ],
          "raw_line": "(NH4)3InF6 445.6 Wagn77",
          "page": 224,
          "pdf_page_index": 11,
          "provenance": "phi_handbook",
          "source_detail": "PHI Appendix B Chemical States Tables"
        },
        {
          "compound": "CuInSe2",
          "phase": null,
          "value_eV": 444.7,
          "references": [
            "KJID81"
          ],
          "raw_line": "CuInSe2 444.7 KJID81",
          "page": 224,
          "pdf_page_index": 11,
          "provenance": "phi_handbook",
          "source_detail": "PHI Appendix B Chemical States Tables"
        },
        {
          "compound": "In(acac)3",
          "phase": null,
          "value_eV": 445.4,
          "references": [
            "MSC73"
          ],
          "raw_line": "In(acac)3 445.4 MSC73",
          "page": 224,
          "pdf_page_index": 11,
          "provenance": "phi_handbook",
          "source_detail": "PHI Appendix B Chemical States Tables"
        },
        {
          "compound": "Br2InEt4N",
          "phase": null,
          "value_eV": 445.7,
          "references": [
            "FHT77"
          ],
          "raw_line": "Br2InEt4N 445.7 FHT77",
          "page": 224,
          "pdf_page_index": 11,
          "provenance": "phi_handbook",
          "source_detail": "PHI Appendix B Chemical States Tables"
        },
        {
          "compound": "Cl2InEt4N",
          "phase": null,
          "value_eV": 445.2,
          "references": [
            "FHT77"
          ],
          "raw_line": "Cl2InEt4N 445.2 FHT77",
          "page": 224,
          "pdf_page_index": 11,
          "provenance": "phi_handbook",
          "source_detail": "PHI Appendix B Chemical States Tables"
        },
        {
          "compound": "Br4InPr4N",
          "phase": null,
          "value_eV": 445.9,
          "references": [
            "FHT77"
          ],
          "raw_line": "Br4InPr4N 445.9 FHT77",
          "page": 224,
          "pdf_page_index": 11,
          "provenance": "phi_handbook",
          "source_detail": "PHI Appendix B Chemical States Tables"
        },
        {
          "compound": "I4InPr4N",
          "phase": null,
          "value_eV": 445.4,
          "references": [
            "FHT77"
          ],
          "raw_line": "I4InPr4N 445.4 FHT77",
          "page": 224,
          "pdf_page_index": 11,
          "provenance": "phi_handbook",
          "source_detail": "PHI Appendix B Chemical States Tables"
        },
        {
          "compound": "Cl4InPr4N",
          "phase": null,
          "value_eV": 445.8,
          "references": [
            "FHT77"
          ],
          "raw_line": "Cl4InPr4N 445.8 FHT77",
          "page": 224,
          "pdf_page_index": 11,
          "provenance": "phi_handbook",
          "source_detail": "PHI Appendix B Chemical States Tables"
        }
      ]
    },
    {
      "id": "In_MNN",
      "element": "In",
      "line": "MNN",
      "energy_kind": "kinetic",
      "entries": [
        {
          "compound": "In",
          "phase": null,
          "value_eV": 410.4,
          "references": [
            "WRDM79"
          ],
          "raw_line": "In 410.4 WRDM79",
          "page": 224,
          "pdf_page_index": 11,
          "provenance": "phi_handbook",
          "source_detail": "PHI Appendix B Chemical States Tables"
        },
        {
          "compound": "In95Sn5",
          "phase": null,
          "value_eV": 410.5,
          "references": [
            "PVVA79",
            "KISC80",
            "LAK77"
          ],
          "raw_line": "In95Sn5 410.5 PVVA79, KISC80, LAK77",
          "page": 224,
          "pdf_page_index": 11,
          "provenance": "phi_handbook",
          "source_detail": "PHI Appendix B Chemical States Tables"
        },
        {
          "compound": "InSb",
          "phase": null,
          "value_eV": 401.6,
          "references": [
            "IMNN79"
          ],
          "raw_line": "InSb 401.6 IMNN79",
          "page": 224,
          "pdf_page_index": 11,
          "provenance": "phi_handbook",
          "source_detail": "PHI Appendix B Chemical States Tables"
        },
        {
          "compound": "InP",
          "phase": null,
          "value_eV": 408.0,
          "references": [
            "Bert81"
          ],
          "raw_line": "InP 408.0 Bert81",
          "page": 224,
          "pdf_page_index": 11,
          "provenance": "phi_handbook",
          "source_detail": "PHI Appendix B Chemical States Tables"
        },
        {
          "compound": "InP",
          "phase": null,
          "value_eV": 411.0,
          "references": [
            "KISC80"
          ],
          "raw_line": "InP 411.0 KISC80",
          "page": 224,
          "pdf_page_index": 11,
          "provenance": "phi_handbook",
          "source_detail": "PHI Appendix B Chemical States Tables"
        },
        {
          "compound": "In2Te3",
          "phase": null,
          "value_eV": 408.9,
          "references": [
            "WRDM79"
          ],
          "raw_line": "In2Te3 408.9 WRDM79",
          "page": 224,
          "pdf_page_index": 11,
          "provenance": "phi_handbook",
          "source_detail": "PHI Appendix B Chemical States Tables"
        },
        {
          "compound": "In2Se3",
          "phase": null,
          "value_eV": 408.3,
          "references": [
            "WRDM79"
          ],
          "raw_line": "In2Se3 408.3 WRDM79",
          "page": 225,
          "pdf_page_index": 12,
          "provenance": "phi_handbook",
          "source_detail": "PHI Appendix B Chemical States Tables"
        },
        {
          "compound": "In2S3",
          "phase": null,
          "value_eV": 407.3,
          "references": [
            "Wagn77"
          ],
          "raw_line": "In2S3 407.3 Wagn77",
          "page": 225,
          "pdf_page_index": 12,
          "provenance": "phi_handbook",
          "source_detail": "PHI Appendix B Chemical States Tables"
        },
        {
          "compound": "InI3",
          "phase": null,
          "value_eV": 405.8,
          "references": [
            "Wagn77"
          ],
          "raw_line": "InI3 405.8 Wagn77",
          "page": 225,
          "pdf_page_index": 12,
          "provenance": "phi_handbook",
          "source_detail": "PHI Appendix B Chemical States Tables"
        },
        {
          "compound": "InBr3",
          "phase": null,
          "value_eV": 404.8,
          "references": [
            "Wagn77"
          ],
          "raw_line": "InBr3 404.8 Wagn77",
          "page": 225,
          "pdf_page_index": 12,
          "provenance": "phi_handbook",
          "source_detail": "PHI Appendix B Chemical States Tables"
        },
        {
          "compound": "InCl3",
          "phase": null,
          "value_eV": 404.6,
          "references": [
            "Wagn77"
          ],
          "raw_line": "InCl3 404.6 Wagn77",
          "page": 225,
          "pdf_page_index": 12,
          "provenance": "phi_handbook",
          "source_detail": "PHI Appendix B Chemical States Tables"
        },
        {
          "compound": "InF3",
          "phase": null,
          "value_eV": 403.7,
          "references": [
            "Wagn75"
          ],
          "raw_line": "InF3 403.7 Wagn75",
          "page": 225,
          "pdf_page_index": 12,
          "provenance": "phi_handbook",
          "source_detail": "PHI Appendix B Chemical States Tables"
        },
        {
          "compound": "In2O3",
          "phase": null,
          "value_eV": 406.4,
          "references": [
            "Wagn77"
          ],
          "raw_line": "In2O3 406.4 Wagn77",
          "page": 225,
          "pdf_page_index": 12,
          "provenance": "phi_handbook",
          "source_detail": "PHI Appendix B Chemical States Tables"
        },
        {
          "compound": "In(OH)3",
          "phase": null,
          "value_eV": 405.0,
          "references": [
            "WRDM79"
          ],
          "raw_line": "In(OH)3 405.0 WRDM79",
          "page": 225,
          "pdf_page_index": 12,
          "provenance": "phi_handbook",
          "source_detail": "PHI Appendix B Chemical States Tables"
        },
        {
          "compound": "(NH4)3InF6",
          "phase": null,
          "value_eV": 404.1,
          "references": [
            "Wagn77"
          ],
          "raw_line": "(NH4)3InF6 404.1 Wagn77",
          "page": 225,
          "pdf_page_index": 12,
          "provenance": "phi_handbook",
          "source_detail": "PHI Appendix B Chemical States Tables"
        }
      ]
    },
    {
      "id": "Ir_4f",
      "element": "Ir",
      "line": "4f",
      "energy_kind": "binding",
      "entries": [
        {
          "compound": "Ir",
          "phase": null,
          "value_eV": 60.9,
          "references": [
            "handbook"
          ],
          "raw_line": "Ir 60.9 Φ",
          "page": 225,
          "pdf_page_index": 12,
          "provenance": "phi_handbook",
          "source_detail": "PHI Appendix B Chemical States Tables"
        },
        {
          "compound": "Ir",
          "phase": null,
          "value_eV": 60.8,
          "references": [
            "WRDM79",
            "BHHK70",
            "EPC75"
          ],
          "raw_line": "Ir 60.8 WRDM79, BHHK70, EPC75",
          "page": 225,
          "pdf_page_index": 12,
          "provenance": "phi_handbook",
          "source_detail": "PHI Appendix B Chemical States Tables"
        },
        {
          "compound": "IrCl3",
          "phase": null,
          "value_eV": 62.7,
          "references": [
            "Folk73"
          ],
          "raw_line": "IrCl3 62.7 Folk73",
          "page": 225,
          "pdf_page_index": 12,
          "provenance": "phi_handbook",
          "source_detail": "PHI Appendix B Chemical States Tables"
        },
        {
          "compound": "K2IrBr6",
          "phase": null,
          "value_eV": 62.6,
          "references": [
            "Nefe78"
          ],
          "raw_line": "K2IrBr6 62.6 Nefe78",
          "page": 225,
          "pdf_page_index": 12,
          "provenance": "phi_handbook",
          "source_detail": "PHI Appendix B Chemical States Tables"
        },
        {
          "compound": "K3IrBr6",
          "phase": null,
          "value_eV": 61.8,
          "references": [
            "Nefe78"
          ],
          "raw_line": "K3IrBr6 61.8 Nefe78",
          "page": 225,
          "pdf_page_index": 12,
          "provenance": "phi_handbook",
          "source_detail": "PHI Appendix B Chemical States Tables"
        },
        {
          "compound": "K2IrCl6",
          "phase": null,
          "value_eV": 63.0,
          "references": [
            "CoHe72",
            "LeBr72"
          ],
          "raw_line": "K2IrCl6 63.0 CoHe72, LeBr72",
          "page": 225,
          "pdf_page_index": 12,
          "provenance": "phi_handbook",
          "source_detail": "PHI Appendix B Chemical States Tables"
        },
        {
          "compound": "K2IrCl6",
          "phase": null,
          "value_eV": 63.6,
          "references": [
            "KSPB76",
            "NSBN77"
          ],
          "raw_line": "K2IrCl6 63.6 KSPB76, NSBN77",
          "page": 225,
          "pdf_page_index": 12,
          "provenance": "phi_handbook",
          "source_detail": "PHI Appendix B Chemical States Tables"
        },
        {
          "compound": "K3IrCl6",
          "phase": null,
          "value_eV": 62.5,
          "references": [
            "NSBN77"
          ],
          "raw_line": "K3IrCl6 62.5 NSBN77",
          "page": 225,
          "pdf_page_index": 12,
          "provenance": "phi_handbook",
          "source_detail": "PHI Appendix B Chemical States Tables"
        },
        {
          "compound": "(NH4)2IrCl6",
          "phase": null,
          "value_eV": 63.7,
          "references": [
            "EPC75"
          ],
          "raw_line": "(NH4)2IrCl6 63.7 EPC75",
          "page": 225,
          "pdf_page_index": 12,
          "provenance": "phi_handbook",
          "source_detail": "PHI Appendix B Chemical States Tables"
        },
        {
          "compound": "(NH4)3IrCl6",
          "phase": null,
          "value_eV": 63.0,
          "references": [
            "EPC75"
          ],
          "raw_line": "(NH4)3IrCl6 63.0 EPC75",
          "page": 225,
          "pdf_page_index": 12,
          "provenance": "phi_handbook",
          "source_detail": "PHI Appendix B Chemical States Tables"
        },
        {
          "compound": "Ir(CO)3Cl",
          "phase": null,
          "value_eV": 63.4,
          "references": [
            "KSPB76"
          ],
          "raw_line": "Ir(CO)3Cl 63.4 KSPB76",
          "page": 225,
          "pdf_page_index": 12,
          "provenance": "phi_handbook",
          "source_detail": "PHI Appendix B Chemical States Tables"
        },
        {
          "compound": "KIrCl5NO",
          "phase": null,
          "value_eV": 65.0,
          "references": [
            "NSBN77"
          ],
          "raw_line": "KIrCl5NO 65.0 NSBN77",
          "page": 225,
          "pdf_page_index": 12,
          "provenance": "phi_handbook",
          "source_detail": "PHI Appendix B Chemical States Tables"
        },
        {
          "compound": "KIr2(CO)4Cl4",
          "phase": null,
          "value_eV": 62.7,
          "references": [
            "KSPB76"
          ],
          "raw_line": "KIr2(CO)4Cl4 62.7 KSPB76",
          "page": 225,
          "pdf_page_index": 12,
          "provenance": "phi_handbook",
          "source_detail": "PHI Appendix B Chemical States Tables"
        },
        {
          "compound": "K2Ir2(CO)4Cl5",
          "phase": null,
          "value_eV": 63.0,
          "references": [
            "KSPB76"
          ],
          "raw_line": "K2Ir2(CO)4Cl5 63.0 KSPB76",
          "page": 225,
          "pdf_page_index": 12,
          "provenance": "phi_handbook",
          "source_detail": "PHI Appendix B Chemical States Tables"
        },
        {
          "compound": "IrCl4(Et3P)2",
          "phase": null,
          "value_eV": 63.6,
          "references": [
            "LeBr72"
          ],
          "raw_line": "IrCl4(Et3P)2 63.6 LeBr72",
          "page": 225,
          "pdf_page_index": 12,
          "provenance": "phi_handbook",
          "source_detail": "PHI Appendix B Chemical States Tables"
        },
        {
          "compound": "IrCl2(Ph3P)2",
          "phase": null,
          "value_eV": 60.7,
          "references": [
            "Folk73"
          ],
          "raw_line": "IrCl2(Ph3P)2 60.7 Folk73",
          "page": 225,
          "pdf_page_index": 12,
          "provenance": "phi_handbook",
          "source_detail": "PHI Appendix B Chemical States Tables"
        },
        {
          "compound": "IrI3(H2NCH2CH2NH2)3",
          "phase": null,
          "value_eV": 63.1,
          "references": [
            "NeBa72"
          ],
          "raw_line": "IrI3(H2NCH2CH2NH2)3 63.1 NeBa72",
          "page": 225,
          "pdf_page_index": 12,
          "provenance": "phi_handbook",
          "source_detail": "PHI Appendix B Chemical States Tables"
        },
        {
          "compound": "IrCl3(H2NCH2CH2NH2)3",
          "phase": null,
          "value_eV": 63.2,
          "references": [
            "NeBa72"
          ],
          "raw_line": "IrCl3(H2NCH2CH2NH2)3 63.2 NeBa72",
          "page": 225,
          "pdf_page_index": 12,
          "provenance": "phi_handbook",
          "source_detail": "PHI Appendix B Chemical States Tables"
        },
        {
          "compound": "IrCl4(H2NCH2CH2NH2)3",
          "phase": null,
          "value_eV": 63.2,
          "references": [
            "Nefe78"
          ],
          "raw_line": "IrCl4(H2NCH2CH2NH2)3 63.2 Nefe78",
          "page": 225,
          "pdf_page_index": 12,
          "provenance": "phi_handbook",
          "source_detail": "PHI Appendix B Chemical States Tables"
        }
      ]
    },
    {
      "id": "K_2p",
      "element": "K",
      "line": "2p",
      "energy_kind": "binding",
      "entries": [
        {
          "compound": "K",
          "phase": null,
          "value_eV": 294.4,
          "references": [
            "handbook"
          ],
          "raw_line": "K 294.4 Φ",
          "page": 225,
          "pdf_page_index": 12,
          "provenance": "phi_handbook",
          "source_detail": "PHI Appendix B Chemical States Tables"
        },
        {
          "compound": "KCl",
          "phase": null,
          "value_eV": 292.9,
          "references": [
            "handbook"
          ],
          "raw_line": "KCl 292.9 Φ",
          "page": 225,
          "pdf_page_index": 12,
          "provenance": "phi_handbook",
          "source_detail": "PHI Appendix B Chemical States Tables"
        },
        {
          "compound": "K",
          "phase": null,
          "value_eV": 294.6,
          "references": [
            "SMKM77",
            "PeKa77"
          ],
          "raw_line": "K 294.6 SMKM77, PeKa77",
          "page": 225,
          "pdf_page_index": 12,
          "provenance": "phi_handbook",
          "source_detail": "PHI Appendix B Chemical States Tables"
        },
        {
          "compound": "KI",
          "phase": null,
          "value_eV": 292.8,
          "references": [
            "MVS73"
          ],
          "raw_line": "KI 292.8 MVS73",
          "page": 225,
          "pdf_page_index": 12,
          "provenance": "phi_handbook",
          "source_detail": "PHI Appendix B Chemical States Tables"
        },
        {
          "compound": "KBr",
          "phase": null,
          "value_eV": 293.0,
          "references": [
            "MVS73",
            "WRDM79"
          ],
          "raw_line": "KBr 293.0 MVS73, WRDM79",
          "page": 225,
          "pdf_page_index": 12,
          "provenance": "phi_handbook",
          "source_detail": "PHI Appendix B Chemical States Tables"
        },
        {
          "compound": "KCl",
          "phase": null,
          "value_eV": 292.8,
          "references": [
            "MVS73",
            "NSLS77"
          ],
          "raw_line": "KCl 292.8 MVS73, NSLS77",
          "page": 225,
          "pdf_page_index": 12,
          "provenance": "phi_handbook",
          "source_detail": "PHI Appendix B Chemical States Tables"
        },
        {
          "compound": "KF",
          "phase": null,
          "value_eV": 292.5,
          "references": [
            "Wagn75"
          ],
          "raw_line": "KF 292.5 Wagn75",
          "page": 225,
          "pdf_page_index": 12,
          "provenance": "phi_handbook",
          "source_detail": "PHI Appendix B Chemical States Tables"
        },
        {
          "compound": "KF",
          "phase": null,
          "value_eV": 292.8,
          "references": [
            "PMDS77"
          ],
          "raw_line": "KF 292.8 PMDS77",
          "page": 225,
          "pdf_page_index": 12,
          "provenance": "phi_handbook",
          "source_detail": "PHI Appendix B Chemical States Tables"
        },
        {
          "compound": "KF",
          "phase": null,
          "value_eV": 293.1,
          "references": [
            "MVS73"
          ],
          "raw_line": "KF 293.1 MVS73",
          "page": 225,
          "pdf_page_index": 12,
          "provenance": "phi_handbook",
          "source_detail": "PHI Appendix B Chemical States Tables"
        },
        {
          "compound": "KCN",
          "phase": null,
          "value_eV": 294.7,
          "references": [
            "Vann76"
          ],
          "raw_line": "KCN 294.7 Vann76",
          "page": 225,
          "pdf_page_index": 12,
          "provenance": "phi_handbook",
          "source_detail": "PHI Appendix B Chemical States Tables"
        },
        {
          "compound": "KN3",
          "phase": null,
          "value_eV": 292.5,
          "references": [
            "SGRS72"
          ],
          "raw_line": "KN3 292.5 SGRS72",
          "page": 225,
          "pdf_page_index": 12,
          "provenance": "phi_handbook",
          "source_detail": "PHI Appendix B Chemical States Tables"
        },
        {
          "compound": "KNO3",
          "phase": null,
          "value_eV": 292.9,
          "references": [
            "NSLS77"
          ],
          "raw_line": "KNO3 292.9 NSLS77",
          "page": 225,
          "pdf_page_index": 12,
          "provenance": "phi_handbook",
          "source_detail": "PHI Appendix B Chemical States Tables"
        },
        {
          "compound": "KClO3",
          "phase": null,
          "value_eV": 293.2,
          "references": [
            "MVS73"
          ],
          "raw_line": "KClO3 293.2 MVS73",
          "page": 225,
          "pdf_page_index": 12,
          "provenance": "phi_handbook",
          "source_detail": "PHI Appendix B Chemical States Tables"
        },
        {
          "compound": "KClO4",
          "phase": null,
          "value_eV": 293.4,
          "references": [
            "MVS73"
          ],
          "raw_line": "KClO4 293.4 MVS73",
          "page": 225,
          "pdf_page_index": 12,
          "provenance": "phi_handbook",
          "source_detail": "PHI Appendix B Chemical States Tables"
        },
        {
          "compound": "K3PO4",
          "phase": null,
          "value_eV": 293.5,
          "references": [
            "MVS73"
          ],
          "raw_line": "K3PO4 293.5 MVS73",
          "page": 225,
          "pdf_page_index": 12,
          "provenance": "phi_handbook",
          "source_detail": "PHI Appendix B Chemical States Tables"
        },
        {
          "compound": "K4P2O7",
          "phase": null,
          "value_eV": 292.2,
          "references": [
            "MVS73"
          ],
          "raw_line": "K4P2O7 292.2 MVS73",
          "page": 225,
          "pdf_page_index": 12,
          "provenance": "phi_handbook",
          "source_detail": "PHI Appendix B Chemical States Tables"
        },
        {
          "compound": "K2CrO4",
          "phase": null,
          "value_eV": 292.6,
          "references": [
            "ACHT73"
          ],
          "raw_line": "K2CrO4 292.6 ACHT73",
          "page": 225,
          "pdf_page_index": 12,
          "provenance": "phi_handbook",
          "source_detail": "PHI Appendix B Chemical States Tables"
        },
        {
          "compound": "K2Cr2O7",
          "phase": null,
          "value_eV": 292.1,
          "references": [
            "ACHT73"
          ],
          "raw_line": "K2Cr2O7 292.1 ACHT73",
          "page": 225,
          "pdf_page_index": 12,
          "provenance": "phi_handbook",
          "source_detail": "PHI Appendix B Chemical States Tables"
        },
        {
          "compound": "K2Cr2O7",
          "phase": null,
          "value_eV": 292.8,
          "references": [
            "NSSP80"
          ],
          "raw_line": "K2Cr2O7 292.8 NSSP80",
          "page": 225,
          "pdf_page_index": 12,
          "provenance": "phi_handbook",
          "source_detail": "PHI Appendix B Chemical States Tables"
        },
        {
          "compound": "K2MoO4",
          "phase": null,
          "value_eV": 292.6,
          "references": [
            "NFS82"
          ],
          "raw_line": "K2MoO4 292.6 NFS82",
          "page": 225,
          "pdf_page_index": 12,
          "provenance": "phi_handbook",
          "source_detail": "PHI Appendix B Chemical States Tables"
        },
        {
          "compound": "KRhO2",
          "phase": null,
          "value_eV": 292.5,
          "references": [
            "NFS82"
          ],
          "raw_line": "KRhO2 292.5 NFS82",
          "page": 225,
          "pdf_page_index": 12,
          "provenance": "phi_handbook",
          "source_detail": "PHI Appendix B Chemical States Tables"
        },
        {
          "compound": "KAl2(AlSi3O10)2(OH)2",
          "phase": null,
          "value_eV": 293.0,
          "references": [
            "WPHK82"
          ],
          "raw_line": "KAl2(AlSi3O10)2(OH)2 293.0 WPHK82",
          "page": 225,
          "pdf_page_index": 12,
          "provenance": "phi_handbook",
          "source_detail": "PHI Appendix B Chemical States Tables"
        },
        {
          "compound": "K2IrCl6",
          "phase": null,
          "value_eV": 292.8,
          "references": [
            "NSBN77",
            "LeBr72",
            "CoHe72"
          ],
          "raw_line": "K2IrCl6 292.8 NSBN77, LeBr72, CoHe72",
          "page": 225,
          "pdf_page_index": 12,
          "provenance": "phi_handbook",
          "source_detail": "PHI Appendix B Chemical States Tables"
        },
        {
          "compound": "K2MoCl6",
          "phase": null,
          "value_eV": 292.7,
          "references": [
            "CoHe72"
          ],
          "raw_line": "K2MoCl6 292.7 CoHe72",
          "page": 225,
          "pdf_page_index": 12,
          "provenance": "phi_handbook",
          "source_detail": "PHI Appendix B Chemical States Tables"
        },
        {
          "compound": "K2OsCl6",
          "phase": null,
          "value_eV": 293.0,
          "references": [
            "CoHe72",
            "LeBr72"
          ],
          "raw_line": "K2OsCl6 293.0 CoHe72, LeBr72",
          "page": 225,
          "pdf_page_index": 12,
          "provenance": "phi_handbook",
          "source_detail": "PHI Appendix B Chemical States Tables"
        },
        {
          "compound": "K2PtCl6",
          "phase": null,
          "value_eV": 292.8,
          "references": [
            "CoHe72",
            "LeBr72"
          ],
          "raw_line": "K2PtCl6 292.8 CoHe72, LeBr72",
          "page": 225,
          "pdf_page_index": 12,
          "provenance": "phi_handbook",
          "source_detail": "PHI Appendix B Chemical States Tables"
        },
        {
          "compound": "K2ReCl6",
          "phase": null,
          "value_eV": 292.8,
          "references": [
            "CoHe72"
          ],
          "raw_line": "K2ReCl6 292.8 CoHe72",
          "page": 225,
