Repository: arquerlab/SERSFlow

# SERSFlow

## Run the API

Install dependencies:

```bash
pip install -e .
```

## Python HTTP client

Optional ergonomics wrapper around this API (`httpx`):

```bash
pip install -e ".[client]"
```

```python
from sersflow.client import SersflowClient

with SersflowClient("http://127.0.0.1:8000") as client:
    client.meta.health()
```

See `examples/python_client_quickstart.py` for upload → dataset → session → analysis.

## MCP (Cursor)

Optional stdio MCP for LLM agents (`sersflow-mcp`), bundled with the API package:

```bash
pip install -e ".[mcp]"
```

See [docs/MCP_SETUP.md](docs/MCP_SETUP.md) for Cursor `mcp.json`, env/TOML config, and confirmation rules.

File: src/sersflow/core/xps/data/chemical_states.json (part 13 of 31)
{
          "pdf_page_index": 12,
          "provenance": "phi_handbook",
          "source_detail": "PHI Appendix B Chemical States Tables"
        },
        {
          "compound": "K2ReCl6",
          "phase": null,
          "value_eV": 293.7,
          "references": [
            "LeBr72"
          ],
          "raw_line": "K2ReCl6 293.7 LeBr72",
          "page": 225,
          "pdf_page_index": 12,
          "provenance": "phi_handbook",
          "source_detail": "PHI Appendix B Chemical States Tables"
        },
        {
          "compound": "K2SnCl6",
          "phase": null,
          "value_eV": 292.8,
          "references": [
            "CoHe72"
          ],
          "raw_line": "K2SnCl6 292.8 CoHe72",
          "page": 225,
          "pdf_page_index": 12,
          "provenance": "phi_handbook",
          "source_detail": "PHI Appendix B Chemical States Tables"
        },
        {
          "compound": "K2WCl6",
          "phase": null,
          "value_eV": 293.3,
          "references": [
            "LeBr72"
          ],
          "raw_line": "K2WCl6 293.3 LeBr72",
          "page": 225,
          "pdf_page_index": 12,
          "provenance": "phi_handbook",
          "source_detail": "PHI Appendix B Chemical States Tables"
        },
        {
          "compound": "K3IrCl6",
          "phase": null,
          "value_eV": 293.0,
          "references": [
            "NSBN77"
          ],
          "raw_line": "K3IrCl6 293.0 NSBN77",
          "page": 225,
          "pdf_page_index": 12,
          "provenance": "phi_handbook",
          "source_detail": "PHI Appendix B Chemical States Tables"
        },
        {
          "compound": "K4Mo2Cl8",
          "phase": null,
          "value_eV": 293.2,
          "references": [
            "HUGH79"
          ],
          "raw_line": "K4Mo2Cl8 293.2 HUGH79",
          "page": 225,
          "pdf_page_index": 12,
          "provenance": "phi_handbook",
          "source_detail": "PHI Appendix B Chemical States Tables"
        },
        {
          "compound": "KSbF6",
          "phase": null,
          "value_eV": 293.7,
          "references": [
            "Wagn77"
          ],
          "raw_line": "KSbF6 293.7 Wagn77",
          "page": 225,
          "pdf_page_index": 12,
          "provenance": "phi_handbook",
          "source_detail": "PHI Appendix B Chemical States Tables"
        },
        {
          "compound": "KZrF5·H2O",
          "phase": null,
          "value_eV": 292.7,
          "references": [
            "NKBP73"
          ],
          "raw_line": "KZrF5·H2O 292.7 NKBP73",
          "page": 225,
          "pdf_page_index": 12,
          "provenance": "phi_handbook",
          "source_detail": "PHI Appendix B Chemical States Tables"
        },
        {
          "compound": "K2NiF6",
          "phase": null,
          "value_eV": 294.2,
          "references": [
            "TRLK73"
          ],
          "raw_line": "K2NiF6 294.2 TRLK73",
          "page": 225,
          "pdf_page_index": 12,
          "provenance": "phi_handbook",
          "source_detail": "PHI Appendix B Chemical States Tables"
        },
        {
          "compound": "K2UF6",
          "phase": null,
          "value_eV": 293.1,
          "references": [
            "PMDS77"
          ],
          "raw_line": "K2UF6 293.1 PMDS77",
          "page": 225,
          "pdf_page_index": 12,
          "provenance": "phi_handbook",
          "source_detail": "PHI Appendix B Chemical States Tables"
        },
        {
          "compound": "K2ZrF6",
          "phase": null,
          "value_eV": 292.6,
          "references": [
            "NKBP73"
          ],
          "raw_line": "K2ZrF6 292.6 NKBP73",
          "page": 225,
          "pdf_page_index": 12,
          "provenance": "phi_handbook",
          "source_detail": "PHI Appendix B Chemical States Tables"
        },
        {
          "compound": "K3ZrF7",
          "phase": null,
          "value_eV": 292.8,
          "references": [
            "NKBP73"
          ],
          "raw_line": "K3ZrF7 292.8 NKBP73",
          "page": 225,
          "pdf_page_index": 12,
          "provenance": "phi_handbook",
          "source_detail": "PHI Appendix B Chemical States Tables"
        },
        {
          "compound": "K3Co(CN)6",
          "phase": null,
          "value_eV": 293.7,
          "references": [
            "Vann76"
          ],
          "raw_line": "K3Co(CN)6 293.7 Vann76",
          "page": 225,
          "pdf_page_index": 12,
          "provenance": "phi_handbook",
          "source_detail": "PHI Appendix B Chemical States Tables"
        },
        {
          "compound": "K3Cr(CN)6",
          "phase": null,
          "value_eV": 292.2,
          "references": [
            "ZeHa71"
          ],
          "raw_line": "K3Cr(CN)6 292.2 ZeHa71",
          "page": 225,
          "pdf_page_index": 12,
          "provenance": "phi_handbook",
          "source_detail": "PHI Appendix B Chemical States Tables"
        },
        {
          "compound": "K3Fe(CN)6",
          "phase": null,
          "value_eV": 291.9,
          "references": [
            "Vann76"
          ],
          "raw_line": "K3Fe(CN)6 291.9 Vann76",
          "page": 225,
          "pdf_page_index": 12,
          "provenance": "phi_handbook",
          "source_detail": "PHI Appendix B Chemical States Tables"
        },
        {
          "compound": "K3Mn(CN)6",
          "phase": null,
          "value_eV": 291.9,
          "references": [
            "Vann76"
          ],
          "raw_line": "K3Mn(CN)6 291.9 Vann76",
          "page": 225,
          "pdf_page_index": 12,
          "provenance": "phi_handbook",
          "source_detail": "PHI Appendix B Chemical States Tables"
        },
        {
          "compound": "K4Fe(CN)6",
          "phase": null,
          "value_eV": 291.9,
          "references": [
            "Vann76"
          ],
          "raw_line": "K4Fe(CN)6 291.9 Vann76",
          "page": 225,
          "pdf_page_index": 12,
          "provenance": "phi_handbook",
          "source_detail": "PHI Appendix B Chemical States Tables"
        },
        {
          "compound": "K4V(CN)6",
          "phase": null,
          "value_eV": 293.7,
          "references": [
            "Vann76"
          ],
          "raw_line": "K4V(CN)6 293.7 Vann76",
          "page": 225,
          "pdf_page_index": 12,
          "provenance": "phi_handbook",
          "source_detail": "PHI Appendix B Chemical States Tables"
        },
        {
          "compound": "KIrCl5NO",
          "phase": null,
          "value_eV": 293.1,
          "references": [
            "NSBN77"
          ],
          "raw_line": "KIrCl5NO 293.1 NSBN77",
          "page": 225,
          "pdf_page_index": 12,
          "provenance": "phi_handbook",
          "source_detail": "PHI Appendix B Chemical States Tables"
        },
        {
          "compound": "K2Pt(CN)4·3H2O",
          "phase": null,
          "value_eV": 293.3,
          "references": [
            "CaLe73"
          ],
          "raw_line": "K2Pt(CN)4·3H2O 293.3 CaLe73",
          "page": 225,
          "pdf_page_index": 12,
          "provenance": "phi_handbook",
          "source_detail": "PHI Appendix B Chemical States Tables"
        },
        {
          "compound": "K2Pt(CN)4Cl2·3H2O",
          "phase": null,
          "value_eV": 292.9,
          "references": [
            "CaLe73"
          ],
          "raw_line": "K2Pt(CN)4Cl2·3H2O 292.9 CaLe73",
          "page": 225,
          "pdf_page_index": 12,
          "provenance": "phi_handbook",
          "source_detail": "PHI Appendix B Chemical States Tables"
        },
        {
          "compound": "K3Co(SCH2CHNH2COO)3",
          "phase": null,
          "value_eV": 292.8,
          "references": [
            "SSEW79"
          ],
          "raw_line": "K3Co(SCH2CHNH2COO)3 292.8 SSEW79",
          "page": 225,
          "pdf_page_index": 12,
          "provenance": "phi_handbook",
          "source_detail": "PHI Appendix B Chemical States Tables"
        }
      ]
    },
    {
      "id": "K_LMM",
      "element": "K",
      "line": "LMM",
      "energy_kind": "kinetic",
      "entries": [
        {
          "compound": "KBr",
          "phase": null,
          "value_eV": 250.7,
          "references": [
            "WRDM79"
          ],
          "raw_line": "KBr 250.7 WRDM79",
          "page": 225,
          "pdf_page_index": 12,
          "provenance": "phi_handbook",
          "source_detail": "PHI Appendix B Chemical States Tables"
        },
        {
          "compound": "KF",
          "phase": null,
          "value_eV": 250.1,
          "references": [
            "Wagn77"
          ],
          "raw_line": "KF 250.1 Wagn77",
          "page": 225,
          "pdf_page_index": 12,
          "provenance": "phi_handbook",
          "source_detail": "PHI Appendix B Chemical States Tables"
        },
        {
          "compound": "KSbF6",
          "phase": null,
          "value_eV": 249.3,
          "references": [
            "Wagn77"
          ],
          "raw_line": "KSbF6 249.3 Wagn77",
          "page": 225,
          "pdf_page_index": 12,
          "provenance": "phi_handbook",
          "source_detail": "PHI Appendix B Chemical States Tables"
        }
      ]
    },
    {
      "id": "Kr_3d",
      "element": "Kr",
      "line": "3d",
      "energy_kind": "binding",
      "entries": [
        {
          "compound": "Kr",
          "phase": "in graphite",
          "value_eV": 87.0,
          "references": [
            "handbook"
          ],
          "raw_line": "Kr in graphite 87.0 Φ",
          "page": 225,
          "pdf_page_index": 12,
          "provenance": "phi_handbook",
          "source_detail": "PHI Appendix B Chemical States Tables"
        }
      ]
    },
    {
      "id": "La_3d",
      "element": "La",
      "line": "3d",
      "energy_kind": "binding",
      "entries": [
        {
          "compound": "La",
          "phase": null,
          "value_eV": 835.8,
          "references": [
            "handbook"
          ],
          "raw_line": "La 835.8 Φ",
          "page": 225,
          "pdf_page_index": 12,
          "provenance": "phi_handbook",
          "source_detail": "PHI Appendix B Chemical States Tables"
        },
        {
          "compound": "La",
          "phase": null,
          "value_eV": 835.9,
          "references": [
            "ScSc82"
          ],
          "raw_line": "La 835.9 ScSc82",
          "page": 225,
          "pdf_page_index": 12,
          "provenance": "phi_handbook",
          "source_detail": "PHI Appendix B Chemical States Tables"
        },
        {
          "compound": "LaH2",
          "phase": null,
          "value_eV": 838.8,
          "references": [
            "ScSc82"
          ],
          "raw_line": "LaH2 838.8 ScSc82",
          "page": 225,
          "pdf_page_index": 12,
          "provenance": "phi_handbook",
          "source_detail": "PHI Appendix B Chemical States Tables"
        },
        {
          "compound": "La2O3",
          "phase": null,
          "value_eV": 835.1,
          "references": [
            "WRDM79"
          ],
          "raw_line": "La2O3 835.1 WRDM79",
          "page": 225,
          "pdf_page_index": 12,
          "provenance": "phi_handbook",
          "source_detail": "PHI Appendix B Chemical States Tables"
        },
        {
          "compound": "La2O3",
          "phase": null,
          "value_eV": 833.7,
          "references": [
            "SaRa80"
          ],
          "raw_line": "La2O3 833.7 SaRa80",
          "page": 225,
          "pdf_page_index": 12,
          "provenance": "phi_handbook",
          "source_detail": "PHI Appendix B Chemical States Tables"
        }
      ]
    },
    {
      "id": "La_4d",
      "element": "La",
      "line": "4d",
      "energy_kind": "binding",
      "entries": [
        {
          "compound": "La",
          "phase": null,
          "value_eV": 103.9,
          "references": [
            "NIS72",
            "KEML74"
          ],
          "raw_line": "La 103.9 NIS72, KEML74",
          "page": 225,
          "pdf_page_index": 12,
          "provenance": "phi_handbook",
          "source_detail": "PHI Appendix B Chemical States Tables"
        },
        {
          "compound": "La2O3",
          "phase": null,
          "value_eV": 101.3,
          "references": [
            "SaRa80",
            "NGDS75",
            "HoTh80"
          ],
          "raw_line": "La2O3 101.3 SaRa80, NGDS75, HoTh80",
          "page": 225,
          "pdf_page_index": 12,
          "provenance": "phi_handbook",
          "source_detail": "PHI Appendix B Chemical States Tables"
        },
        {
          "compound": "LaCrO3",
          "phase": null,
          "value_eV": 101.7,
          "references": [
            "HoTh80"
          ],
          "raw_line": "LaCrO3 101.7 HoTh80",
          "page": 225,
          "pdf_page_index": 12,
          "provenance": "phi_handbook",
          "source_detail": "PHI Appendix B Chemical States Tables"
        }
      ]
    },
    {
      "id": "Li_1s",
      "element": "Li",
      "line": "1s",
      "energy_kind": "binding",
      "entries": [
        {
          "compound": "LiF",
          "phase": null,
          "value_eV": 55.6,
          "references": [
            "handbook"
          ],
          "raw_line": "LiF 55.6 Φ",
          "page": 225,
          "pdf_page_index": 12,
          "provenance": "phi_handbook",
          "source_detail": "PHI Appendix B Chemical States Tables"
        },
        {
          "compound": "Li",
          "phase": null,
          "value_eV": 54.7,
          "references": [
            "KLMP73",
            "CSFG79"
          ],
          "raw_line": "Li 54.7 KLMP73, CSFG79",
          "page": 225,
          "pdf_page_index": 12,
          "provenance": "phi_handbook",
          "source_detail": "PHI Appendix B Chemical States Tables"
        },
        {
          "compound": "LiN3",
          "phase": null,
          "value_eV": 55.2,
          "references": [
            "SGRS72"
          ],
          "raw_line": "LiN3 55.2 SGRS72",
          "page": 225,
          "pdf_page_index": 12,
          "provenance": "phi_handbook",
          "source_detail": "PHI Appendix B Chemical States Tables"
        },
        {
          "compound": "LiBr",
          "phase": null,
          "value_eV": 56.8,
          "references": [
            "MVS73"
          ],
          "raw_line": "LiBr 56.8 MVS73",
          "page": 225,
          "pdf_page_index": 12,
          "provenance": "phi_handbook",
          "source_detail": "PHI Appendix B Chemical States Tables"
        },
        {
          "compound": "LiCl",
          "phase": null,
          "value_eV": 56.0,
          "references": [
            "CSFG79",
            "MVS73"
          ],
          "raw_line": "LiCl 56.0 CSFG79, MVS73",
          "page": 225,
          "pdf_page_index": 12,
          "provenance": "phi_handbook",
          "source_detail": "PHI Appendix B Chemical States Tables"
        },
        {
          "compound": "LiF",
          "phase": null,
          "value_eV": 55.7,
          "references": [
            "MVS73",
            "WRDM79"
          ],
          "raw_line": "LiF 55.7 MVS73, WRDM79",
          "page": 225,
          "pdf_page_index": 12,
          "provenance": "phi_handbook",
          "source_detail": "PHI Appendix B Chemical States Tables"
        },
        {
          "compound": "Li2O",
          "phase": null,
          "value_eV": 55.6,
          "references": [
            "CSFG79"
          ],
          "raw_line": "Li2O 55.6 CSFG79",
          "page": 225,
          "pdf_page_index": 12,
          "provenance": "phi_handbook",
          "source_detail": "PHI Appendix B Chemical States Tables"
        },
        {
          "compound": "LiOH",
          "phase": null,
          "value_eV": 54.9,
          "references": [
            "CSFG79"
          ],
          "raw_line": "LiOH 54.9 CSFG79",
          "page": 225,
          "pdf_page_index": 12,
          "provenance": "phi_handbook",
          "source_detail": "PHI Appendix B Chemical States Tables"
        },
        {
          "compound": "Li2CO3",
          "phase": null,
          "value_eV": 55.2,
          "references": [
            "CSFG79"
          ],
          "raw_line": "Li2CO3 55.2 CSFG79",
          "page": 225,
          "pdf_page_index": 12,
          "provenance": "phi_handbook",
          "source_detail": "PHI Appendix B Chemical States Tables"
        },
        {
          "compound": "Li3PO4",
          "phase": null,
          "value_eV": 55.4,
          "references": [
            "MVS73"
          ],
          "raw_line": "Li3PO4 55.4 MVS73",
          "page": 225,
          "pdf_page_index": 12,
          "provenance": "phi_handbook",
          "source_detail": "PHI Appendix B Chemical States Tables"
        },
        {
          "compound": "Li4P2O7",
          "phase": null,
          "value_eV": 55.6,
          "references": [
            "MVS73"
          ],
          "raw_line": "Li4P2O7 55.6 MVS73",
          "page": 226,
          "pdf_page_index": 13,
          "provenance": "phi_handbook",
          "source_detail": "PHI Appendix B Chemical States Tables"
        },
        {
          "compound": "LiClO4",
          "phase": null,
          "value_eV": 57.2,
          "references": [
            "MVS73"
          ],
          "raw_line": "LiClO4 57.2 MVS73",
          "page": 226,
          "pdf_page_index": 13,
          "provenance": "phi_handbook",
          "source_detail": "PHI Appendix B Chemical States Tables"
        },
        {
          "compound": "Li2CrO4",
          "phase": null,
          "value_eV": 57.1,
          "references": [
            "ACHT73"
          ],
          "raw_line": "Li2CrO4 57.1 ACHT73",
          "page": 226,
          "pdf_page_index": 13,
          "provenance": "phi_handbook",
          "source_detail": "PHI Appendix B Chemical States Tables"
        },
        {
          "compound": "LiCrO2",
          "phase": null,
          "value_eV": 55.6,
          "references": [
            "ACHT73"
          ],
          "raw_line": "LiCrO2 55.6 ACHT73",
          "page": 226,
          "pdf_page_index": 13,
          "provenance": "phi_handbook",
          "source_detail": "PHI Appendix B Chemical States Tables"
        },
        {
          "compound": "LiNbO3",
          "phase": null,
          "value_eV": 54.8,
          "references": [
            "StHo79"
          ],
          "raw_line": "LiNbO3 54.8 StHo79",
          "page": 226,
          "pdf_page_index": 13,
          "provenance": "phi_handbook",
          "source_detail": "PHI Appendix B Chemical States Tables"
        }
      ]
    },
    {
      "id": "Lu_4f",
      "element": "Lu",
      "line": "4f",
      "energy_kind": "binding",
      "entries": [
        {
          "compound": "Lu",
          "phase": null,
          "value_eV": 7.3,
          "references": [
            "handbook"
          ],
          "raw_line": "Lu 7.3 Φ",
          "page": 226,
          "pdf_page_index": 13,
          "provenance": "phi_handbook",
          "source_detail": "PHI Appendix B Chemical States Tables"
        }
      ]
    },
    {
      "id": "Lu_4d",
      "element": "Lu",
      "line": "4d",
      "energy_kind": "binding",
      "entries": [
        {
          "compound": "Lu",
          "phase": null,
          "value_eV": 196.2,
          "references": [
            "KEML74",
            "LPWF75"
          ],
          "raw_line": "Lu 196.2 KEML74, LPWF75",
          "page": 226,
          "pdf_page_index": 13,
          "provenance": "phi_handbook",
          "source_detail": "PHI Appendix B Chemical States Tables"
        },
        {
          "compound": "Lu2O3",
          "phase": null,
          "value_eV": 196.0,
          "references": [
            "SaRa80",
            "NGDS75"
          ],
          "raw_line": "Lu2O3 196.0 SaRa80, NGDS75",
          "page": 226,
          "pdf_page_index": 13,
          "provenance": "phi_handbook",
          "source_detail": "PHI Appendix B Chemical States Tables"
        }
      ]
    },
    {
      "id": "Mg_2p",
      "element": "Mg",
      "line": "2p",
      "energy_kind": "binding",
      "entries": [
        {
          "compound": "Mg",
          "phase": null,
          "value_eV": 49.8,
          "references": [
            "handbook"
          ],
          "raw_line": "Mg 49.8 Φ",
          "page": 226,
          "pdf_page_index": 13,
          "provenance": "phi_handbook",
          "source_detail": "PHI Appendix B Chemical States Tables"
        },
        {
          "compound": "Mg",
          "phase": null,
          "value_eV": 49.6,
          "references": [
            "HAS75",
            "LMKJ75",
            "HFV77",
            "Fugg77",
            "WRDM79"
          ],
          "raw_line": "Mg 49.6 HAS75, LMKJ75, HFV77, Fugg77, WRDM79",
          "page": 226,
          "pdf_page_index": 13,
          "provenance": "phi_handbook",
          "source_detail": "PHI Appendix B Chemical States Tables"
        },
        {
          "compound": "Mg2Cu",
          "phase": null,
          "value_eV": 49.8,
          "references": [
            "FWFA75"
          ],
          "raw_line": "Mg2Cu 49.8 FWFA75",
          "page": 226,
          "pdf_page_index": 13,
          "provenance": "phi_handbook",
          "source_detail": "PHI Appendix B Chemical States Tables"
        },
        {
          "compound": "Mg3Bi2",
          "phase": null,
          "value_eV": 50.6,
          "references": [
            "FWFA75"
          ],
          "raw_line": "Mg3Bi2 50.6 FWFA75",
          "page": 226,
          "pdf_page_index": 13,
          "provenance": "phi_handbook",
          "source_detail": "PHI Appendix B Chemical States Tables"
        },
        {
          "compound": "MgF2",
          "phase": null,
          "value_eV": 51.0,
          "references": [
            "Wagn80"
          ],
          "raw_line": "MgF2 51.0 Wagn80",
          "page": 226,
          "pdf_page_index": 13,
          "provenance": "phi_handbook",
          "source_detail": "PHI Appendix B Chemical States Tables"
        },
        {
          "compound": "MgO",
          "phase": null,
          "value_eV": 50.8,
          "references": [
            "InYa81"
          ],
          "raw_line": "MgO 50.8 InYa81",
          "page": 226,
          "pdf_page_index": 13,
          "provenance": "phi_handbook",
          "source_detail": "PHI Appendix B Chemical States Tables"
        },
        {
          "compound": "Mg(OH)2",
          "phase": null,
          "value_eV": 49.5,
          "references": [
            "HNUW78a"
          ],
          "raw_line": "Mg(OH)2 49.5 HNUW78a",
          "page": 226,
          "pdf_page_index": 13,
          "provenance": "phi_handbook",
          "source_detail": "PHI Appendix B Chemical States Tables"
        },
        {
          "compound": "MgAl2O4",
          "phase": null,
          "value_eV": 50.4,
          "references": [
            "HNUW78b"
          ],
          "raw_line": "MgAl2O4 50.4 HNUW78b",
          "page": 226,
          "pdf_page_index": 13,
          "provenance": "phi_handbook",
          "source_detail": "PHI Appendix B Chemical States Tables"
        },
        {
          "compound": "Talc",
          "phase": "Mg3Si4O10(OH)2",
          "value_eV": 50.5,
          "references": [
            "WPHK82"
          ],
          "raw_line": "Talc, Mg3Si4O10(OH)2 50.5 WPHK82",
          "page": 226,
          "pdf_page_index": 13,
          "provenance": "phi_handbook",
          "source_detail": "PHI Appendix B Chemical States Tables"
        }
      ]
    },
    {
      "id": "Mg_1s",
      "element": "Mg",
      "line": "1s",
      "energy_kind": "binding",
      "entries": [
        {
          "compound": "Mg",
          "phase": null,
          "value_eV": 1303.1,
          "references": [
            "HAS75",
            "LMKJ75",
            "Fugg77"
          ],
          "raw_line": "Mg 1303.1 HAS75, LMKJ75, Fugg77",
          "page": 226,
          "pdf_page_index": 13,
          "provenance": "phi_handbook",
          "source_detail": "PHI Appendix B Chemical States Tables"
        },
        {
          "compound": "Mg2Cu",
          "phase": null,
          "value_eV": 1303.0,
          "references": [
            "FWFA75"
          ],
          "raw_line": "Mg2Cu 1303.0 FWFA75",
          "page": 226,
          "pdf_page_index": 13,
          "provenance": "phi_handbook",
          "source_detail": "PHI Appendix B Chemical States Tables"
        },
        {
          "compound": "Mg3Bi2",
          "phase": null,
          "value_eV": 1304.0,
          "references": [
            "FWFA75"
          ],
          "raw_line": "Mg3Bi2 1304.0 FWFA75",
          "page": 226,
          "pdf_page_index": 13,
          "provenance": "phi_handbook",
          "source_detail": "PHI Appendix B Chemical States Tables"
        },
        {
          "compound": "MgF2",
          "phase": null,
          "value_eV": 1305.0,
          "references": [
            "Wagn80"
          ],
          "raw_line": "MgF2 1305.0 Wagn80",
          "page": 226,
          "pdf_page_index": 13,
          "provenance": "phi_handbook",
          "source_detail": "PHI Appendix B Chemical States Tables"
        },
        {
          "compound": "Mg(OH)2",
          "phase": null,
          "value_eV": 1302.7,
          "references": [
            "HNUW78a"
          ],
          "raw_line": "Mg(OH)2 1302.7 HNUW78a",
          "page": 226,
          "pdf_page_index": 13,
          "provenance": "phi_handbook",
          "source_detail": "PHI Appendix B Chemical States Tables"
        },
        {
          "compound": "MgAl2O4",
          "phase": null,
          "value_eV": 1304.0,
          "references": [
            "HNUW78b"
          ],
          "raw_line": "MgAl2O4 1304.0 HNUW78b",
          "page": 226,
          "pdf_page_index": 13,
          "provenance": "phi_handbook",
          "source_detail": "PHI Appendix B Chemical States Tables"
        }
      ]
    },
    {
      "id": "Mg_KLL",
      "element": "Mg",
      "line": "KLL",
      "energy_kind": "kinetic",
      "entries": [
        {
          "compound": "Mg",
          "phase": null,
          "value_eV": 1185.5,
          "references": [
            "LMKJ75",
            "SRHH78",
            "WRDM79",
            "Fugg77",
            "HFV77"
          ],
          "raw_line": "Mg 1185.5 LMKJ75, SRHH78, WRDM79, Fugg77, HFV77",
          "page": 226,
          "pdf_page_index": 13,
          "provenance": "phi_handbook",
          "source_detail": "PHI Appendix B Chemical States Tables"
        },
        {
          "compound": "Mg2Cu",
          "phase": null,
          "value_eV": 1185.7,
          "references": [
            "FWFA75"
          ],
          "raw_line": "Mg2Cu 1185.7 FWFA75",
          "page": 226,
          "pdf_page_index": 13,
          "provenance": "phi_handbook",
          "source_detail": "PHI Appendix B Chemical States Tables"
        },
        {
          "compound": "Mg3Bi2",
          "phase": null,
          "value_eV": 1184.6,
          "references": [
            "FWFA75"
          ],
          "raw_line": "Mg3Bi2 1184.6 FWFA75",
          "page": 226,
          "pdf_page_index": 13,
          "provenance": "phi_handbook",
          "source_detail": "PHI Appendix B Chemical States Tables"
        },
        {
          "compound": "MgF2",
          "phase": null,
          "value_eV": 1178.2,
          "references": [
            "Wagn80"
          ],
          "raw_line": "MgF2 1178.2 Wagn80",
          "page": 226,
          "pdf_page_index": 13,
          "provenance": "phi_handbook",
          "source_detail": "PHI Appendix B Chemical States Tables"
        },
        {
          "compound": "Talc",
          "phase": "Mg3Si4O10(OH)2",
          "value_eV": 1180.3,
          "references": [
            "WPHK82"
          ],
          "raw_line": "Talc, Mg3Si4O10(OH)2 1180.3 WPHK82",
          "page": 226,
          "pdf_page_index": 13,
          "provenance": "phi_handbook",
          "source_detail": "PHI Appendix B Chemical States Tables"
        }
      ]
    },
    {
      "id": "Mn_2p",
      "element": "Mn",
      "line": "2p",
      "energy_kind": "binding",
      "entries": [
        {
          "compound": "Mn",
          "phase": null,
          "value_eV": 639.0,
          "references": [
            "handbook"
          ],
          "raw_line": "Mn 639.0 Φ",
          "page": 226,
          "pdf_page_index": 13,
          "provenance": "phi_handbook",
          "source_detail": "PHI Appendix B Chemical States Tables"
        },
        {
          "compound": "MnO2",
          "phase": null,
          "value_eV": 642.1,
          "references": [
            "handbook"
          ],
          "raw_line": "MnO2 642.1 Φ",
          "page": 226,
          "pdf_page_index": 13,
          "provenance": "phi_handbook",
          "source_detail": "PHI Appendix B Chemical States Tables"
        },
        {
          "compound": "Mn",
          "phase": null,
          "value_eV": 638.8,
          "references": [
            "LANM81"
          ],
          "raw_line": "Mn 638.8 LANM81",
          "page": 226,
          "pdf_page_index": 13,
          "provenance": "phi_handbook",
          "source_detail": "PHI Appendix B Chemical States Tables"
        },
        {
          "compound": "Mn",
          "phase": null,
          "value_eV": 639.0,
          "references": [
            "WRDM79"
          ],
          "raw_line": "Mn 639.0 WRDM79",
          "page": 226,
          "pdf_page_index": 13,
          "provenance": "phi_handbook",
          "source_detail": "PHI Appendix B Chemical States Tables"
        },
        {
          "compound": "MnN",
          "phase": null,
          "value_eV": 641.3,
          "references": [
            "CSC72"
          ],
          "raw_line": "MnN 641.3 CSC72",
          "page": 226,
          "pdf_page_index": 13,
          "provenance": "phi_handbook",
          "source_detail": "PHI Appendix B Chemical States Tables"
        },
        {
          "compound": "MnS",
          "phase": null,
          "value_eV": 640.3,
          "references": [
            "CSC72"
          ],
          "raw_line": "MnS 640.3 CSC72",
          "page": 226,
          "pdf_page_index": 13,
          "provenance": "phi_handbook",
          "source_detail": "PHI Appendix B Chemical States Tables"
        },
        {
          "compound": "MnS",
          "phase": "beta",
          "value_eV": 640.8,
          "references": [
            "Aoki76"
          ],
          "raw_line": "MnS, beta 640.8 Aoki76",
          "page": 226,
          "pdf_page_index": 13,
          "provenance": "phi_handbook",
          "source_detail": "PHI Appendix B Chemical States Tables"
        },
        {
          "compound": "MnS",
          "phase": "alpha",
          "value_eV": 641.9,
          "references": [
            "Aoki76"
          ],
          "raw_line": "MnS, alpha 641.9 Aoki76",
          "page": 226,
          "pdf_page_index": 13,
          "provenance": "phi_handbook",
          "source_detail": "PHI Appendix B Chemical States Tables"
        },
        {
          "compound": "MnS",
          "phase": null,
          "value_eV": 642.1,
          "references": [
            "Limo81"
          ],
          "raw_line": "MnS 642.1 Limo81",
          "page": 226,
          "pdf_page_index": 13,
          "provenance": "phi_handbook",
          "source_detail": "PHI Appendix B Chemical States Tables"
        },
        {
          "compound": "MnI2",
          "phase": null,
          "value_eV": 641.9,
          "references": [
            "Aoki76",
            "CSC72"
          ],
          "raw_line": "MnI2 641.9 Aoki76, CSC72",
          "page": 226,
          "pdf_page_index": 13,
          "provenance": "phi_handbook",
          "source_detail": "PHI Appendix B Chemical States Tables"
        },
        {
          "compound": "MnBr2",
          "phase": null,
          "value_eV": 642.0,
          "references": [
            "Aoki76",
            "CSC72"
          ],
          "raw_line": "MnBr2 642.0 Aoki76, CSC72",
          "page": 226,
          "pdf_page_index": 13,
          "provenance": "phi_handbook",
          "source_detail": "PHI Appendix B Chemical States Tables"
        },
        {
          "compound": "MnCl2",
          "phase": null,
          "value_eV": 642.0,
          "references": [
            "Aoki76",
            "CSC72"
          ],
          "raw_line": "MnCl2 642.0 Aoki76, CSC72",
          "page": 226,
          "pdf_page_index": 13,
          "provenance": "phi_handbook",
          "source_detail": "PHI Appendix B Chemical States Tables"
        },
        {
          "compound": "MnF2",
          "phase": null,
          "value_eV": 642.6,
          "references": [
            "Aoki76",
            "CSC72"
          ],
          "raw_line": "MnF2 642.6 Aoki76, CSC72",
          "page": 226,
          "pdf_page_index": 13,
          "provenance": "phi_handbook",
          "source_detail": "PHI Appendix B Chemical States Tables"
        },
        {
          "compound": "MnF3",
          "phase": null,
          "value_eV": 642.6,
          "references": [
            "CSC72"
          ],
          "raw_line": "MnF3 642.6 CSC72",
          "page": 226,
          "pdf_page_index": 13,
          "provenance": "phi_handbook",
          "source_detail": "PHI Appendix B Chemical States Tables"
        },
        {
          "compound": "MnO",
          "phase": null,
          "value_eV": 640.7,
          "references": [
            "OHI75"
          ],
          "raw_line": "MnO 640.7 OHI75",
          "page": 226,
          "pdf_page_index": 13,
          "provenance": "phi_handbook",
          "source_detail": "PHI Appendix B Chemical States Tables"
        },
        {
          "compound": "MnO",
          "phase": null,
          "value_eV": 640.5,
          "references": [
            "OkHi76"
          ],
          "raw_line": "MnO 640.5 OkHi76",
          "page": 226,
          "pdf_page_index": 13,
          "provenance": "phi_handbook",
          "source_detail": "PHI Appendix B Chemical States Tables"
        },
        {
          "compound": "MnO",
          "phase": null,
          "value_eV": 641.4,
          "references": [
            "Aoki76",
            "CSC72"
          ],
          "raw_line": "MnO 641.4 Aoki76, CSC72",
          "page": 226,
          "pdf_page_index": 13,
          "provenance": "phi_handbook",
          "source_detail": "PHI Appendix B Chemical States Tables"
        },
        {
          "compound": "Mn2O3",
          "phase": "alpha",
          "value_eV": 641.2,
          "references": [
            "OHI75"
          ],
          "raw_line": "Mn2O3, alpha 641.2 OHI75",
          "page": 226,
          "pdf_page_index": 13,
          "provenance": "phi_handbook",
          "source_detail": "PHI Appendix B Chemical States Tables"
        },
        {
          "compound": "Mn2O3",
          "phase": null,
          "value_eV": 641.6,
          "references": [
            "CSC72"
          ],
          "raw_line": "Mn2O3 641.6 CSC72",
          "page": 226,
          "pdf_page_index": 13,
          "provenance": "phi_handbook",
          "source_detail": "PHI Appendix B Chemical States Tables"
        },
        {
          "compound": "Mn2O3",
          "phase": "alpha",
          "value_eV": 641.7,
          "references": [
            "OkHi76"
          ],
          "raw_line": "Mn2O3, alpha 641.7 OkHi76",
          "page": 226,
          "pdf_page_index": 13,
          "provenance": "phi_handbook",
          "source_detail": "PHI Appendix B Chemical States Tables"
        },
        {
          "compound": "Mn2O3",
          "phase": "gamma",
          "value_eV": 641.5,
          "references": [
            "OkHi76"
          ],
          "raw_line": "Mn2O3, gamma 641.5 OkHi76",
          "page": 226,
          "pdf_page_index": 13,
          "provenance": "phi_handbook",
          "source_detail": "PHI Appendix B Chemical States Tables"
        },
        {
          "compound": "Mn3O4",
          "phase": null,
          "value_eV": 641.4,
          "references": [
            "OHI75"
          ],
          "raw_line": "Mn3O4 641.4 OHI75",
          "page": 226,
          "pdf_page_index": 13,
          "provenance": "phi_handbook",
          "source_detail": "PHI Appendix B Chemical States Tables"
        },
        {
          "compound": "MnO2",
          "phase": null,
          "value_eV": 642.4,
          "references": [
            "WRDM79"
          ],
          "raw_line": "MnO2 642.4 WRDM79",
          "page": 226,
          "pdf_page_index": 13,
          "provenance": "phi_handbook",
          "source_detail": "PHI Appendix B Chemical States Tables"
        },
        {
          "compound": "MnO2",
          "phase": "beta",
          "value_eV": 641.1,
          "references": [
            "OHI75"
          ],
          "raw_line": "MnO2, beta 641.1 OHI75",
          "page": 226,
          "pdf_page_index": 13,
          "provenance": "phi_handbook",
          "source_detail": "PHI Appendix B Chemical States Tables"
        },
        {
          "compound": "MnO2",
          "phase": null,
          "value_eV": 642.3,
          "references": [
            "Aoki76",
            "CSC72",
            "NGDS75"
          ],
          "raw_line": "MnO2 642.3 Aoki76, CSC72, NGDS75",
          "page": 226,
          "pdf_page_index": 13,
          "provenance": "phi_handbook",
          "source_detail": "PHI Appendix B Chemical States Tables"
        },
        {
          "compound": "MnOOH",
          "phase": null,
          "value_eV": 641.7,
          "references": [
            "OHI75"
          ],
          "raw_line": "MnOOH 641.7 OHI75",
          "page": 226,
          "pdf_page_index": 13,
          "provenance": "phi_handbook",
          "source_detail": "PHI Appendix B Chemical States Tables"
        },
        {
          "compound": "CoMn2O4",
          "phase": null,
          "value_eV": 641.5,
          "references": [
            "OkHi76"
          ],
          "raw_line": "CoMn2O4 641.5 OkHi76",
          "page": 226,
          "pdf_page_index": 13,
          "provenance": "phi_handbook",
          "source_detail": "PHI Appendix B Chemical States Tables"
        },
        {
          "compound": "CuMn2O4",
          "phase": null,
          "value_eV": 641.0,
          "references": [
            "OkHi76"
          ],
          "raw_line": "CuMn2O4 641.0 OkHi76",
          "page": 226,
          "pdf_page_index": 13,
          "provenance": "phi_handbook",
          "source_detail": "PHI Appendix B Chemical States Tables"
        },
        {
          "compound": "MnCr2O4",
          "phase": null,
          "value_eV": 640.6,
          "references": [
            "OkHi76"
          ],
          "raw_line": "MnCr2O4 640.6 OkHi76",
          "page": 226,
          "pdf_page_index": 13,
          "provenance": "phi_handbook",
          "source_detail": "PHI Appendix B Chemical States Tables"
        },
        {
          "compound": "MnSO4",
          "phase": null,
          "value_eV": 644.9,
          "references": [
            "Limo81"
          ],
          "raw_line": "MnSO4 644.9 Limo81",
          "page": 226,
          "pdf_page_index": 13,
          "provenance": "phi_handbook",
