Repository: arquerlab/SERSFlow

# SERSFlow

## Run the API

Install dependencies:

```bash
pip install -e .
```

## Python HTTP client

Optional ergonomics wrapper around this API (`httpx`):

```bash
pip install -e ".[client]"
```

```python
from sersflow.client import SersflowClient

with SersflowClient("http://127.0.0.1:8000") as client:
    client.meta.health()
```

See `examples/python_client_quickstart.py` for upload → dataset → session → analysis.

## MCP (Cursor)

Optional stdio MCP for LLM agents (`sersflow-mcp`), bundled with the API package:

```bash
pip install -e ".[mcp]"
```

See [docs/MCP_SETUP.md](docs/MCP_SETUP.md) for Cursor `mcp.json`, env/TOML config, and confirmation rules.

File: src/sersflow/core/xps/data/chemical_states.json (part 14 of 31)
{
          "source_detail": "PHI Appendix B Chemical States Tables"
        },
        {
          "compound": "KMnO4",
          "phase": null,
          "value_eV": 647.0,
          "references": [
            "UmRe78"
          ],
          "raw_line": "KMnO4 647.0 UmRe78",
          "page": 226,
          "pdf_page_index": 13,
          "provenance": "phi_handbook",
          "source_detail": "PHI Appendix B Chemical States Tables"
        },
        {
          "compound": "Mn2(CO)10",
          "phase": null,
          "value_eV": 641.6,
          "references": [
            "VWVB77"
          ],
          "raw_line": "Mn2(CO)10 641.6 VWVB77",
          "page": 226,
          "pdf_page_index": 13,
          "provenance": "phi_handbook",
          "source_detail": "PHI Appendix B Chemical States Tables"
        },
        {
          "compound": "BrMn(CO)5",
          "phase": null,
          "value_eV": 641.9,
          "references": [
            "VWVB77"
          ],
          "raw_line": "BrMn(CO)5 641.9 VWVB77",
          "page": 226,
          "pdf_page_index": 13,
          "provenance": "phi_handbook",
          "source_detail": "PHI Appendix B Chemical States Tables"
        },
        {
          "compound": "(BrMn(CO)4)2",
          "phase": null,
          "value_eV": 641.7,
          "references": [
            "VWVB77"
          ],
          "raw_line": "(BrMn(CO)4)2 641.7 VWVB77",
          "page": 226,
          "pdf_page_index": 13,
          "provenance": "phi_handbook",
          "source_detail": "PHI Appendix B Chemical States Tables"
        },
        {
          "compound": "BrMn(CO)4(Ph3P)",
          "phase": null,
          "value_eV": 641.5,
          "references": [
            "VWVB77"
          ],
          "raw_line": "BrMn(CO)4(Ph3P) 641.5 VWVB77",
          "page": 226,
          "pdf_page_index": 13,
          "provenance": "phi_handbook",
          "source_detail": "PHI Appendix B Chemical States Tables"
        },
        {
          "compound": "BrMn(CO)3(P(OMe)3)2",
          "phase": null,
          "value_eV": 641.0,
          "references": [
            "VWVB77"
          ],
          "raw_line": "BrMn(CO)3(P(OMe)3)2 641.0 VWVB77",
          "page": 226,
          "pdf_page_index": 13,
          "provenance": "phi_handbook",
          "source_detail": "PHI Appendix B Chemical States Tables"
        },
        {
          "compound": "Mn2(CO)8(Ph3P)2",
          "phase": null,
          "value_eV": 640.7,
          "references": [
            "VWVB77"
          ],
          "raw_line": "Mn2(CO)8(Ph3P)2 640.7 VWVB77",
          "page": 226,
          "pdf_page_index": 13,
          "provenance": "phi_handbook",
          "source_detail": "PHI Appendix B Chemical States Tables"
        },
        {
          "compound": "K3Mn(CN)6",
          "phase": null,
          "value_eV": 639.7,
          "references": [
            "Vann76"
          ],
          "raw_line": "K3Mn(CN)6 639.7 Vann76",
          "page": 226,
          "pdf_page_index": 13,
          "provenance": "phi_handbook",
          "source_detail": "PHI Appendix B Chemical States Tables"
        },
        {
          "compound": "Na4Mn(CN)6",
          "phase": null,
          "value_eV": 638.3,
          "references": [
            "Vann76"
          ],
          "raw_line": "Na4Mn(CN)6 638.3 Vann76",
          "page": 226,
          "pdf_page_index": 13,
          "provenance": "phi_handbook",
          "source_detail": "PHI Appendix B Chemical States Tables"
        },
        {
          "compound": "Mn(C5H5)2",
          "phase": null,
          "value_eV": 638.5,
          "references": [
            "BCDH73",
            "CDH74"
          ],
          "raw_line": "Mn(C5H5)2 638.5 BCDH73, CDH74",
          "page": 226,
          "pdf_page_index": 13,
          "provenance": "phi_handbook",
          "source_detail": "PHI Appendix B Chemical States Tables"
        },
        {
          "compound": "Mn(CO)3(C5H5)",
          "phase": null,
          "value_eV": 640.6,
          "references": [
            "CDH74"
          ],
          "raw_line": "Mn(CO)3(C5H5) 640.6 CDH74",
          "page": 226,
          "pdf_page_index": 13,
          "provenance": "phi_handbook",
          "source_detail": "PHI Appendix B Chemical States Tables"
        },
        {
          "compound": "Mn(CO)3(C5H5)",
          "phase": null,
          "value_eV": 641.8,
          "references": [
            "ClAd71"
          ],
          "raw_line": "Mn(CO)3(C5H5) 641.8 ClAd71",
          "page": 226,
          "pdf_page_index": 13,
          "provenance": "phi_handbook",
          "source_detail": "PHI Appendix B Chemical States Tables"
        }
      ]
    },
    {
      "id": "Mn_LMM",
      "element": "Mn",
      "line": "LMM",
      "energy_kind": "kinetic",
      "entries": [
        {
          "compound": "Mn",
          "phase": null,
          "value_eV": 617.6,
          "references": [
            "Vayr81"
          ],
          "raw_line": "Mn 617.6 Vayr81",
          "page": 226,
          "pdf_page_index": 13,
          "provenance": "phi_handbook",
          "source_detail": "PHI Appendix B Chemical States Tables"
        }
      ]
    },
    {
      "id": "Mo_3d",
      "element": "Mo",
      "line": "3d",
      "energy_kind": "binding",
      "entries": [
        {
          "compound": "Mo",
          "phase": null,
          "value_eV": 228.0,
          "references": [
            "handbook"
          ],
          "raw_line": "Mo 228.0 Φ",
          "page": 226,
          "pdf_page_index": 13,
          "provenance": "phi_handbook",
          "source_detail": "PHI Appendix B Chemical States Tables"
        },
        {
          "compound": "Mo",
          "phase": null,
          "value_eV": 227.9,
          "references": [
            "NyMa80"
          ],
          "raw_line": "Mo 227.9 NyMa80",
          "page": 226,
          "pdf_page_index": 13,
          "provenance": "phi_handbook",
          "source_detail": "PHI Appendix B Chemical States Tables"
        },
        {
          "compound": "Mo",
          "phase": null,
          "value_eV": 228.0,
          "references": [
            "CiDe75",
            "WRDM79",
            "CGR78",
            "GrMa75",
            "KBAW74",
            "WaTa80"
          ],
          "raw_line": "Mo 228.0 CiDe75, WRDM79, CGR78, GrMa75, KBAW74, WaTa80",
          "page": 226,
          "pdf_page_index": 13,
          "provenance": "phi_handbook",
          "source_detail": "PHI Appendix B Chemical States Tables"
        },
        {
          "compound": "MoB2",
          "phase": null,
          "value_eV": 227.9,
          "references": [
            "MECC73"
          ],
          "raw_line": "MoB2 227.9 MECC73",
          "page": 226,
          "pdf_page_index": 13,
          "provenance": "phi_handbook",
          "source_detail": "PHI Appendix B Chemical States Tables"
        },
        {
          "compound": "Mo2B5",
          "phase": null,
          "value_eV": 227.3,
          "references": [
            "BrWh78"
          ],
          "raw_line": "Mo2B5 227.3 BrWh78",
          "page": 226,
          "pdf_page_index": 13,
          "provenance": "phi_handbook",
          "source_detail": "PHI Appendix B Chemical States Tables"
        },
        {
          "compound": "Mo2C",
          "phase": null,
          "value_eV": 227.8,
          "references": [
            "BrWh78"
          ],
          "raw_line": "Mo2C 227.8 BrWh78",
          "page": 226,
          "pdf_page_index": 13,
          "provenance": "phi_handbook",
          "source_detail": "PHI Appendix B Chemical States Tables"
        },
        {
          "compound": "MoSi2",
          "phase": null,
          "value_eV": 227.7,
          "references": [
            "WPHK82"
          ],
          "raw_line": "MoSi2 227.7 WPHK82",
          "page": 226,
          "pdf_page_index": 13,
          "provenance": "phi_handbook",
          "source_detail": "PHI Appendix B Chemical States Tables"
        },
        {
          "compound": "MoSe2",
          "phase": null,
          "value_eV": 228.3,
          "references": [
            "GrMa75"
          ],
          "raw_line": "MoSe2 228.3 GrMa75",
          "page": 226,
          "pdf_page_index": 13,
          "provenance": "phi_handbook",
          "source_detail": "PHI Appendix B Chemical States Tables"
        },
        {
          "compound": "MoS2",
          "phase": null,
          "value_eV": 229.0,
          "references": [
            "PCLH76",
            "GrMa75"
          ],
          "raw_line": "MoS2 229.0 PCLH76, GrMa75",
          "page": 226,
          "pdf_page_index": 13,
          "provenance": "phi_handbook",
          "source_detail": "PHI Appendix B Chemical States Tables"
        },
        {
          "compound": "MoS2",
          "phase": null,
          "value_eV": 229.6,
          "references": [
            "SSOT81",
            "StEd75"
          ],
          "raw_line": "MoS2 229.6 SSOT81, StEd75",
          "page": 226,
          "pdf_page_index": 13,
          "provenance": "phi_handbook",
          "source_detail": "PHI Appendix B Chemical States Tables"
        },
        {
          "compound": "MoCl3",
          "phase": null,
          "value_eV": 230.0,
          "references": [
            "GrMa75"
          ],
          "raw_line": "MoCl3 230.0 GrMa75",
          "page": 226,
          "pdf_page_index": 13,
          "provenance": "phi_handbook",
          "source_detail": "PHI Appendix B Chemical States Tables"
        },
        {
          "compound": "MoCl4",
          "phase": null,
          "value_eV": 230.6,
          "references": [
            "GrMa75"
          ],
          "raw_line": "MoCl4 230.6 GrMa75",
          "page": 226,
          "pdf_page_index": 13,
          "provenance": "phi_handbook",
          "source_detail": "PHI Appendix B Chemical States Tables"
        },
        {
          "compound": "MoCl5",
          "phase": null,
          "value_eV": 231.0,
          "references": [
            "GrMa75",
            "SwHe71"
          ],
          "raw_line": "MoCl5 231.0 GrMa75, SwHe71",
          "page": 226,
          "pdf_page_index": 13,
          "provenance": "phi_handbook",
          "source_detail": "PHI Appendix B Chemical States Tables"
        },
        {
          "compound": "MoO2",
          "phase": null,
          "value_eV": 229.3,
          "references": [
            "SaRa80",
            "CGR78",
            "CiDe75",
            "KBAW74"
          ],
          "raw_line": "MoO2 229.3 SaRa80, CGR78, CiDe75, KBAW74",
          "page": 226,
          "pdf_page_index": 13,
          "provenance": "phi_handbook",
          "source_detail": "PHI Appendix B Chemical States Tables"
        },
        {
          "compound": "MoO3",
          "phase": null,
          "value_eV": 232.6,
          "references": [
            "GPDG79",
            "KBAW74",
            "SaRa80",
            "CiDe75",
            "CGR78",
            "GrMa75"
          ],
          "raw_line": "MoO3 232.6 GPDG79, KBAW74, SaRa80, CiDe75, CGR78, GrMa75",
          "page": 226,
          "pdf_page_index": 13,
          "provenance": "phi_handbook",
          "source_detail": "PHI Appendix B Chemical States Tables"
        },
        {
          "compound": "MoO3",
          "phase": null,
          "value_eV": 232.6,
          "references": [
            "WRDM79"
          ],
          "raw_line": "MoO3 232.6 WRDM79",
          "page": 226,
          "pdf_page_index": 13,
          "provenance": "phi_handbook",
          "source_detail": "PHI Appendix B Chemical States Tables"
        },
        {
          "compound": "(NH4)2MoO4",
          "phase": null,
          "value_eV": 232.1,
          "references": [
            "SwHe71"
          ],
          "raw_line": "(NH4)2MoO4 232.1 SwHe71",
          "page": 226,
          "pdf_page_index": 13,
          "provenance": "phi_handbook",
          "source_detail": "PHI Appendix B Chemical States Tables"
        },
        {
          "compound": "Al2(MoO4)3",
          "phase": null,
          "value_eV": 232.5,
          "references": [
            "PCLH76"
          ],
          "raw_line": "Al2(MoO4)3 232.5 PCLH76",
          "page": 226,
          "pdf_page_index": 13,
          "provenance": "phi_handbook",
          "source_detail": "PHI Appendix B Chemical States Tables"
        },
        {
          "compound": "Al2(MoO4)3",
          "phase": null,
          "value_eV": 233.3,
          "references": [
            "NFS82"
          ],
          "raw_line": "Al2(MoO4)3 233.3 NFS82",
          "page": 226,
          "pdf_page_index": 13,
          "provenance": "phi_handbook",
          "source_detail": "PHI Appendix B Chemical States Tables"
        },
        {
          "compound": "CaMoO4",
          "phase": null,
          "value_eV": 232.8,
          "references": [
            "NFS82"
          ],
          "raw_line": "CaMoO4 232.8 NFS82",
          "page": 227,
          "pdf_page_index": 14,
          "provenance": "phi_handbook",
          "source_detail": "PHI Appendix B Chemical States Tables"
        },
        {
          "compound": "CoMoO4",
          "phase": null,
          "value_eV": 232.4,
          "references": [
            "GPDG79",
            "CiDe75",
            "AMFL74"
          ],
          "raw_line": "CoMoO4 232.4 GPDG79, CiDe75, AMFL74",
          "page": 227,
          "pdf_page_index": 14,
          "provenance": "phi_handbook",
          "source_detail": "PHI Appendix B Chemical States Tables"
        },
        {
          "compound": "CrMoO4",
          "phase": null,
          "value_eV": 232.2,
          "references": [
            "TVG76"
          ],
          "raw_line": "CrMoO4 232.2 TVG76",
          "page": 227,
          "pdf_page_index": 14,
          "provenance": "phi_handbook",
          "source_detail": "PHI Appendix B Chemical States Tables"
        },
        {
          "compound": "CuMoO4",
          "phase": null,
          "value_eV": 232.7,
          "references": [
            "HMUZ78"
          ],
          "raw_line": "CuMoO4 232.7 HMUZ78",
          "page": 227,
          "pdf_page_index": 14,
          "provenance": "phi_handbook",
          "source_detail": "PHI Appendix B Chemical States Tables"
        },
        {
          "compound": "K2MoO4",
          "phase": null,
          "value_eV": 232.1,
          "references": [
            "NFS82"
          ],
          "raw_line": "K2MoO4 232.1 NFS82",
          "page": 227,
          "pdf_page_index": 14,
          "provenance": "phi_handbook",
          "source_detail": "PHI Appendix B Chemical States Tables"
        },
        {
          "compound": "Na2MoO4",
          "phase": null,
          "value_eV": 232.1,
          "references": [
            "CiDe75",
            "NFS82",
            "SwHe71",
            "NSLS77"
          ],
          "raw_line": "Na2MoO4 232.1 CiDe75, NFS82, SwHe71, NSLS77",
          "page": 227,
          "pdf_page_index": 14,
          "provenance": "phi_handbook",
          "source_detail": "PHI Appendix B Chemical States Tables"
        },
        {
          "compound": "Na2MoO4·2H2O",
          "phase": null,
          "value_eV": 232.5,
          "references": [
            "GrMa75"
          ],
          "raw_line": "Na2MoO4·2H2O 232.5 GrMa75",
          "page": 227,
          "pdf_page_index": 14,
          "provenance": "phi_handbook",
          "source_detail": "PHI Appendix B Chemical States Tables"
        },
        {
          "compound": "(NH4)2Mo2O7",
          "phase": null,
          "value_eV": 232.5,
          "references": [
            "AMFL74"
          ],
          "raw_line": "(NH4)2Mo2O7 232.5 AMFL74",
          "page": 227,
          "pdf_page_index": 14,
          "provenance": "phi_handbook",
          "source_detail": "PHI Appendix B Chemical States Tables"
        },
        {
          "compound": "(NH4)2Mo7O24·4H2O",
          "phase": null,
          "value_eV": 232.7,
          "references": [
            "GrMa75"
          ],
          "raw_line": "(NH4)2Mo7O24·4H2O 232.7 GrMa75",
          "page": 227,
          "pdf_page_index": 14,
          "provenance": "phi_handbook",
          "source_detail": "PHI Appendix B Chemical States Tables"
        },
        {
          "compound": "Cu2Mo3O10",
          "phase": null,
          "value_eV": 232.4,
          "references": [
            "HMUZ78"
          ],
          "raw_line": "Cu2Mo3O10 232.4 HMUZ78",
          "page": 227,
          "pdf_page_index": 14,
          "provenance": "phi_handbook",
          "source_detail": "PHI Appendix B Chemical States Tables"
        },
        {
          "compound": "Cu3Mo2O9",
          "phase": null,
          "value_eV": 232.8,
          "references": [
            "HMUZ78"
          ],
          "raw_line": "Cu3Mo2O9 232.8 HMUZ78",
          "page": 227,
          "pdf_page_index": 14,
          "provenance": "phi_handbook",
          "source_detail": "PHI Appendix B Chemical States Tables"
        },
        {
          "compound": "Rh2MoO6",
          "phase": null,
          "value_eV": 231.8,
          "references": [
            "NFS82"
          ],
          "raw_line": "Rh2MoO6 231.8 NFS82",
          "page": 227,
          "pdf_page_index": 14,
          "provenance": "phi_handbook",
          "source_detail": "PHI Appendix B Chemical States Tables"
        },
        {
          "compound": "Cl2Mo(NO)2",
          "phase": null,
          "value_eV": 230.4,
          "references": [
            "Nefe78"
          ],
          "raw_line": "Cl2Mo(NO)2 230.4 Nefe78",
          "page": 227,
          "pdf_page_index": 14,
          "provenance": "phi_handbook",
          "source_detail": "PHI Appendix B Chemical States Tables"
        },
        {
          "compound": "K4Mo2Cl8",
          "phase": null,
          "value_eV": 229.2,
          "references": [
            "HUGH79"
          ],
          "raw_line": "K4Mo2Cl8 229.2 HUGH79",
          "page": 227,
          "pdf_page_index": 14,
          "provenance": "phi_handbook",
          "source_detail": "PHI Appendix B Chemical States Tables"
        },
        {
          "compound": "I4(Mo6I8)",
          "phase": null,
          "value_eV": 228.8,
          "references": [
            "BeWa79"
          ],
          "raw_line": "I4(Mo6I8) 228.8 BeWa79",
          "page": 227,
          "pdf_page_index": 14,
          "provenance": "phi_handbook",
          "source_detail": "PHI Appendix B Chemical States Tables"
        },
        {
          "compound": "Br4(Mo6Br8)",
          "phase": null,
          "value_eV": 229.3,
          "references": [
            "BeWa79"
          ],
          "raw_line": "Br4(Mo6Br8) 229.3 BeWa79",
          "page": 227,
          "pdf_page_index": 14,
          "provenance": "phi_handbook",
          "source_detail": "PHI Appendix B Chemical States Tables"
        },
        {
          "compound": "Cl4Mo(Ph3P)2",
          "phase": null,
          "value_eV": 231.9,
          "references": [
            "HuBa74"
          ],
          "raw_line": "Cl4Mo(Ph3P)2 231.9 HuBa74",
          "page": 227,
          "pdf_page_index": 14,
          "provenance": "phi_handbook",
          "source_detail": "PHI Appendix B Chemical States Tables"
        },
        {
          "compound": "Cl4Mo2(Et3P)4",
          "phase": null,
          "value_eV": 228.7,
          "references": [
            "Walt77"
          ],
          "raw_line": "Cl4Mo2(Et3P)4 228.7 Walt77",
          "page": 227,
          "pdf_page_index": 14,
          "provenance": "phi_handbook",
          "source_detail": "PHI Appendix B Chemical States Tables"
        },
        {
          "compound": "Cl3Mo(PhPMe2)3",
          "phase": "mer",
          "value_eV": 229.4,
          "references": [
            "LeBr72"
          ],
          "raw_line": "Cl3Mo(PhPMe2)3 mer 229.4 LeBr72",
          "page": 227,
          "pdf_page_index": 14,
          "provenance": "phi_handbook",
          "source_detail": "PHI Appendix B Chemical States Tables"
        },
        {
          "compound": "Cl4Mo2(PhPMe2)4",
          "phase": null,
          "value_eV": 228.7,
          "references": [
            "Walt77"
          ],
          "raw_line": "Cl4Mo2(PhPMe2)4 228.7 Walt77",
          "page": 227,
          "pdf_page_index": 14,
          "provenance": "phi_handbook",
          "source_detail": "PHI Appendix B Chemical States Tables"
        },
        {
          "compound": "(CO)5Mo(Ph3P)",
          "phase": null,
          "value_eV": 228.3,
          "references": [
            "HVV79"
          ],
          "raw_line": "(CO)5Mo(Ph3P) 228.3 HVV79",
          "page": 227,
          "pdf_page_index": 14,
          "provenance": "phi_handbook",
          "source_detail": "PHI Appendix B Chemical States Tables"
        },
        {
          "compound": "(CO)4Mo(Ph3P)2",
          "phase": null,
          "value_eV": 227.8,
          "references": [
            "HuBa74"
          ],
          "raw_line": "(CO)4Mo(Ph3P)2 227.8 HuBa74",
          "page": 227,
          "pdf_page_index": 14,
          "provenance": "phi_handbook",
          "source_detail": "PHI Appendix B Chemical States Tables"
        },
        {
          "compound": "(CO)3Mo(Ph3P)3",
          "phase": null,
          "value_eV": 227.4,
          "references": [
            "HuBa74"
          ],
          "raw_line": "(CO)3Mo(Ph3P)3 227.4 HuBa74",
          "page": 227,
          "pdf_page_index": 14,
          "provenance": "phi_handbook",
          "source_detail": "PHI Appendix B Chemical States Tables"
        },
        {
          "compound": "Cl2Mo(CO)2(Ph3P)2",
          "phase": null,
          "value_eV": 229.3,
          "references": [
            "Nefe78"
          ],
          "raw_line": "Cl2Mo(CO)2(Ph3P)2 229.3 Nefe78",
          "page": 227,
          "pdf_page_index": 14,
          "provenance": "phi_handbook",
          "source_detail": "PHI Appendix B Chemical States Tables"
        },
        {
          "compound": "Cl2Mo(CO)3(Ph3P)2",
          "phase": null,
          "value_eV": 228.8,
          "references": [
            "HuBa74"
          ],
          "raw_line": "Cl2Mo(CO)3(Ph3P)2 228.8 HuBa74",
          "page": 227,
          "pdf_page_index": 14,
          "provenance": "phi_handbook",
          "source_detail": "PHI Appendix B Chemical States Tables"
        },
        {
          "compound": "Cl2Mo(NO)2(Ph3P)2",
          "phase": null,
          "value_eV": 230.3,
          "references": [
            "HuBa74"
          ],
          "raw_line": "Cl2Mo(NO)2(Ph3P)2 230.3 HuBa74",
          "page": 227,
          "pdf_page_index": 14,
          "provenance": "phi_handbook",
          "source_detail": "PHI Appendix B Chemical States Tables"
        },
        {
          "compound": "Cl3Mo(NO)2(MeCN)2",
          "phase": null,
          "value_eV": 231.5,
          "references": [
            "Nefe78"
          ],
          "raw_line": "Cl3Mo(NO)2(MeCN)2 231.5 Nefe78",
          "page": 227,
          "pdf_page_index": 14,
          "provenance": "phi_handbook",
          "source_detail": "PHI Appendix B Chemical States Tables"
        },
        {
          "compound": "Cl3Mo(pyridyl)3",
          "phase": null,
          "value_eV": 229.5,
          "references": [
            "CELC76"
          ],
          "raw_line": "Cl3Mo(pyridyl)3 229.5 CELC76",
          "page": 227,
          "pdf_page_index": 14,
          "provenance": "phi_handbook",
          "source_detail": "PHI Appendix B Chemical States Tables"
        },
        {
          "compound": "Cl4Mo2(pyridyl)4",
          "phase": null,
          "value_eV": 228.9,
          "references": [
            "Walt77"
          ],
          "raw_line": "Cl4Mo2(pyridyl)4 228.9 Walt77",
          "page": 227,
          "pdf_page_index": 14,
          "provenance": "phi_handbook",
          "source_detail": "PHI Appendix B Chemical States Tables"
        },
        {
          "compound": "Cl4Mo(pyridyl)2",
          "phase": null,
          "value_eV": 230.8,
          "references": [
            "SwHe71"
          ],
          "raw_line": "Cl4Mo(pyridyl)2 230.8 SwHe71",
          "page": 227,
          "pdf_page_index": 14,
          "provenance": "phi_handbook",
          "source_detail": "PHI Appendix B Chemical States Tables"
        },
        {
          "compound": "Br4(Mo6Br8)(pyridyl)2",
          "phase": null,
          "value_eV": 229.7,
          "references": [
            "BeWa79"
          ],
          "raw_line": "Br4(Mo6Br8)(pyridyl)2 229.7 BeWa79",
          "page": 227,
          "pdf_page_index": 14,
          "provenance": "phi_handbook",
          "source_detail": "PHI Appendix B Chemical States Tables"
        },
        {
          "compound": "Cl12Mo6(pyridyl)",
          "phase": null,
          "value_eV": 229.6,
          "references": [
            "HaWa74"
          ],
          "raw_line": "Cl12Mo6(pyridyl) 229.6 HaWa74",
          "page": 227,
          "pdf_page_index": 14,
          "provenance": "phi_handbook",
          "source_detail": "PHI Appendix B Chemical States Tables"
        },
        {
          "compound": "Cl4Mo(bipyridyl)",
          "phase": null,
          "value_eV": 232.0,
          "references": [
            "CELC76"
          ],
          "raw_line": "Cl4Mo(bipyridyl) 232.0 CELC76",
          "page": 227,
          "pdf_page_index": 14,
          "provenance": "phi_handbook",
          "source_detail": "PHI Appendix B Chemical States Tables"
        },
        {
          "compound": "Cl3MoO(bipyridyl)",
          "phase": null,
          "value_eV": 231.9,
          "references": [
            "CELC76"
          ],
          "raw_line": "Cl3MoO(bipyridyl) 231.9 CELC76",
          "page": 227,
          "pdf_page_index": 14,
          "provenance": "phi_handbook",
          "source_detail": "PHI Appendix B Chemical States Tables"
        },
        {
          "compound": "Cl2MoO2(bipyridyl)",
          "phase": null,
          "value_eV": 232.3,
          "references": [
            "CELC76"
          ],
          "raw_line": "Cl2MoO2(bipyridyl) 232.3 CELC76",
          "page": 227,
          "pdf_page_index": 14,
          "provenance": "phi_handbook",
          "source_detail": "PHI Appendix B Chemical States Tables"
        },
        {
          "compound": "(CO)4Mo(bipyridyl)",
          "phase": null,
          "value_eV": 226.3,
          "references": [
            "GrMa75"
          ],
          "raw_line": "(CO)4Mo(bipyridyl) 226.3 GrMa75",
          "page": 227,
          "pdf_page_index": 14,
          "provenance": "phi_handbook",
          "source_detail": "PHI Appendix B Chemical States Tables"
        },
        {
          "compound": "Cl12Mo6(Ph3P)2",
          "phase": null,
          "value_eV": 229.6,
          "references": [
            "HaWa74"
          ],
          "raw_line": "Cl12Mo6(Ph3P)2 229.6 HaWa74",
          "page": 227,
          "pdf_page_index": 14,
          "provenance": "phi_handbook",
          "source_detail": "PHI Appendix B Chemical States Tables"
        },
        {
          "compound": "Cl6(Mo6Br8)(Et4N)2",
          "phase": null,
          "value_eV": 229.2,
          "references": [
            "BeWa79"
          ],
          "raw_line": "Cl6(Mo6Br8)(Et4N)2 229.2 BeWa79",
          "page": 227,
          "pdf_page_index": 14,
          "provenance": "phi_handbook",
          "source_detail": "PHI Appendix B Chemical States Tables"
        },
        {
          "compound": "Br6(Mo6Br8)(Et4N)2",
          "phase": null,
          "value_eV": 229.3,
          "references": [
            "BeWa79"
          ],
          "raw_line": "Br6(Mo6Br8)(Et4N)2 229.3 BeWa79",
          "page": 227,
          "pdf_page_index": 14,
          "provenance": "phi_handbook",
          "source_detail": "PHI Appendix B Chemical States Tables"
        },
        {
          "compound": "(Bu3N)2Mo(CO)4",
          "phase": null,
          "value_eV": 227.4,
          "references": [
            "GrMa75"
          ],
          "raw_line": "(Bu3N)2Mo(CO)4 227.4 GrMa75",
          "page": 227,
          "pdf_page_index": 14,
          "provenance": "phi_handbook",
          "source_detail": "PHI Appendix B Chemical States Tables"
        },
        {
          "compound": "(Bu4N)2Mo6I14",
          "phase": null,
          "value_eV": 229.0,
          "references": [
            "BeWa79"
          ],
          "raw_line": "(Bu4N)2Mo6I14 229.0 BeWa79",
          "page": 227,
          "pdf_page_index": 14,
          "provenance": "phi_handbook",
          "source_detail": "PHI Appendix B Chemical States Tables"
        },
        {
          "compound": "(Bu4N)3Mo2Cl9",
          "phase": null,
          "value_eV": 229.5,
          "references": [
            "Walt77"
          ],
          "raw_line": "(Bu4N)3Mo2Cl9 229.5 Walt77",
          "page": 227,
          "pdf_page_index": 14,
          "provenance": "phi_handbook",
          "source_detail": "PHI Appendix B Chemical States Tables"
        },
        {
          "compound": "(C5H5)Mo(CO)3",
          "phase": null,
          "value_eV": 227.4,
          "references": [
            "GrMa75"
          ],
          "raw_line": "(C5H5)Mo(CO)3 227.4 GrMa75",
          "page": 227,
          "pdf_page_index": 14,
          "provenance": "phi_handbook",
          "source_detail": "PHI Appendix B Chemical States Tables"
        },
        {
          "compound": "MoO2(acac)2",
          "phase": null,
          "value_eV": 232.0,
          "references": [
            "GrMa75"
          ],
          "raw_line": "MoO2(acac)2 232.0 GrMa75",
          "page": 227,
          "pdf_page_index": 14,
          "provenance": "phi_handbook",
          "source_detail": "PHI Appendix B Chemical States Tables"
        }
      ]
    },
    {
      "id": "N_1s",
      "element": "N",
      "line": "1s",
      "energy_kind": "binding",
      "entries": [
        {
          "compound": "BN",
          "phase": null,
          "value_eV": 398.1,
          "references": [
            "handbook"
          ],
          "raw_line": "BN 398.1 Φ",
          "page": 227,
          "pdf_page_index": 14,
          "provenance": "phi_handbook",
          "source_detail": "PHI Appendix B Chemical States Tables"
        },
        {
          "compound": "NH3",
          "phase": null,
          "value_eV": 399.6,
          "references": [
            "HHJ69"
          ],
          "raw_line": "NH3 399.6 HHJ69",
          "page": 227,
          "pdf_page_index": 14,
          "provenance": "phi_handbook",
          "source_detail": "PHI Appendix B Chemical States Tables"
        },
        {
          "compound": "NH3",
          "phase": null,
          "value_eV": 398.7,
          "references": [
            "LaLu79",
            "RNS73"
          ],
          "raw_line": "NH3 398.7 LaLu79, RNS73",
          "page": 227,
          "pdf_page_index": 14,
          "provenance": "phi_handbook",
          "source_detail": "PHI Appendix B Chemical States Tables"
        },
        {
          "compound": "Cr2N",
          "phase": null,
          "value_eV": 397.4,
          "references": [
            "RoRo76"
          ],
          "raw_line": "Cr2N 397.4 RoRo76",
          "page": 227,
          "pdf_page_index": 14,
          "provenance": "phi_handbook",
          "source_detail": "PHI Appendix B Chemical States Tables"
        },
        {
          "compound": "CrN",
          "phase": null,
          "value_eV": 396.7,
          "references": [
            "STAB76"
          ],
          "raw_line": "CrN 396.7 STAB76",
          "page": 227,
          "pdf_page_index": 14,
          "provenance": "phi_handbook",
          "source_detail": "PHI Appendix B Chemical States Tables"
        },
        {
          "compound": "GaN",
          "phase": null,
          "value_eV": 397.0,
          "references": [
            "HeMa80"
          ],
          "raw_line": "GaN 397.0 HeMa80",
          "page": 227,
          "pdf_page_index": 14,
          "provenance": "phi_handbook",
          "source_detail": "PHI Appendix B Chemical States Tables"
        },
        {
          "compound": "Ge3N4",
          "phase": null,
          "value_eV": 397.4,
          "references": [
            "TLR78"
          ],
          "raw_line": "Ge3N4 397.4 TLR78",
          "page": 227,
          "pdf_page_index": 14,
          "provenance": "phi_handbook",
          "source_detail": "PHI Appendix B Chemical States Tables"
        },
        {
          "compound": "ScN",
          "phase": null,
          "value_eV": 396.2,
          "references": [
            "STAB76"
          ],
          "raw_line": "ScN 396.2 STAB76",
          "page": 227,
          "pdf_page_index": 14,
          "provenance": "phi_handbook",
          "source_detail": "PHI Appendix B Chemical States Tables"
        },
        {
          "compound": "TiN",
          "phase": null,
          "value_eV": 396.9,
          "references": [
            "STAB76"
          ],
          "raw_line": "TiN 396.9 STAB76",
          "page": 227,
          "pdf_page_index": 14,
          "provenance": "phi_handbook",
          "source_detail": "PHI Appendix B Chemical States Tables"
        },
        {
          "compound": "VN",
          "phase": null,
          "value_eV": 397.4,
          "references": [
            "STAB76"
          ],
          "raw_line": "VN 397.4 STAB76",
          "page": 227,
          "pdf_page_index": 14,
          "provenance": "phi_handbook",
          "source_detail": "PHI Appendix B Chemical States Tables"
        },
        {
          "compound": "BN",
          "phase": null,
          "value_eV": 398.1,
          "references": [
            "WRDM79",
            "HJGN70"
          ],
          "raw_line": "BN 398.1 WRDM79, HJGN70",
          "page": 227,
          "pdf_page_index": 14,
          "provenance": "phi_handbook",
          "source_detail": "PHI Appendix B Chemical States Tables"
        },
        {
          "compound": "Si3N4",
          "phase": null,
          "value_eV": 397.4,
          "references": [
            "TLR78"
          ],
          "raw_line": "Si3N4 397.4 TLR78",
          "page": 227,
          "pdf_page_index": 14,
          "provenance": "phi_handbook",
          "source_detail": "PHI Appendix B Chemical States Tables"
        },
        {
          "compound": "S2N2",
          "phase": null,
          "value_eV": 398.9,
          "references": [
            "SDIO77"
          ],
          "raw_line": "S2N2 398.9 SDIO77",
          "page": 227,
          "pdf_page_index": 14,
          "provenance": "phi_handbook",
          "source_detail": "PHI Appendix B Chemical States Tables"
        },
        {
          "compound": "SP(NH3)3",
          "phase": null,
          "value_eV": 398.8,
          "references": [
            "FlWe75"
          ],
          "raw_line": "SP(NH3)3 398.8 FlWe75",
          "page": 227,
          "pdf_page_index": 14,
          "provenance": "phi_handbook",
          "source_detail": "PHI Appendix B Chemical States Tables"
        },
        {
          "compound": "S4N3Cl",
          "phase": null,
          "value_eV": 400.4,
          "references": [
            "HHJ69"
          ],
          "raw_line": "S4N3Cl 400.4 HHJ69",
          "page": 227,
          "pdf_page_index": 14,
          "provenance": "phi_handbook",
          "source_detail": "PHI Appendix B Chemical States Tables"
        },
        {
          "compound": "(NPCl2)3",
          "phase": null,
          "value_eV": 400.3,
          "references": [
            "HHJ69"
          ],
          "raw_line": "(NPCl2)3 400.3 HHJ69",
          "page": 227,
          "pdf_page_index": 14,
          "provenance": "phi_handbook",
          "source_detail": "PHI Appendix B Chemical States Tables"
        },
        {
          "compound": "Cs(N*NN*)",
          "phase": null,
          "value_eV": 397.9,
          "references": [
            "SGRS72"
          ],
          "raw_line": "Cs(N*NN*) 397.9 SGRS72",
          "page": 227,
          "pdf_page_index": 14,
          "provenance": "phi_handbook",
          "source_detail": "PHI Appendix B Chemical States Tables"
        },
        {
          "compound": "Cs(NN*N)",
          "phase": null,
          "value_eV": 402.2,
          "references": [
            "SGRS72"
          ],
          "raw_line": "Cs(NN*N) 402.2 SGRS72",
          "page": 227,
          "pdf_page_index": 14,
          "provenance": "phi_handbook",
          "source_detail": "PHI Appendix B Chemical States Tables"
        },
        {
          "compound": "K(N*NN*)",
          "phase": null,
          "value_eV": 398.5,
          "references": [
            "SGRS72"
          ],
          "raw_line": "K(N*NN*) 398.5 SGRS72",
          "page": 227,
          "pdf_page_index": 14,
          "provenance": "phi_handbook",
          "source_detail": "PHI Appendix B Chemical States Tables"
        },
        {
          "compound": "K(NN*N)",
          "phase": null,
          "value_eV": 402.8,
          "references": [
            "SGRS72"
          ],
          "raw_line": "K(NN*N) 402.8 SGRS72",
          "page": 227,
          "pdf_page_index": 14,
          "provenance": "phi_handbook",
          "source_detail": "PHI Appendix B Chemical States Tables"
        },
        {
          "compound": "Li(N*NN*)",
          "phase": null,
          "value_eV": 398.7,
          "references": [
            "SGRS72"
          ],
          "raw_line": "Li(N*NN*) 398.7 SGRS72",
          "page": 227,
          "pdf_page_index": 14,
          "provenance": "phi_handbook",
          "source_detail": "PHI Appendix B Chemical States Tables"
        },
        {
          "compound": "Li(NN*N)",
          "phase": null,
          "value_eV": 403.1,
          "references": [
            "SGRS72"
          ],
          "raw_line": "Li(NN*N) 403.1 SGRS72",
          "page": 227,
          "pdf_page_index": 14,
          "provenance": "phi_handbook",
          "source_detail": "PHI Appendix B Chemical States Tables"
        },
        {
          "compound": "Na(N*NN*)",
          "phase": null,
          "value_eV": 398.5,
          "references": [
            "SGRS72"
          ],
          "raw_line": "Na(N*NN*) 398.5 SGRS72",
          "page": 227,
          "pdf_page_index": 14,
          "provenance": "phi_handbook",
          "source_detail": "PHI Appendix B Chemical States Tables"
        },
        {
          "compound": "Na(N*NN*)",
          "phase": null,
          "value_eV": 400.1,
          "references": [
            "HHJ69"
          ],
          "raw_line": "Na(N*NN*) 400.1 HHJ69",
          "page": 227,
          "pdf_page_index": 14,
          "provenance": "phi_handbook",
          "source_detail": "PHI Appendix B Chemical States Tables"
        },
        {
          "compound": "Na(NN*N)",
          "phase": null,
          "value_eV": 402.9,
          "references": [
            "SGRS72"
          ],
          "raw_line": "Na(NN*N) 402.9 SGRS72",
          "page": 227,
          "pdf_page_index": 14,
          "provenance": "phi_handbook",
          "source_detail": "PHI Appendix B Chemical States Tables"
        },
        {
          "compound": "Na(NN*N)",
          "phase": null,
          "value_eV": 404.5,
          "references": [
            "HHJ69"
          ],
          "raw_line": "Na(NN*N) 404.5 HHJ69",
          "page": 227,
          "pdf_page_index": 14,
          "provenance": "phi_handbook",
          "source_detail": "PHI Appendix B Chemical States Tables"
        },
        {
