Repository: arquerlab/SERSFlow

# SERSFlow

## Run the API

Install dependencies:

```bash
pip install -e .
```

## Python HTTP client

Optional ergonomics wrapper around this API (`httpx`):

```bash
pip install -e ".[client]"
```

```python
from sersflow.client import SersflowClient

with SersflowClient("http://127.0.0.1:8000") as client:
    client.meta.health()
```

See `examples/python_client_quickstart.py` for upload → dataset → session → analysis.

## MCP (Cursor)

Optional stdio MCP for LLM agents (`sersflow-mcp`), bundled with the API package:

```bash
pip install -e ".[mcp]"
```

See [docs/MCP_SETUP.md](docs/MCP_SETUP.md) for Cursor `mcp.json`, env/TOML config, and confirmation rules.

File: src/sersflow/core/xps/data/chemical_states.json (part 15 of 31)
{
          "compound": "Rb(N*NN*)",
          "phase": null,
          "value_eV": 398.1,
          "references": [
            "SGRS72"
          ],
          "raw_line": "Rb(N*NN*) 398.1 SGRS72",
          "page": 227,
          "pdf_page_index": 14,
          "provenance": "phi_handbook",
          "source_detail": "PHI Appendix B Chemical States Tables"
        },
        {
          "compound": "Rb(NN*N)",
          "phase": null,
          "value_eV": 402.4,
          "references": [
            "SGRS72"
          ],
          "raw_line": "Rb(NN*N) 402.4 SGRS72",
          "page": 227,
          "pdf_page_index": 14,
          "provenance": "phi_handbook",
          "source_detail": "PHI Appendix B Chemical States Tables"
        },
        {
          "compound": "K3Co(CN)6",
          "phase": null,
          "value_eV": 399.6,
          "references": [
            "Vann76"
          ],
          "raw_line": "K3Co(CN)6 399.6 Vann76",
          "page": 227,
          "pdf_page_index": 14,
          "provenance": "phi_handbook",
          "source_detail": "PHI Appendix B Chemical States Tables"
        },
        {
          "compound": "K3Cr(CN)6",
          "phase": null,
          "value_eV": 397.6,
          "references": [
            "Vann76",
            "ZeHa71"
          ],
          "raw_line": "K3Cr(CN)6 397.6 Vann76, ZeHa71",
          "page": 227,
          "pdf_page_index": 14,
          "provenance": "phi_handbook",
          "source_detail": "PHI Appendix B Chemical States Tables"
        },
        {
          "compound": "K3Fe(CN)6",
          "phase": null,
          "value_eV": 398.1,
          "references": [
            "Vann76"
          ],
          "raw_line": "K3Fe(CN)6 398.1 Vann76",
          "page": 227,
          "pdf_page_index": 14,
          "provenance": "phi_handbook",
          "source_detail": "PHI Appendix B Chemical States Tables"
        },
        {
          "compound": "K3Mn(CN)6",
          "phase": null,
          "value_eV": 398.3,
          "references": [
            "Vann76"
          ],
          "raw_line": "K3Mn(CN)6 398.3 Vann76",
          "page": 227,
          "pdf_page_index": 14,
          "provenance": "phi_handbook",
          "source_detail": "PHI Appendix B Chemical States Tables"
        },
        {
          "compound": "K4Fe(CN)6",
          "phase": null,
          "value_eV": 398.0,
          "references": [
            "Vann76"
          ],
          "raw_line": "K4Fe(CN)6 398.0 Vann76",
          "page": 227,
          "pdf_page_index": 14,
          "provenance": "phi_handbook",
          "source_detail": "PHI Appendix B Chemical States Tables"
        },
        {
          "compound": "K4Fe(CN)6",
          "phase": null,
          "value_eV": 397.8,
          "references": [
            "YNNA77"
          ],
          "raw_line": "K4Fe(CN)6 397.8 YNNA77",
          "page": 227,
          "pdf_page_index": 14,
          "provenance": "phi_handbook",
          "source_detail": "PHI Appendix B Chemical States Tables"
        },
        {
          "compound": "K4V(CN)6",
          "phase": null,
          "value_eV": 398.5,
          "references": [
            "Vann76"
          ],
          "raw_line": "K4V(CN)6 398.5 Vann76",
          "page": 227,
          "pdf_page_index": 14,
          "provenance": "phi_handbook",
          "source_detail": "PHI Appendix B Chemical States Tables"
        },
        {
          "compound": "Na4Mn(CN)6",
          "phase": null,
          "value_eV": 397.6,
          "references": [
            "Vann76"
          ],
          "raw_line": "Na4Mn(CN)6 397.6 Vann76",
          "page": 227,
          "pdf_page_index": 14,
          "provenance": "phi_handbook",
          "source_detail": "PHI Appendix B Chemical States Tables"
        },
        {
          "compound": "Na2Fe(CN)5(N*O)",
          "phase": null,
          "value_eV": 402.7,
          "references": [
            "YNNA77"
          ],
          "raw_line": "Na2Fe(CN)5(N*O) 402.7 YNNA77",
          "page": 227,
          "pdf_page_index": 14,
          "provenance": "phi_handbook",
          "source_detail": "PHI Appendix B Chemical States Tables"
        },
        {
          "compound": "Na2Fe(CN*)5(NO)",
          "phase": null,
          "value_eV": 397.4,
          "references": [
            "YNNA77"
          ],
          "raw_line": "Na2Fe(CN*)5(NO) 397.4 YNNA77",
          "page": 227,
          "pdf_page_index": 14,
          "provenance": "phi_handbook",
          "source_detail": "PHI Appendix B Chemical States Tables"
        },
        {
          "compound": "Na4Fe(CN)5N*O2",
          "phase": null,
          "value_eV": 404.3,
          "references": [
            "YNNA77"
          ],
          "raw_line": "Na4Fe(CN)5N*O2 404.3 YNNA77",
          "page": 227,
          "pdf_page_index": 14,
          "provenance": "phi_handbook",
          "source_detail": "PHI Appendix B Chemical States Tables"
        },
        {
          "compound": "Na4Fe(CN*)5NO2",
          "phase": null,
          "value_eV": 396.6,
          "references": [
            "YNNA77"
          ],
          "raw_line": "Na4Fe(CN*)5NO2 396.6 YNNA77",
          "page": 227,
          "pdf_page_index": 14,
          "provenance": "phi_handbook",
          "source_detail": "PHI Appendix B Chemical States Tables"
        },
        {
          "compound": "KCN",
          "phase": null,
          "value_eV": 399.8,
          "references": [
            "HHJ69"
          ],
          "raw_line": "KCN 399.8 HHJ69",
          "page": 227,
          "pdf_page_index": 14,
          "provenance": "phi_handbook",
          "source_detail": "PHI Appendix B Chemical States Tables"
        },
        {
          "compound": "KCN",
          "phase": null,
          "value_eV": 398.3,
          "references": [
            "YNNA74"
          ],
          "raw_line": "KCN 398.3 YNNA74",
          "page": 227,
          "pdf_page_index": 14,
          "provenance": "phi_handbook",
          "source_detail": "PHI Appendix B Chemical States Tables"
        },
        {
          "compound": "KCN",
          "phase": null,
          "value_eV": 400.6,
          "references": [
            "Vann76"
          ],
          "raw_line": "KCN 400.6 Vann76",
          "page": 227,
          "pdf_page_index": 14,
          "provenance": "phi_handbook",
          "source_detail": "PHI Appendix B Chemical States Tables"
        },
        {
          "compound": "NaCN",
          "phase": null,
          "value_eV": 400.2,
          "references": [
            "Vann76"
          ],
          "raw_line": "NaCN 400.2 Vann76",
          "page": 227,
          "pdf_page_index": 14,
          "provenance": "phi_handbook",
          "source_detail": "PHI Appendix B Chemical States Tables"
        },
        {
          "compound": "(NH4)2PtCl4",
          "phase": null,
          "value_eV": 400.3,
          "references": [
            "KaEl79"
          ],
          "raw_line": "(NH4)2PtCl4 400.3 KaEl79",
          "page": 227,
          "pdf_page_index": 14,
          "provenance": "phi_handbook",
          "source_detail": "PHI Appendix B Chemical States Tables"
        },
        {
          "compound": "(NH4)2SO4",
          "phase": null,
          "value_eV": 401.3,
          "references": [
            "SwAl74"
          ],
          "raw_line": "(NH4)2SO4 401.3 SwAl74",
          "page": 227,
          "pdf_page_index": 14,
          "provenance": "phi_handbook",
          "source_detail": "PHI Appendix B Chemical States Tables"
        },
        {
          "compound": "N*H4NO3",
          "phase": null,
          "value_eV": 401.9,
          "references": [
            "SwAl74",
            "BCM78"
          ],
          "raw_line": "N*H4NO3 401.9 SwAl74, BCM78",
          "page": 227,
          "pdf_page_index": 14,
          "provenance": "phi_handbook",
          "source_detail": "PHI Appendix B Chemical States Tables"
        },
        {
          "compound": "N*H4NO3",
          "phase": null,
          "value_eV": 402.3,
          "references": [
            "BTE77"
          ],
          "raw_line": "N*H4NO3 402.3 BTE77",
          "page": 227,
          "pdf_page_index": 14,
          "provenance": "phi_handbook",
          "source_detail": "PHI Appendix B Chemical States Tables"
        },
        {
          "compound": "N*H4NO3",
          "phase": null,
          "value_eV": 403.1,
          "references": [
            "HHJ69"
          ],
          "raw_line": "N*H4NO3 403.1 HHJ69",
          "page": 227,
          "pdf_page_index": 14,
          "provenance": "phi_handbook",
          "source_detail": "PHI Appendix B Chemical States Tables"
        },
        {
          "compound": "N2H6SO4",
          "phase": null,
          "value_eV": 403.3,
          "references": [
            "HHJ69"
          ],
          "raw_line": "N2H6SO4 403.3 HHJ69",
          "page": 227,
          "pdf_page_index": 14,
          "provenance": "phi_handbook",
          "source_detail": "PHI Appendix B Chemical States Tables"
        },
        {
          "compound": "N2H6SO4",
          "phase": null,
          "value_eV": 401.7,
          "references": [
            "Folk73"
          ],
          "raw_line": "N2H6SO4 401.7 Folk73",
          "page": 227,
          "pdf_page_index": 14,
          "provenance": "phi_handbook",
          "source_detail": "PHI Appendix B Chemical States Tables"
        },
        {
          "compound": "NH3OHCl",
          "phase": "ionic",
          "value_eV": 402.9,
          "references": [
            "HHJ69"
          ],
          "raw_line": "NH3OHCl, ionic 402.9 HHJ69",
          "page": 227,
          "pdf_page_index": 14,
          "provenance": "phi_handbook",
          "source_detail": "PHI Appendix B Chemical States Tables"
        },
        {
          "compound": "NH3OHCl",
          "phase": "ionic",
          "value_eV": 401.4,
          "references": [
            "Folk73"
          ],
          "raw_line": "NH3OHCl, ionic 401.4 Folk73",
          "page": 227,
          "pdf_page_index": 14,
          "provenance": "phi_handbook",
          "source_detail": "PHI Appendix B Chemical States Tables"
        },
        {
          "compound": "NH3SO3",
          "phase": null,
          "value_eV": 402.6,
          "references": [
            "HHJ69"
          ],
          "raw_line": "NH3SO3 402.6 HHJ69",
          "page": 227,
          "pdf_page_index": 14,
          "provenance": "phi_handbook",
          "source_detail": "PHI Appendix B Chemical States Tables"
        },
        {
          "compound": "NaN2O2",
          "phase": null,
          "value_eV": 402.1,
          "references": [
            "HHJ69"
          ],
          "raw_line": "NaN2O2 402.1 HHJ69",
          "page": 227,
          "pdf_page_index": 14,
          "provenance": "phi_handbook",
          "source_detail": "PHI Appendix B Chemical States Tables"
        },
        {
          "compound": "KSCN",
          "phase": null,
          "value_eV": 399.3,
          "references": [
            "HHJ69"
          ],
          "raw_line": "KSCN 399.3 HHJ69",
          "page": 227,
          "pdf_page_index": 14,
          "provenance": "phi_handbook",
          "source_detail": "PHI Appendix B Chemical States Tables"
        },
        {
          "compound": "KOCN",
          "phase": null,
          "value_eV": 399.1,
          "references": [
            "HHJ69"
          ],
          "raw_line": "KOCN 399.1 HHJ69",
          "page": 227,
          "pdf_page_index": 14,
          "provenance": "phi_handbook",
          "source_detail": "PHI Appendix B Chemical States Tables"
        },
        {
          "compound": "KOCN",
          "phase": null,
          "value_eV": 397.9,
          "references": [
            "Folk73"
          ],
          "raw_line": "KOCN 397.9 Folk73",
          "page": 227,
          "pdf_page_index": 14,
          "provenance": "phi_handbook",
          "source_detail": "PHI Appendix B Chemical States Tables"
        },
        {
          "compound": "NF4BF4",
          "phase": null,
          "value_eV": 417.1,
          "references": [
            "RNS73"
          ],
          "raw_line": "NF4BF4 417.1 RNS73",
          "page": 227,
          "pdf_page_index": 14,
          "provenance": "phi_handbook",
          "source_detail": "PHI Appendix B Chemical States Tables"
        },
        {
          "compound": "NaNO2",
          "phase": null,
          "value_eV": 404.9,
          "references": [
            "HHJ69",
            "LiHe75"
          ],
          "raw_line": "NaNO2 404.9 HHJ69, LiHe75",
          "page": 227,
          "pdf_page_index": 14,
          "provenance": "phi_handbook",
          "source_detail": "PHI Appendix B Chemical States Tables"
        },
        {
          "compound": "NaNO2",
          "phase": null,
          "value_eV": 403.9,
          "references": [
            "BTE77"
          ],
          "raw_line": "NaNO2 403.9 BTE77",
          "page": 227,
          "pdf_page_index": 14,
          "provenance": "phi_handbook",
          "source_detail": "PHI Appendix B Chemical States Tables"
        },
        {
          "compound": "Ba(NO3)2",
          "phase": null,
          "value_eV": 407.5,
          "references": [
            "CLSW83"
          ],
          "raw_line": "Ba(NO3)2 407.5 CLSW83",
          "page": 227,
          "pdf_page_index": 14,
          "provenance": "phi_handbook",
          "source_detail": "PHI Appendix B Chemical States Tables"
        },
        {
          "compound": "Ca(NO3)2",
          "phase": null,
          "value_eV": 408.0,
          "references": [
            "CLSW83"
          ],
          "raw_line": "Ca(NO3)2 408.0 CLSW83",
          "page": 227,
          "pdf_page_index": 14,
          "provenance": "phi_handbook",
          "source_detail": "PHI Appendix B Chemical States Tables"
        },
        {
          "compound": "KNO3",
          "phase": null,
          "value_eV": 407.2,
          "references": [
            "NSLS77"
          ],
          "raw_line": "KNO3 407.2 NSLS77",
          "page": 227,
          "pdf_page_index": 14,
          "provenance": "phi_handbook",
          "source_detail": "PHI Appendix B Chemical States Tables"
        },
        {
          "compound": "NH4N*O3",
          "phase": null,
          "value_eV": 407.3,
          "references": [
            "BTE77"
          ],
          "raw_line": "NH4N*O3 407.3 BTE77",
          "page": 227,
          "pdf_page_index": 14,
          "provenance": "phi_handbook",
          "source_detail": "PHI Appendix B Chemical States Tables"
        },
        {
          "compound": "NH4N*O3",
          "phase": null,
          "value_eV": 408.0,
          "references": [
            "HHJ69"
          ],
          "raw_line": "NH4N*O3 408.0 HHJ69",
          "page": 228,
          "pdf_page_index": 15,
          "provenance": "phi_handbook",
          "source_detail": "PHI Appendix B Chemical States Tables"
        },
        {
          "compound": "NH4N*O3",
          "phase": null,
          "value_eV": 405.8,
          "references": [
            "BCM78"
          ],
          "raw_line": "NH4N*O3 405.8 BCM78",
          "page": 228,
          "pdf_page_index": 15,
          "provenance": "phi_handbook",
          "source_detail": "PHI Appendix B Chemical States Tables"
        },
        {
          "compound": "NaNO3",
          "phase": null,
          "value_eV": 408.1,
          "references": [
            "HHJ69",
            "LiHe75"
          ],
          "raw_line": "NaNO3 408.1 HHJ69, LiHe75",
          "page": 228,
          "pdf_page_index": 15,
          "provenance": "phi_handbook",
          "source_detail": "PHI Appendix B Chemical States Tables"
        },
        {
          "compound": "NaNO3",
          "phase": null,
          "value_eV": 407.4,
          "references": [
            "BTE77"
          ],
          "raw_line": "NaNO3 407.4 BTE77",
          "page": 228,
          "pdf_page_index": 15,
          "provenance": "phi_handbook",
          "source_detail": "PHI Appendix B Chemical States Tables"
        },
        {
          "compound": "Ni(NO3)2",
          "phase": null,
          "value_eV": 407.0,
          "references": [
            "TRLK73"
          ],
          "raw_line": "Ni(NO3)2 407.0 TRLK73",
          "page": 228,
          "pdf_page_index": 15,
          "provenance": "phi_handbook",
          "source_detail": "PHI Appendix B Chemical States Tables"
        },
        {
          "compound": "Ni(NO3)2·6H2O",
          "phase": null,
          "value_eV": 407.6,
          "references": [
            "NZB78"
          ],
          "raw_line": "Ni(NO3)2·6H2O 407.6 NZB78",
          "page": 228,
          "pdf_page_index": 15,
          "provenance": "phi_handbook",
          "source_detail": "PHI Appendix B Chemical States Tables"
        },
        {
          "compound": "Pb(NO3)2",
          "phase": null,
          "value_eV": 407.2,
          "references": [
            "TLR78"
          ],
          "raw_line": "Pb(NO3)2 407.2 TLR78",
          "page": 228,
          "pdf_page_index": 15,
          "provenance": "phi_handbook",
          "source_detail": "PHI Appendix B Chemical States Tables"
        },
        {
          "compound": "Sr(NO3)2",
          "phase": null,
          "value_eV": 408.1,
          "references": [
            "CLSW83"
          ],
          "raw_line": "Sr(NO3)2 408.1 CLSW83",
          "page": 228,
          "pdf_page_index": 15,
          "provenance": "phi_handbook",
          "source_detail": "PHI Appendix B Chemical States Tables"
        },
        {
          "compound": "K2Pt(NO2)4",
          "phase": null,
          "value_eV": 404.7,
          "references": [
            "SNMK78"
          ],
          "raw_line": "K2Pt(NO2)4 404.7 SNMK78",
          "page": 228,
          "pdf_page_index": 15,
          "provenance": "phi_handbook",
          "source_detail": "PHI Appendix B Chemical States Tables"
        },
        {
          "compound": "K2Pt(NO2)6",
          "phase": null,
          "value_eV": 404.7,
          "references": [
            "SNMK78"
          ],
          "raw_line": "K2Pt(NO2)6 404.7 SNMK78",
          "page": 228,
          "pdf_page_index": 15,
          "provenance": "phi_handbook",
          "source_detail": "PHI Appendix B Chemical States Tables"
        },
        {
          "compound": "K3Co(NO2)6",
          "phase": null,
          "value_eV": 404.2,
          "references": [
            "NBMO73"
          ],
          "raw_line": "K3Co(NO2)6 404.2 NBMO73",
          "page": 228,
          "pdf_page_index": 15,
          "provenance": "phi_handbook",
          "source_detail": "PHI Appendix B Chemical States Tables"
        },
        {
          "compound": "K3Rh(NO2)6",
          "phase": null,
          "value_eV": 404.1,
          "references": [
            "SNMK78"
          ],
          "raw_line": "K3Rh(NO2)6 404.1 SNMK78",
          "page": 228,
          "pdf_page_index": 15,
          "provenance": "phi_handbook",
          "source_detail": "PHI Appendix B Chemical States Tables"
        },
        {
          "compound": "K3Rh(NO2)6",
          "phase": null,
          "value_eV": 407.3,
          "references": [
            "SNMK78"
          ],
          "raw_line": "K3Rh(NO2)6 407.3 SNMK78",
          "page": 228,
          "pdf_page_index": 15,
          "provenance": "phi_handbook",
          "source_detail": "PHI Appendix B Chemical States Tables"
        },
        {
          "compound": "MoCl2(NO)2",
          "phase": null,
          "value_eV": 401.4,
          "references": [
            "Nefe78"
          ],
          "raw_line": "MoCl2(NO)2 401.4 Nefe78",
          "page": 228,
          "pdf_page_index": 15,
          "provenance": "phi_handbook",
          "source_detail": "PHI Appendix B Chemical States Tables"
        },
        {
          "compound": "K2Os(NO)Cl5",
          "phase": null,
          "value_eV": 402.8,
          "references": [
            "Nefe78"
          ],
          "raw_line": "K2Os(NO)Cl5 402.8 Nefe78",
          "page": 228,
          "pdf_page_index": 15,
          "provenance": "phi_handbook",
          "source_detail": "PHI Appendix B Chemical States Tables"
        },
        {
          "compound": "K2Ru(NO)I5",
          "phase": null,
          "value_eV": 402.5,
          "references": [
            "Nefe78"
          ],
          "raw_line": "K2Ru(NO)I5 402.5 Nefe78",
          "page": 228,
          "pdf_page_index": 15,
          "provenance": "phi_handbook",
          "source_detail": "PHI Appendix B Chemical States Tables"
        },
        {
          "compound": "K2Ru(NO)Br5",
          "phase": null,
          "value_eV": 403.3,
          "references": [
            "Nefe78"
          ],
          "raw_line": "K2Ru(NO)Br5 403.3 Nefe78",
          "page": 228,
          "pdf_page_index": 15,
          "provenance": "phi_handbook",
          "source_detail": "PHI Appendix B Chemical States Tables"
        },
        {
          "compound": "Rh2(NO)6Cl3",
          "phase": null,
          "value_eV": 401.9,
          "references": [
            "Nefe78"
          ],
          "raw_line": "Rh2(NO)6Cl3 401.9 Nefe78",
          "page": 228,
          "pdf_page_index": 15,
          "provenance": "phi_handbook",
          "source_detail": "PHI Appendix B Chemical States Tables"
        },
        {
          "compound": "Co(CO)3NO",
          "phase": null,
          "value_eV": 402.2,
          "references": [
            "BCGH72"
          ],
          "raw_line": "Co(CO)3NO 402.2 BCGH72",
          "page": 228,
          "pdf_page_index": 15,
          "provenance": "phi_handbook",
          "source_detail": "PHI Appendix B Chemical States Tables"
        },
        {
          "compound": "Fe(CO)2(NO)2",
          "phase": null,
          "value_eV": 401.8,
          "references": [
            "BCGH72"
          ],
          "raw_line": "Fe(CO)2(NO)2 401.8 BCGH72",
          "page": 228,
          "pdf_page_index": 15,
          "provenance": "phi_handbook",
          "source_detail": "PHI Appendix B Chemical States Tables"
        },
        {
          "compound": "Co(NH3)5Cl3",
          "phase": null,
          "value_eV": 400.1,
          "references": [
            "YNAB77"
          ],
          "raw_line": "Co(NH3)5Cl3 400.1 YNAB77",
          "page": 228,
          "pdf_page_index": 15,
          "provenance": "phi_handbook",
          "source_detail": "PHI Appendix B Chemical States Tables"
        },
        {
          "compound": "Ni(NH3)6Br2",
          "phase": null,
          "value_eV": 399.6,
          "references": [
            "NZB78"
          ],
          "raw_line": "Ni(NH3)6Br2 399.6 NZB78",
          "page": 228,
          "pdf_page_index": 15,
          "provenance": "phi_handbook",
          "source_detail": "PHI Appendix B Chemical States Tables"
        },
        {
          "compound": "Ni(NH3)6(ClO4)2",
          "phase": null,
          "value_eV": 399.9,
          "references": [
            "NZB78"
          ],
          "raw_line": "Ni(NH3)6(ClO4)2 399.9 NZB78",
          "page": 228,
          "pdf_page_index": 15,
          "provenance": "phi_handbook",
          "source_detail": "PHI Appendix B Chemical States Tables"
        },
        {
          "compound": "Pt(N*H3)2(NO2)2",
          "phase": null,
          "value_eV": 400.4,
          "references": [
            "Nefe78",
            "CMHL77"
          ],
          "raw_line": "Pt(N*H3)2(NO2)2 400.4 Nefe78, CMHL77",
          "page": 228,
          "pdf_page_index": 15,
          "provenance": "phi_handbook",
          "source_detail": "PHI Appendix B Chemical States Tables"
        },
        {
          "compound": "Pt(NH3)2(N*O2)2",
          "phase": null,
          "value_eV": 404.4,
          "references": [
            "Nefe78",
            "CMHL77"
          ],
          "raw_line": "Pt(NH3)2(N*O2)2 404.4 Nefe78, CMHL77",
          "page": 228,
          "pdf_page_index": 15,
          "provenance": "phi_handbook",
          "source_detail": "PHI Appendix B Chemical States Tables"
        },
        {
          "compound": "Pt(NH3)2Cl2",
          "phase": null,
          "value_eV": 400.2,
          "references": [
            "Nefe78",
            "CMHL77"
          ],
          "raw_line": "Pt(NH3)2Cl2 400.2 Nefe78, CMHL77",
          "page": 228,
          "pdf_page_index": 15,
          "provenance": "phi_handbook",
          "source_detail": "PHI Appendix B Chemical States Tables"
        },
        {
          "compound": "Rh(NH3)6Cl3",
          "phase": null,
          "value_eV": 400.1,
          "references": [
            "Nefe78"
          ],
          "raw_line": "Rh(NH3)6Cl3 400.1 Nefe78",
          "page": 228,
          "pdf_page_index": 15,
          "provenance": "phi_handbook",
          "source_detail": "PHI Appendix B Chemical States Tables"
        },
        {
          "compound": "Me4NBr",
          "phase": null,
          "value_eV": 401.4,
          "references": [
            "SGCT74"
          ],
          "raw_line": "Me4NBr 401.4 SGCT74",
          "page": 228,
          "pdf_page_index": 15,
          "provenance": "phi_handbook",
          "source_detail": "PHI Appendix B Chemical States Tables"
        },
        {
          "compound": "Me4NCl",
          "phase": null,
          "value_eV": 401.5,
          "references": [
            "EMGK74"
          ],
          "raw_line": "Me4NCl 401.5 EMGK74",
          "page": 228,
          "pdf_page_index": 15,
          "provenance": "phi_handbook",
          "source_detail": "PHI Appendix B Chemical States Tables"
        },
        {
          "compound": "Me4NCl",
          "phase": null,
          "value_eV": 402.3,
          "references": [
            "LiHe75"
          ],
          "raw_line": "Me4NCl 402.3 LiHe75",
          "page": 228,
          "pdf_page_index": 15,
          "provenance": "phi_handbook",
          "source_detail": "PHI Appendix B Chemical States Tables"
        },
        {
          "compound": "Et4NCl",
          "phase": null,
          "value_eV": 401.4,
          "references": [
            "EMGK74"
          ],
          "raw_line": "Et4NCl 401.4 EMGK74",
          "page": 228,
          "pdf_page_index": 15,
          "provenance": "phi_handbook",
          "source_detail": "PHI Appendix B Chemical States Tables"
        },
        {
          "compound": "Et3NHCl",
          "phase": null,
          "value_eV": 401.2,
          "references": [
            "LiHe75"
          ],
          "raw_line": "Et3NHCl 401.2 LiHe75",
          "page": 228,
          "pdf_page_index": 15,
          "provenance": "phi_handbook",
          "source_detail": "PHI Appendix B Chemical States Tables"
        },
        {
          "compound": "Et3NHHSO4",
          "phase": null,
          "value_eV": 401.8,
          "references": [
            "EvRe81"
          ],
          "raw_line": "Et3NHHSO4 401.8 EvRe81",
          "page": 228,
          "pdf_page_index": 15,
          "provenance": "phi_handbook",
          "source_detail": "PHI Appendix B Chemical States Tables"
        },
        {
          "compound": "Bu3N",
          "phase": null,
          "value_eV": 398.9,
          "references": [
            "LiHe75"
          ],
          "raw_line": "Bu3N 398.9 LiHe75",
          "page": 228,
          "pdf_page_index": 15,
          "provenance": "phi_handbook",
          "source_detail": "PHI Appendix B Chemical States Tables"
        },
        {
          "compound": "BuNH3HSO4",
          "phase": null,
          "value_eV": 401.0,
          "references": [
            "EvRe81"
          ],
          "raw_line": "BuNH3HSO4 401.0 EvRe81",
          "page": 228,
          "pdf_page_index": 15,
          "provenance": "phi_handbook",
          "source_detail": "PHI Appendix B Chemical States Tables"
        },
        {
          "compound": "Bu4NHSO4",
          "phase": null,
          "value_eV": 402.2,
          "references": [
            "EvRe81"
          ],
          "raw_line": "Bu4NHSO4 402.2 EvRe81",
          "page": 228,
          "pdf_page_index": 15,
          "provenance": "phi_handbook",
          "source_detail": "PHI Appendix B Chemical States Tables"
        },
        {
          "compound": "EtNH2",
          "phase": null,
          "value_eV": 398.9,
          "references": [
            "BCGH73"
          ],
          "raw_line": "EtNH2 398.9 BCGH73",
          "page": 228,
          "pdf_page_index": 15,
          "provenance": "phi_handbook",
          "source_detail": "PHI Appendix B Chemical States Tables"
        },
        {
          "compound": "EtNH2BF3",
          "phase": null,
          "value_eV": 401.4,
          "references": [
            "BCGH73"
          ],
          "raw_line": "EtNH2BF3 401.4 BCGH73",
          "page": 228,
          "pdf_page_index": 15,
          "provenance": "phi_handbook",
          "source_detail": "PHI Appendix B Chemical States Tables"
        },
        {
          "compound": "NH4Cl",
          "phase": null,
          "value_eV": 400.8,
          "references": [
            "SwAl74"
          ],
          "raw_line": "NH4Cl 400.8 SwAl74",
          "page": 228,
          "pdf_page_index": 15,
          "provenance": "phi_handbook",
          "source_detail": "PHI Appendix B Chemical States Tables"
        },
        {
          "compound": "NH4Cl",
          "phase": null,
          "value_eV": 401.5,
          "references": [
            "EMGK74",
            "BTE77"
          ],
          "raw_line": "NH4Cl 401.5 EMGK74, BTE77",
          "page": 228,
          "pdf_page_index": 15,
          "provenance": "phi_handbook",
          "source_detail": "PHI Appendix B Chemical States Tables"
        },
        {
          "compound": "NH3BF3",
          "phase": null,
          "value_eV": 401.9,
          "references": [
            "BCGH73"
          ],
          "raw_line": "NH3BF3 401.9 BCGH73",
          "page": 228,
          "pdf_page_index": 15,
          "provenance": "phi_handbook",
          "source_detail": "PHI Appendix B Chemical States Tables"
        },
        {
          "compound": "C5H5N",
          "phase": null,
          "value_eV": 398.8,
          "references": [
            "LiHe75"
          ],
          "raw_line": "C5H5N 398.8 LiHe75",
          "page": 228,
          "pdf_page_index": 15,
          "provenance": "phi_handbook",
          "source_detail": "PHI Appendix B Chemical States Tables"
        },
        {
          "compound": "C5H5N",
          "phase": null,
          "value_eV": 399.3,
          "references": [
            "BCGH73"
          ],
          "raw_line": "C5H5N 399.3 BCGH73",
          "page": 228,
          "pdf_page_index": 15,
          "provenance": "phi_handbook",
          "source_detail": "PHI Appendix B Chemical States Tables"
        },
        {
          "compound": "C5H5NHCl",
          "phase": null,
          "value_eV": 401.0,
          "references": [
            "HHJ69"
          ],
          "raw_line": "C5H5NHCl 401.0 HHJ69",
          "page": 228,
          "pdf_page_index": 15,
          "provenance": "phi_handbook",
          "source_detail": "PHI Appendix B Chemical States Tables"
        },
        {
          "compound": "C5H5NBF3",
          "phase": null,
          "value_eV": 401.4,
          "references": [
            "BCGH73"
          ],
          "raw_line": "C5H5NBF3 401.4 BCGH73",
          "page": 228,
          "pdf_page_index": 15,
          "provenance": "phi_handbook",
          "source_detail": "PHI Appendix B Chemical States Tables"
        },
        {
          "compound": "Hexamethylenetetramine",
          "phase": null,
          "value_eV": 399.4,
          "references": [
            "LiHe75"
          ],
          "raw_line": "Hexamethylenetetramine 399.4 LiHe75",
          "page": 228,
          "pdf_page_index": 15,
          "provenance": "phi_handbook",
          "source_detail": "PHI Appendix B Chemical States Tables"
        },
        {
          "compound": "PhCN",
          "phase": null,
          "value_eV": 399.2,
          "references": [
            "LiHe75"
          ],
          "raw_line": "PhCN 399.2 LiHe75",
          "page": 228,
          "pdf_page_index": 15,
          "provenance": "phi_handbook",
          "source_detail": "PHI Appendix B Chemical States Tables"
        },
        {
          "compound": "C(NH2)3Cl",
          "phase": null,
          "value_eV": 400.1,
          "references": [
            "LeRa77"
          ],
          "raw_line": "C(NH2)3Cl 400.1 LeRa77",
          "page": 228,
          "pdf_page_index": 15,
          "provenance": "phi_handbook",
          "source_detail": "PHI Appendix B Chemical States Tables"
        },
        {
          "compound": "PhNH2",
          "phase": null,
          "value_eV": 399.4,
          "references": [
            "LiHe75"
          ],
          "raw_line": "PhNH2 399.4 LiHe75",
          "page": 228,
          "pdf_page_index": 15,
          "provenance": "phi_handbook",
          "source_detail": "PHI Appendix B Chemical States Tables"
        },
        {
          "compound": "Me3NO",
          "phase": null,
          "value_eV": 403.0,
          "references": [
            "LiHe75"
          ],
          "raw_line": "Me3NO 403.0 LiHe75",
          "page": 228,
          "pdf_page_index": 15,
          "provenance": "phi_handbook",
          "source_detail": "PHI Appendix B Chemical States Tables"
        },
        {
          "compound": "OP(NMe2)3",
          "phase": null,
          "value_eV": 399.1,
          "references": [
            "FiWe75"
          ],
          "raw_line": "OP(NMe2)3 399.1 FiWe75",
          "page": 228,
          "pdf_page_index": 15,
          "provenance": "phi_handbook",
          "source_detail": "PHI Appendix B Chemical States Tables"
        },
        {
          "compound": "P(NMe2)3",
          "phase": null,
          "value_eV": 398.3,
          "references": [
            "GBMP79"
          ],
          "raw_line": "P(NMe2)3 398.3 GBMP79",
          "page": 228,
          "pdf_page_index": 15,
          "provenance": "phi_handbook",
          "source_detail": "PHI Appendix B Chemical States Tables"
        },
        {
          "compound": "Cysteine HCl Hydrate",
          "phase": null,
          "value_eV": 401.2,
          "references": [
            "SSEW79"
          ],
          "raw_line": "Cysteine HCl Hydrate 401.2 SSEW79",
          "page": 228,
          "pdf_page_index": 15,
          "provenance": "phi_handbook",
          "source_detail": "PHI Appendix B Chemical States Tables"
        },
        {
          "compound": "Cysteine",
          "phase": null,
          "value_eV": 400.0,
          "references": [
            "LIMa79"
          ],
          "raw_line": "Cysteine 400.0 LIMa79",
          "page": 228,
          "pdf_page_index": 15,
          "provenance": "phi_handbook",
          "source_detail": "PHI Appendix B Chemical States Tables"
        },
        {
          "compound": "H3N(CH2)3COOH",
          "phase": "ionic",
          "value_eV": 400.8,
          "references": [
            "YoSa74"
          ],
          "raw_line": "H3N(CH2)3COOH ionic 400.8 YoSa74",
          "page": 228,
          "pdf_page_index": 15,
          "provenance": "phi_handbook",
          "source_detail": "PHI Appendix B Chemical States Tables"
        },
        {
          "compound": "HN(CH2COOH)3",
          "phase": "ionic",
          "value_eV": 400.7,
          "references": [
            "YoSa74"
          ],
          "raw_line": "HN(CH2COOH)3 ionic 400.7 YoSa74",
          "page": 228,
          "pdf_page_index": 15,
          "provenance": "phi_handbook",
          "source_detail": "PHI Appendix B Chemical States Tables"
        },
        {
          "compound": "N(CH2COOH)3",
          "phase": null,
          "value_eV": 398.7,
          "references": [
            "YoSa74"
          ],
          "raw_line": "N(CH2COOH)3 398.7 YoSa74",
          "page": 228,
          "pdf_page_index": 15,
          "provenance": "phi_handbook",
          "source_detail": "PHI Appendix B Chemical States Tables"
        },
        {
          "compound": "H2NCH2COOH",
          "phase": null,
          "value_eV": 398.7,
          "references": [
            "YoSa74"
          ],
          "raw_line": "H2NCH2COOH 398.7 YoSa74",
          "page": 228,
          "pdf_page_index": 15,
          "provenance": "phi_handbook",
          "source_detail": "PHI Appendix B Chemical States Tables"
        },
        {
          "compound": "H3NCH2COO",
          "phase": "ionic",
          "value_eV": 400.6,
          "references": [
            "YoSa74"
          ],
          "raw_line": "H3NCH2COO ionic 400.6 YoSa74",
          "page": 228,
          "pdf_page_index": 15,
          "provenance": "phi_handbook",
          "source_detail": "PHI Appendix B Chemical States Tables"
        },
        {
          "compound": "EtCHNH2COOH",
          "phase": null,
          "value_eV": 400.6,
          "references": [
            "YNAB77"
          ],
          "raw_line": "EtCHNH2COOH 400.6 YNAB77",
          "page": 228,
          "pdf_page_index": 15,
          "provenance": "phi_handbook",
          "source_detail": "PHI Appendix B Chemical States Tables"
        },
        {
          "compound": "H2N(CH2)3COOH",
          "phase": null,
          "value_eV": 398.8,
          "references": [
            "YoSa74"
          ],
          "raw_line": "H2N(CH2)3COOH 398.8 YoSa74",
          "page": 228,
          "pdf_page_index": 15,
          "provenance": "phi_handbook",
          "source_detail": "PHI Appendix B Chemical States Tables"
        },
        {
          "compound": "CH3CHNH2COOH",
          "phase": null,
          "value_eV": 401.0,
          "references": [
            "YNAB77",
            "KNPP74"
          ],
          "raw_line": "CH3CHNH2COOH 401.0 YNAB77, KNPP74",
          "page": 228,
          "pdf_page_index": 15,
          "provenance": "phi_handbook",
          "source_detail": "PHI Appendix B Chemical States Tables"
        },
        {
          "compound": "H2NCONH2",
          "phase": null,
          "value_eV": 399.5,
          "references": [
            "LeRa77"
          ],
          "raw_line": "H2NCONH2 399.5 LeRa77",
          "page": 228,
          "pdf_page_index": 15,
          "provenance": "phi_handbook",
          "source_detail": "PHI Appendix B Chemical States Tables"
        },
        {
          "compound": "H2NCSNH2",
          "phase": null,
          "value_eV": 399.8,
          "references": [
            "SrWa77",
            "NBMO73"
          ],
          "raw_line": "H2NCSNH2 399.8 SrWa77, NBMO73",
          "page": 228,
          "pdf_page_index": 15,
          "provenance": "phi_handbook",
          "source_detail": "PHI Appendix B Chemical States Tables"
        },
        {
          "compound": "H2NCSNH2",
          "phase": null,
          "value_eV": 399.2,
          "references": [
            "LeRa77"
          ],
          "raw_line": "H2NCSNH2 399.2 LeRa77",
          "page": 228,
          "pdf_page_index": 15,
          "provenance": "phi_handbook",
          "source_detail": "PHI Appendix B Chemical States Tables"
        },
        {
          "compound": "CH3CONH2",
          "phase": null,
          "value_eV": 399.6,
          "references": [
            "SNMK78"
          ],
          "raw_line": "CH3CONH2 399.6 SNMK78",
          "page": 228,
          "pdf_page_index": 15,
