Repository: arquerlab/SERSFlow

# SERSFlow

## Run the API

Install dependencies:

```bash
pip install -e .
```

## Python HTTP client

Optional ergonomics wrapper around this API (`httpx`):

```bash
pip install -e ".[client]"
```

```python
from sersflow.client import SersflowClient

with SersflowClient("http://127.0.0.1:8000") as client:
    client.meta.health()
```

See `examples/python_client_quickstart.py` for upload → dataset → session → analysis.

## MCP (Cursor)

Optional stdio MCP for LLM agents (`sersflow-mcp`), bundled with the API package:

```bash
pip install -e ".[mcp]"
```

See [docs/MCP_SETUP.md](docs/MCP_SETUP.md) for Cursor `mcp.json`, env/TOML config, and confirmation rules.

File: src/sersflow/core/xps/data/chemical_states.json (part 16 of 31)
{
          "provenance": "phi_handbook",
          "source_detail": "PHI Appendix B Chemical States Tables"
        },
        {
          "compound": "PhCONH2",
          "phase": null,
          "value_eV": 399.5,
          "references": [
            "LBNN78",
            "HHJ69"
          ],
          "raw_line": "PhCONH2 399.5 LBNN78, HHJ69",
          "page": 228,
          "pdf_page_index": 15,
          "provenance": "phi_handbook",
          "source_detail": "PHI Appendix B Chemical States Tables"
        },
        {
          "compound": "PhN=NPh",
          "phase": null,
          "value_eV": 399.6,
          "references": [
            "BrFe76"
          ],
          "raw_line": "PhN=NPh 399.6 BrFe76",
          "page": 228,
          "pdf_page_index": 15,
          "provenance": "phi_handbook",
          "source_detail": "PHI Appendix B Chemical States Tables"
        },
        {
          "compound": "PhN=NPh",
          "phase": null,
          "value_eV": 400.1,
          "references": [
            "LiHe75"
          ],
          "raw_line": "PhN=NPh 400.1 LiHe75",
          "page": 228,
          "pdf_page_index": 15,
          "provenance": "phi_handbook",
          "source_detail": "PHI Appendix B Chemical States Tables"
        },
        {
          "compound": "PhCH=NPh",
          "phase": null,
          "value_eV": 399.1,
          "references": [
            "SZNS77"
          ],
          "raw_line": "PhCH=NPh 399.1 SZNS77",
          "page": 228,
          "pdf_page_index": 15,
          "provenance": "phi_handbook",
          "source_detail": "PHI Appendix B Chemical States Tables"
        },
        {
          "compound": "1,1'-azonaphthalene",
          "phase": null,
          "value_eV": 400.0,
          "references": [
            "Yosh80"
          ],
          "raw_line": "1,1'-azonaphthalene 400.0 Yosh80",
          "page": 228,
          "pdf_page_index": 15,
          "provenance": "phi_handbook",
          "source_detail": "PHI Appendix B Chemical States Tables"
        },
        {
          "compound": "NCN=C(N*H2)2",
          "phase": null,
          "value_eV": 399.2,
          "references": [
            "LeRa77"
          ],
          "raw_line": "NCN=C(N*H2)2 399.2 LeRa77",
          "page": 228,
          "pdf_page_index": 15,
          "provenance": "phi_handbook",
          "source_detail": "PHI Appendix B Chemical States Tables"
        },
        {
          "compound": "AmONO",
          "phase": null,
          "value_eV": 404.5,
          "references": [
            "LiHe75"
          ],
          "raw_line": "AmONO 404.5 LiHe75",
          "page": 228,
          "pdf_page_index": 15,
          "provenance": "phi_handbook",
          "source_detail": "PHI Appendix B Chemical States Tables"
        },
        {
          "compound": "PhC=NOHC=NOHPh",
          "phase": null,
          "value_eV": 400.6,
          "references": [
            "Yosh78"
          ],
          "raw_line": "PhC=NOHC=NOHPh 400.6 Yosh78",
          "page": 228,
          "pdf_page_index": 15,
          "provenance": "phi_handbook",
          "source_detail": "PHI Appendix B Chemical States Tables"
        },
        {
          "compound": "MeC=NOHC=NOHMe",
          "phase": null,
          "value_eV": 399.8,
          "references": [
            "Yosh78"
          ],
          "raw_line": "MeC=NOHC=NOHMe 399.8 Yosh78",
          "page": 228,
          "pdf_page_index": 15,
          "provenance": "phi_handbook",
          "source_detail": "PHI Appendix B Chemical States Tables"
        },
        {
          "compound": "Ni(dimethylglyoxime)2",
          "phase": null,
          "value_eV": 400.4,
          "references": [
            "NZB78"
          ],
          "raw_line": "Ni(dimethylglyoxime)2 400.4 NZB78",
          "page": 228,
          "pdf_page_index": 15,
          "provenance": "phi_handbook",
          "source_detail": "PHI Appendix B Chemical States Tables"
        },
        {
          "compound": "Cu Salicylaldoxime",
          "phase": null,
          "value_eV": 400.3,
          "references": [
            "BuBu74"
          ],
          "raw_line": "Cu Salicylaldoxime 400.3 BuBu74",
          "page": 228,
          "pdf_page_index": 15,
          "provenance": "phi_handbook",
          "source_detail": "PHI Appendix B Chemical States Tables"
        },
        {
          "compound": "Cu(8-hydroxyquinol)2",
          "phase": null,
          "value_eV": 399.5,
          "references": [
            "YoSa74"
          ],
          "raw_line": "Cu(8-hydroxyquinol)2 399.5 YoSa74",
          "page": 228,
          "pdf_page_index": 15,
          "provenance": "phi_handbook",
          "source_detail": "PHI Appendix B Chemical States Tables"
        },
        {
          "compound": "8-Quinolinol",
          "phase": null,
          "value_eV": 398.9,
          "references": [
            "Yosh80"
          ],
          "raw_line": "8-Quinolinol 398.9 Yosh80",
          "page": 228,
          "pdf_page_index": 15,
          "provenance": "phi_handbook",
          "source_detail": "PHI Appendix B Chemical States Tables"
        },
        {
          "compound": "Cr(CO)5NH3",
          "phase": null,
          "value_eV": 399.5,
          "references": [
            "BCGH72"
          ],
          "raw_line": "Cr(CO)5NH3 399.5 BCGH72",
          "page": 228,
          "pdf_page_index": 15,
          "provenance": "phi_handbook",
          "source_detail": "PHI Appendix B Chemical States Tables"
        },
        {
          "compound": "N(EtO)3SiCl",
          "phase": null,
          "value_eV": 400.5,
          "references": [
            "GrHe77"
          ],
          "raw_line": "N(EtO)3SiCl 400.5 GrHe77",
          "page": 228,
          "pdf_page_index": 15,
          "provenance": "phi_handbook",
          "source_detail": "PHI Appendix B Chemical States Tables"
        },
        {
          "compound": "N(EtO)3SiH",
          "phase": null,
          "value_eV": 399.8,
          "references": [
            "GrHe77"
          ],
          "raw_line": "N(EtO)3SiH 399.8 GrHe77",
          "page": 228,
          "pdf_page_index": 15,
          "provenance": "phi_handbook",
          "source_detail": "PHI Appendix B Chemical States Tables"
        },
        {
          "compound": "Morphine",
          "phase": null,
          "value_eV": 398.5,
          "references": [
            "SCKK75"
          ],
          "raw_line": "Morphine 398.5 SCKK75",
          "page": 228,
          "pdf_page_index": 15,
          "provenance": "phi_handbook",
          "source_detail": "PHI Appendix B Chemical States Tables"
        },
        {
          "compound": "Morphine H2SO4",
          "phase": null,
          "value_eV": 401.2,
          "references": [
            "SCKK75"
          ],
          "raw_line": "Morphine H2SO4 401.2 SCKK75",
          "page": 228,
          "pdf_page_index": 15,
          "provenance": "phi_handbook",
          "source_detail": "PHI Appendix B Chemical States Tables"
        }
      ]
    },
    {
      "id": "Na_1s",
      "element": "Na",
      "line": "1s",
      "energy_kind": "binding",
      "entries": [
        {
          "compound": "Na",
          "phase": null,
          "value_eV": 1071.8,
          "references": [
            "handbook"
          ],
          "raw_line": "Na 1071.8 Φ",
          "page": 228,
          "pdf_page_index": 15,
          "provenance": "phi_handbook",
          "source_detail": "PHI Appendix B Chemical States Tables"
        },
        {
          "compound": "NaCl",
          "phase": null,
          "value_eV": 1072.1,
          "references": [
            "handbook"
          ],
          "raw_line": "NaCl 1072.1 Φ",
          "page": 228,
          "pdf_page_index": 15,
          "provenance": "phi_handbook",
          "source_detail": "PHI Appendix B Chemical States Tables"
        },
        {
          "compound": "Na",
          "phase": null,
          "value_eV": 1071.8,
          "references": [
            "BaSt75"
          ],
          "raw_line": "Na 1071.8 BaSt75",
          "page": 228,
          "pdf_page_index": 15,
          "provenance": "phi_handbook",
          "source_detail": "PHI Appendix B Chemical States Tables"
        },
        {
          "compound": "Na",
          "phase": null,
          "value_eV": 1071.4,
          "references": [
            "KLMP73"
          ],
          "raw_line": "Na 1071.4 KLMP73",
          "page": 228,
          "pdf_page_index": 15,
          "provenance": "phi_handbook",
          "source_detail": "PHI Appendix B Chemical States Tables"
        },
        {
          "compound": "NaI",
          "phase": null,
          "value_eV": 1071.7,
          "references": [
            "WRDM79"
          ],
          "raw_line": "NaI 1071.7 WRDM79",
          "page": 228,
          "pdf_page_index": 15,
          "provenance": "phi_handbook",
          "source_detail": "PHI Appendix B Chemical States Tables"
        },
        {
          "compound": "NaBr",
          "phase": null,
          "value_eV": 1071.7,
          "references": [
            "Wagn75"
          ],
          "raw_line": "NaBr 1071.7 Wagn75",
          "page": 228,
          "pdf_page_index": 15,
          "provenance": "phi_handbook",
          "source_detail": "PHI Appendix B Chemical States Tables"
        },
        {
          "compound": "NaBr",
          "phase": null,
          "value_eV": 1071.4,
          "references": [
            "MVS73"
          ],
          "raw_line": "NaBr 1071.4 MVS73",
          "page": 228,
          "pdf_page_index": 15,
          "provenance": "phi_handbook",
          "source_detail": "PHI Appendix B Chemical States Tables"
        },
        {
          "compound": "NaCl",
          "phase": null,
          "value_eV": 1071.6,
          "references": [
            "Wagn75"
          ],
          "raw_line": "NaCl 1071.6 Wagn75",
          "page": 228,
          "pdf_page_index": 15,
          "provenance": "phi_handbook",
          "source_detail": "PHI Appendix B Chemical States Tables"
        },
        {
          "compound": "NaCl",
          "phase": null,
          "value_eV": 1072.5,
          "references": [
            "SGSO70"
          ],
          "raw_line": "NaCl 1072.5 SGSO70",
          "page": 228,
          "pdf_page_index": 15,
          "provenance": "phi_handbook",
          "source_detail": "PHI Appendix B Chemical States Tables"
        },
        {
          "compound": "NaCl",
          "phase": null,
          "value_eV": 1071.5,
          "references": [
            "KOK83"
          ],
          "raw_line": "NaCl 1071.5 KOK83",
          "page": 228,
          "pdf_page_index": 15,
          "provenance": "phi_handbook",
          "source_detail": "PHI Appendix B Chemical States Tables"
        },
        {
          "compound": "NaCl",
          "phase": null,
          "value_eV": 1071.8,
          "references": [
            "NSLS77"
          ],
          "raw_line": "NaCl 1071.8 NSLS77",
          "page": 228,
          "pdf_page_index": 15,
          "provenance": "phi_handbook",
          "source_detail": "PHI Appendix B Chemical States Tables"
        },
        {
          "compound": "NaCl",
          "phase": null,
          "value_eV": 1072.3,
          "references": [
            "HHDD81"
          ],
          "raw_line": "NaCl 1072.3 HHDD81",
          "page": 228,
          "pdf_page_index": 15,
          "provenance": "phi_handbook",
          "source_detail": "PHI Appendix B Chemical States Tables"
        },
        {
          "compound": "NaF",
          "phase": null,
          "value_eV": 1071.2,
          "references": [
            "Wagn75"
          ],
          "raw_line": "NaF 1071.2 Wagn75",
          "page": 228,
          "pdf_page_index": 15,
          "provenance": "phi_handbook",
          "source_detail": "PHI Appendix B Chemical States Tables"
        },
        {
          "compound": "NaF",
          "phase": null,
          "value_eV": 1071.0,
          "references": [
            "MVS73",
            "NSLS77"
          ],
          "raw_line": "NaF 1071.0 MVS73, NSLS77",
          "page": 228,
          "pdf_page_index": 15,
          "provenance": "phi_handbook",
          "source_detail": "PHI Appendix B Chemical States Tables"
        },
        {
          "compound": "Na2CO3",
          "phase": null,
          "value_eV": 1071.5,
          "references": [
            "WRDM79"
          ],
          "raw_line": "Na2CO3 1071.5 WRDM79",
          "page": 228,
          "pdf_page_index": 15,
          "provenance": "phi_handbook",
          "source_detail": "PHI Appendix B Chemical States Tables"
        },
        {
          "compound": "Na2CO3",
          "phase": null,
          "value_eV": 1071.7,
          "references": [
            "HHDD81"
          ],
          "raw_line": "Na2CO3 1071.7 HHDD81",
          "page": 228,
          "pdf_page_index": 15,
          "provenance": "phi_handbook",
          "source_detail": "PHI Appendix B Chemical States Tables"
        },
        {
          "compound": "Na2HPO4",
          "phase": null,
          "value_eV": 1071.6,
          "references": [
            "WRDM79"
          ],
          "raw_line": "Na2HPO4 1071.6 WRDM79",
          "page": 228,
          "pdf_page_index": 15,
          "provenance": "phi_handbook",
          "source_detail": "PHI Appendix B Chemical States Tables"
        },
        {
          "compound": "Na2HPO4",
          "phase": null,
          "value_eV": 1071.5,
          "references": [
            "Swif82"
          ],
          "raw_line": "Na2HPO4 1071.5 Swif82",
          "page": 228,
          "pdf_page_index": 15,
          "provenance": "phi_handbook",
          "source_detail": "PHI Appendix B Chemical States Tables"
        },
        {
          "compound": "Na2S2O3",
          "phase": null,
          "value_eV": 1071.6,
          "references": [
            "Wagn75"
          ],
          "raw_line": "Na2S2O3 1071.6 Wagn75",
          "page": 228,
          "pdf_page_index": 15,
          "provenance": "phi_handbook",
          "source_detail": "PHI Appendix B Chemical States Tables"
        },
        {
          "compound": "Na2SO3",
          "phase": null,
          "value_eV": 1071.3,
          "references": [
            "Wagn75"
          ],
          "raw_line": "Na2SO3 1071.3 Wagn75",
          "page": 228,
          "pdf_page_index": 15,
          "provenance": "phi_handbook",
          "source_detail": "PHI Appendix B Chemical States Tables"
        },
        {
          "compound": "Na2SO4",
          "phase": null,
          "value_eV": 1071.2,
          "references": [
            "Wagn75"
          ],
          "raw_line": "Na2SO4 1071.2 Wagn75",
          "page": 228,
          "pdf_page_index": 15,
          "provenance": "phi_handbook",
          "source_detail": "PHI Appendix B Chemical States Tables"
        },
        {
          "compound": "Na2SeO3",
          "phase": null,
          "value_eV": 1070.8,
          "references": [
            "Wagn75"
          ],
          "raw_line": "Na2SeO3 1070.8 Wagn75",
          "page": 228,
          "pdf_page_index": 15,
          "provenance": "phi_handbook",
          "source_detail": "PHI Appendix B Chemical States Tables"
        },
        {
          "compound": "Na2TeO4",
          "phase": null,
          "value_eV": 1071.1,
          "references": [
            "Wagn75"
          ],
          "raw_line": "Na2TeO4 1071.1 Wagn75",
          "page": 228,
          "pdf_page_index": 15,
          "provenance": "phi_handbook",
          "source_detail": "PHI Appendix B Chemical States Tables"
        },
        {
          "compound": "Na3PO4",
          "phase": null,
          "value_eV": 1071.1,
          "references": [
            "MVS73",
            "Swif82",
            "GMD79"
          ],
          "raw_line": "Na3PO4 1071.1 MVS73, Swif82, GMD79",
          "page": 228,
          "pdf_page_index": 15,
          "provenance": "phi_handbook",
          "source_detail": "PHI Appendix B Chemical States Tables"
        },
        {
          "compound": "Na4P2O7",
          "phase": null,
          "value_eV": 1070.8,
          "references": [
            "MVS73"
          ],
          "raw_line": "Na4P2O7 1070.8 MVS73",
          "page": 228,
          "pdf_page_index": 15,
          "provenance": "phi_handbook",
          "source_detail": "PHI Appendix B Chemical States Tables"
        },
        {
          "compound": "Na4P2O7",
          "phase": null,
          "value_eV": 1071.6,
          "references": [
            "GMD79"
          ],
          "raw_line": "Na4P2O7 1071.6 GMD79",
          "page": 228,
          "pdf_page_index": 15,
          "provenance": "phi_handbook",
          "source_detail": "PHI Appendix B Chemical States Tables"
        },
        {
          "compound": "NaClO4",
          "phase": null,
          "value_eV": 1071.8,
          "references": [
            "MVS73"
          ],
          "raw_line": "NaClO4 1071.8 MVS73",
          "page": 229,
          "pdf_page_index": 16,
          "provenance": "phi_handbook",
          "source_detail": "PHI Appendix B Chemical States Tables"
        },
        {
          "compound": "NaH2PO2",
          "phase": null,
          "value_eV": 1071.1,
          "references": [
            "Swif82"
          ],
          "raw_line": "NaH2PO2 1071.1 Swif82",
          "page": 229,
          "pdf_page_index": 16,
          "provenance": "phi_handbook",
          "source_detail": "PHI Appendix B Chemical States Tables"
        },
        {
          "compound": "NaH2PO4",
          "phase": null,
          "value_eV": 1072.0,
          "references": [
            "Swif82"
          ],
          "raw_line": "NaH2PO4 1072.0 Swif82",
          "page": 229,
          "pdf_page_index": 16,
          "provenance": "phi_handbook",
          "source_detail": "PHI Appendix B Chemical States Tables"
        },
        {
          "compound": "NaHCO3",
          "phase": null,
          "value_eV": 1071.3,
          "references": [
            "WRDM79"
          ],
          "raw_line": "NaHCO3 1071.3 WRDM79",
          "page": 229,
          "pdf_page_index": 16,
          "provenance": "phi_handbook",
          "source_detail": "PHI Appendix B Chemical States Tables"
        },
        {
          "compound": "NaN3",
          "phase": null,
          "value_eV": 1070.8,
          "references": [
            "SGRS72"
          ],
          "raw_line": "NaN3 1070.8 SGRS72",
          "page": 229,
          "pdf_page_index": 16,
          "provenance": "phi_handbook",
          "source_detail": "PHI Appendix B Chemical States Tables"
        },
        {
          "compound": "NaNO2",
          "phase": null,
          "value_eV": 1071.6,
          "references": [
            "Wagn75"
          ],
          "raw_line": "NaNO2 1071.6 Wagn75",
          "page": 229,
          "pdf_page_index": 16,
          "provenance": "phi_handbook",
          "source_detail": "PHI Appendix B Chemical States Tables"
        },
        {
          "compound": "NaNO3",
          "phase": null,
          "value_eV": 1071.4,
          "references": [
            "Wagn75"
          ],
          "raw_line": "NaNO3 1071.4 Wagn75",
          "page": 229,
          "pdf_page_index": 16,
          "provenance": "phi_handbook",
          "source_detail": "PHI Appendix B Chemical States Tables"
        },
        {
          "compound": "NaPO3",
          "phase": null,
          "value_eV": 1071.7,
          "references": [
            "Wagn75"
          ],
          "raw_line": "NaPO3 1071.7 Wagn75",
          "page": 229,
          "pdf_page_index": 16,
          "provenance": "phi_handbook",
          "source_detail": "PHI Appendix B Chemical States Tables"
        },
        {
          "compound": "NaPO3",
          "phase": null,
          "value_eV": 1071.7,
          "references": [
            "Swif82",
            "GMD79"
          ],
          "raw_line": "NaPO3 1071.7 Swif82, GMD79",
          "page": 229,
          "pdf_page_index": 16,
          "provenance": "phi_handbook",
          "source_detail": "PHI Appendix B Chemical States Tables"
        },
        {
          "compound": "Na2Cr2O7",
          "phase": null,
          "value_eV": 1071.6,
          "references": [
            "WRDM79"
          ],
          "raw_line": "Na2Cr2O7 1071.6 WRDM79",
          "page": 229,
          "pdf_page_index": 16,
          "provenance": "phi_handbook",
          "source_detail": "PHI Appendix B Chemical States Tables"
        },
        {
          "compound": "Na2CrO4",
          "phase": null,
          "value_eV": 1071.4,
          "references": [
            "Wagn75"
          ],
          "raw_line": "Na2CrO4 1071.4 Wagn75",
          "page": 229,
          "pdf_page_index": 16,
          "provenance": "phi_handbook",
          "source_detail": "PHI Appendix B Chemical States Tables"
        },
        {
          "compound": "Na2CrO4",
          "phase": null,
          "value_eV": 1071.0,
          "references": [
            "ACHT73"
          ],
          "raw_line": "Na2CrO4 1071.0 ACHT73",
          "page": 229,
          "pdf_page_index": 16,
          "provenance": "phi_handbook",
          "source_detail": "PHI Appendix B Chemical States Tables"
        },
        {
          "compound": "Na2IrCl6",
          "phase": null,
          "value_eV": 1071.9,
          "references": [
            "Wagn75"
          ],
          "raw_line": "Na2IrCl6 1071.9 Wagn75",
          "page": 229,
          "pdf_page_index": 16,
          "provenance": "phi_handbook",
          "source_detail": "PHI Appendix B Chemical States Tables"
        },
        {
          "compound": "Na2MoO4",
          "phase": null,
          "value_eV": 1070.9,
          "references": [
            "Wagn75"
          ],
          "raw_line": "Na2MoO4 1070.9 Wagn75",
          "page": 229,
          "pdf_page_index": 16,
          "provenance": "phi_handbook",
          "source_detail": "PHI Appendix B Chemical States Tables"
        },
        {
          "compound": "Na2MoO4",
          "phase": null,
          "value_eV": 1071.8,
          "references": [
            "NSLS77"
          ],
          "raw_line": "Na2MoO4 1071.8 NSLS77",
          "page": 229,
          "pdf_page_index": 16,
          "provenance": "phi_handbook",
          "source_detail": "PHI Appendix B Chemical States Tables"
        },
        {
          "compound": "Na2PdCl4",
          "phase": null,
          "value_eV": 1071.8,
          "references": [
            "Wagn75"
          ],
          "raw_line": "Na2PdCl4 1071.8 Wagn75",
          "page": 229,
          "pdf_page_index": 16,
          "provenance": "phi_handbook",
          "source_detail": "PHI Appendix B Chemical States Tables"
        },
        {
          "compound": "Na2SnO3.3H2O",
          "phase": null,
          "value_eV": 1071.1,
          "references": [
            "WRDM79"
          ],
          "raw_line": "Na2SnO3 · 3H2O 1071.1 WRDM79",
          "page": 229,
          "pdf_page_index": 16,
          "provenance": "phi_handbook",
          "source_detail": "PHI Appendix B Chemical States Tables"
        },
        {
          "compound": "Na2WO4",
          "phase": null,
          "value_eV": 1072.0,
          "references": [
            "Wagn75"
          ],
          "raw_line": "Na2WO4 1072.0 Wagn75",
          "page": 229,
          "pdf_page_index": 16,
          "provenance": "phi_handbook",
          "source_detail": "PHI Appendix B Chemical States Tables"
        },
        {
          "compound": "NaAsO2",
          "phase": null,
          "value_eV": 1070.9,
          "references": [
            "Wagn75"
          ],
          "raw_line": "NaAsO2 1070.9 Wagn75",
          "page": 229,
          "pdf_page_index": 16,
          "provenance": "phi_handbook",
          "source_detail": "PHI Appendix B Chemical States Tables"
        },
        {
          "compound": "NaBiO3",
          "phase": null,
          "value_eV": 1071.3,
          "references": [
            "WRDM79"
          ],
          "raw_line": "NaBiO3 1071.3 WRDM79",
          "page": 229,
          "pdf_page_index": 16,
          "provenance": "phi_handbook",
          "source_detail": "PHI Appendix B Chemical States Tables"
        },
        {
          "compound": "NaCrO2",
          "phase": null,
          "value_eV": 1072.4,
          "references": [
            "ACHT73"
          ],
          "raw_line": "NaCrO2 1072.4 ACHT73",
          "page": 229,
          "pdf_page_index": 16,
          "provenance": "phi_handbook",
          "source_detail": "PHI Appendix B Chemical States Tables"
        },
        {
          "compound": "Na2BeF4",
          "phase": null,
          "value_eV": 1071.8,
          "references": [
            "NKBP73"
          ],
          "raw_line": "Na2BeF4 1071.8 NKBP73",
          "page": 229,
          "pdf_page_index": 16,
          "provenance": "phi_handbook",
          "source_detail": "PHI Appendix B Chemical States Tables"
        },
        {
          "compound": "Na2GeF6",
          "phase": null,
          "value_eV": 1071.7,
          "references": [
            "Wagn75"
          ],
          "raw_line": "Na2GeF6 1071.7 Wagn75",
          "page": 229,
          "pdf_page_index": 16,
          "provenance": "phi_handbook",
          "source_detail": "PHI Appendix B Chemical States Tables"
        },
        {
          "compound": "Na2SiF6",
          "phase": null,
          "value_eV": 1071.7,
          "references": [
            "Wagn75"
          ],
          "raw_line": "Na2SiF6 1071.7 Wagn75",
          "page": 229,
          "pdf_page_index": 16,
          "provenance": "phi_handbook",
          "source_detail": "PHI Appendix B Chemical States Tables"
        },
        {
          "compound": "Na2SiF6",
          "phase": null,
          "value_eV": 1072.1,
          "references": [
            "NSLS77"
          ],
          "raw_line": "Na2SiF6 1072.1 NSLS77",
          "page": 229,
          "pdf_page_index": 16,
          "provenance": "phi_handbook",
          "source_detail": "PHI Appendix B Chemical States Tables"
        },
        {
          "compound": "Na2TaF7",
          "phase": null,
          "value_eV": 1071.9,
          "references": [
            "NKBP73"
          ],
          "raw_line": "Na2TaF7 1071.9 NKBP73",
          "page": 229,
          "pdf_page_index": 16,
          "provenance": "phi_handbook",
          "source_detail": "PHI Appendix B Chemical States Tables"
        },
        {
          "compound": "Na2TiF6",
          "phase": null,
          "value_eV": 1071.6,
          "references": [
            "Wagn75"
          ],
          "raw_line": "Na2TiF6 1071.6 Wagn75",
          "page": 229,
          "pdf_page_index": 16,
          "provenance": "phi_handbook",
          "source_detail": "PHI Appendix B Chemical States Tables"
        },
        {
          "compound": "Na2ZrF6",
          "phase": null,
          "value_eV": 1071.5,
          "references": [
            "Wagn75"
          ],
          "raw_line": "Na2ZrF6 1071.5 Wagn75",
          "page": 229,
          "pdf_page_index": 16,
          "provenance": "phi_handbook",
          "source_detail": "PHI Appendix B Chemical States Tables"
        },
        {
          "compound": "Na3AlF6",
          "phase": null,
          "value_eV": 1071.8,
          "references": [
            "Wagn75"
          ],
          "raw_line": "Na3AlF6 1071.8 Wagn75",
          "page": 229,
          "pdf_page_index": 16,
          "provenance": "phi_handbook",
          "source_detail": "PHI Appendix B Chemical States Tables"
        },
        {
          "compound": "Na3TaF8",
          "phase": null,
          "value_eV": 1071.8,
          "references": [
            "NKBP73"
          ],
          "raw_line": "Na3TaF8 1071.8 NKBP73",
          "page": 229,
          "pdf_page_index": 16,
          "provenance": "phi_handbook",
          "source_detail": "PHI Appendix B Chemical States Tables"
        },
        {
          "compound": "NaBF4",
          "phase": null,
          "value_eV": 1072.7,
          "references": [
            "Wagn75"
          ],
          "raw_line": "NaBF4 1072.7 Wagn75",
          "page": 229,
          "pdf_page_index": 16,
          "provenance": "phi_handbook",
          "source_detail": "PHI Appendix B Chemical States Tables"
        },
        {
          "compound": "NaBeF3",
          "phase": null,
          "value_eV": 1071.9,
          "references": [
            "NKBP73"
          ],
          "raw_line": "NaBeF3 1071.9 NKBP73",
          "page": 229,
          "pdf_page_index": 16,
          "provenance": "phi_handbook",
          "source_detail": "PHI Appendix B Chemical States Tables"
        },
        {
          "compound": "NaTaF6",
          "phase": null,
          "value_eV": 1071.7,
          "references": [
            "NKBP73"
          ],
          "raw_line": "NaTaF6 1071.7 NKBP73",
          "page": 229,
          "pdf_page_index": 16,
          "provenance": "phi_handbook",
          "source_detail": "PHI Appendix B Chemical States Tables"
        },
        {
          "compound": "Na2O",
          "phase": null,
          "value_eV": 1072.5,
          "references": [
            "BaSt75"
          ],
          "raw_line": "Na2O 1072.5 BaSt75",
          "page": 229,
          "pdf_page_index": 16,
          "provenance": "phi_handbook",
          "source_detail": "PHI Appendix B Chemical States Tables"
        },
        {
          "compound": "NaOOCH",
          "phase": null,
          "value_eV": 1071.1,
          "references": [
            "WRDM79"
          ],
          "raw_line": "NaOOCH 1071.1 WRDM79",
          "page": 229,
          "pdf_page_index": 16,
          "provenance": "phi_handbook",
          "source_detail": "PHI Appendix B Chemical States Tables"
        },
        {
          "compound": "Na2C2O4",
          "phase": null,
          "value_eV": 1070.8,
          "references": [
            "WRDM79"
          ],
          "raw_line": "Na2C2O4 1070.8 WRDM79",
          "page": 229,
          "pdf_page_index": 16,
          "provenance": "phi_handbook",
          "source_detail": "PHI Appendix B Chemical States Tables"
        },
        {
          "compound": "NaAlSi3O8",
          "phase": "albite",
          "value_eV": 1072.2,
          "references": [
            "WPHK82"
          ],
          "raw_line": "NaAlSi3O8, albite 1072.2 WPHK82",
          "page": 229,
          "pdf_page_index": 16,
          "provenance": "phi_handbook",
          "source_detail": "PHI Appendix B Chemical States Tables"
        },
        {
          "compound": "Hydroxysodalite",
          "phase": null,
          "value_eV": 1070.5,
          "references": [
            "WPHK82"
          ],
          "raw_line": "Hydroxysodalite 1070.5 WPHK82",
          "page": 229,
          "pdf_page_index": 16,
          "provenance": "phi_handbook",
          "source_detail": "PHI Appendix B Chemical States Tables"
        },
        {
          "compound": "Natrolite",
          "phase": null,
          "value_eV": 1072.4,
          "references": [
            "WPHK82"
          ],
          "raw_line": "Natrolite 1072.4 WPHK82",
          "page": 229,
          "pdf_page_index": 16,
          "provenance": "phi_handbook",
          "source_detail": "PHI Appendix B Chemical States Tables"
        },
        {
          "compound": "Mol Sieve A",
          "phase": null,
          "value_eV": 1071.8,
          "references": [
            "WPHK82"
          ],
          "raw_line": "Mol Sieve A 1071.8 WPHK82",
          "page": 229,
          "pdf_page_index": 16,
          "provenance": "phi_handbook",
          "source_detail": "PHI Appendix B Chemical States Tables"
        },
        {
          "compound": "Mol Sieve X",
          "phase": null,
          "value_eV": 1072.3,
          "references": [
            "WPHK82"
          ],
          "raw_line": "Mol Sieve X 1072.3 WPHK82",
          "page": 229,
          "pdf_page_index": 16,
          "provenance": "phi_handbook",
          "source_detail": "PHI Appendix B Chemical States Tables"
        },
        {
          "compound": "Mol Sieve Y",
          "phase": null,
          "value_eV": 1072.6,
          "references": [
            "WPHK82"
          ],
          "raw_line": "Mol Sieve Y 1072.6 WPHK82",
          "page": 229,
          "pdf_page_index": 16,
          "provenance": "phi_handbook",
          "source_detail": "PHI Appendix B Chemical States Tables"
        },
        {
          "compound": "NaOAc",
          "phase": null,
          "value_eV": 1071.1,
          "references": [
            "Wagn75"
          ],
          "raw_line": "NaOAc 1071.1 Wagn75",
          "page": 229,
          "pdf_page_index": 16,
          "provenance": "phi_handbook",
          "source_detail": "PHI Appendix B Chemical States Tables"
        },
        {
          "compound": "NaOAc",
          "phase": null,
          "value_eV": 1071.7,
          "references": [
            "HHDD81"
          ],
          "raw_line": "NaOAc 1071.7 HHDD81",
          "page": 229,
          "pdf_page_index": 16,
          "provenance": "phi_handbook",
          "source_detail": "PHI Appendix B Chemical States Tables"
        },
        {
          "compound": "NaOOCCH2SH",
          "phase": null,
          "value_eV": 1071.2,
          "references": [
            "WRDM79"
          ],
          "raw_line": "NaOOCCH2SH 1071.2 WRDM79",
          "page": 229,
          "pdf_page_index": 16,
          "provenance": "phi_handbook",
          "source_detail": "PHI Appendix B Chemical States Tables"
        },
        {
          "compound": "NaO3SPh",
          "phase": null,
          "value_eV": 1071.3,
          "references": [
            "WRDM79"
          ],
          "raw_line": "NaO3SPh 1071.3 WRDM79",
          "page": 229,
          "pdf_page_index": 16,
          "provenance": "phi_handbook",
          "source_detail": "PHI Appendix B Chemical States Tables"
        },
        {
          "compound": "p-(NaOCOCMe=CH2)",
          "phase": null,
          "value_eV": 1072.2,
          "references": [
            "HHDD81"
          ],
          "raw_line": "p-(NaOCOCMe=CH2) 1072.2 HHDD81",
          "page": 229,
          "pdf_page_index": 16,
          "provenance": "phi_handbook",
          "source_detail": "PHI Appendix B Chemical States Tables"
        }
      ]
    },
    {
      "id": "Na_KLL",
      "element": "Na",
      "line": "KLL",
      "energy_kind": "kinetic",
      "entries": [
        {
          "compound": "Na",
          "phase": null,
          "value_eV": 994.3,
          "references": [
            "BaSt75"
          ],
          "raw_line": "Na 994.3 BaSt75",
          "page": 229,
          "pdf_page_index": 16,
          "provenance": "phi_handbook",
          "source_detail": "PHI Appendix B Chemical States Tables"
        },
        {
          "compound": "Na",
          "phase": null,
          "value_eV": 994.3,
          "references": [
            "KLMP73"
          ],
          "raw_line": "Na 994.3 KLMP73",
          "page": 229,
          "pdf_page_index": 16,
          "provenance": "phi_handbook",
          "source_detail": "PHI Appendix B Chemical States Tables"
        },
        {
          "compound": "Na",
          "phase": null,
          "value_eV": 994.5,
          "references": [
            "SRHH78"
          ],
          "raw_line": "Na 994.5 SRHH78",
          "page": 229,
          "pdf_page_index": 16,
          "provenance": "phi_handbook",
          "source_detail": "PHI Appendix B Chemical States Tables"
        },
        {
          "compound": "NaI",
          "phase": null,
          "value_eV": 991.2,
          "references": [
            "WRDM79"
          ],
          "raw_line": "NaI 991.2 WRDM79",
          "page": 229,
          "pdf_page_index": 16,
          "provenance": "phi_handbook",
          "source_detail": "PHI Appendix B Chemical States Tables"
        },
        {
          "compound": "NaBr",
          "phase": null,
          "value_eV": 990.6,
          "references": [
            "Wagn75"
          ],
          "raw_line": "NaBr 990.6 Wagn75",
          "page": 229,
          "pdf_page_index": 16,
          "provenance": "phi_handbook",
          "source_detail": "PHI Appendix B Chemical States Tables"
        },
        {
          "compound": "NaCl",
          "phase": null,
          "value_eV": 990.3,
          "references": [
            "Wagn75"
          ],
          "raw_line": "NaCl 990.3 Wagn75",
          "page": 229,
          "pdf_page_index": 16,
          "provenance": "phi_handbook",
          "source_detail": "PHI Appendix B Chemical States Tables"
        },
        {
          "compound": "NaCl",
          "phase": null,
          "value_eV": 990.0,
          "references": [
            "SGSO70"
          ],
          "raw_line": "NaCl 990.0 SGSO70",
          "page": 229,
          "pdf_page_index": 16,
          "provenance": "phi_handbook",
          "source_detail": "PHI Appendix B Chemical States Tables"
        },
        {
          "compound": "NaCl",
          "phase": null,
          "value_eV": 990.1,
          "references": [
            "KOK83"
          ],
          "raw_line": "NaCl 990.1 KOK83",
          "page": 229,
          "pdf_page_index": 16,
          "provenance": "phi_handbook",
          "source_detail": "PHI Appendix B Chemical States Tables"
        },
        {
          "compound": "NaF",
          "phase": null,
          "value_eV": 998.6,
          "references": [
            "Wagn75"
          ],
          "raw_line": "NaF 998.6 Wagn75",
          "page": 229,
          "pdf_page_index": 16,
          "provenance": "phi_handbook",
          "source_detail": "PHI Appendix B Chemical States Tables"
        },
        {
          "compound": "Na2CO3",
          "phase": null,
          "value_eV": 989.8,
          "references": [
            "WRDM79"
          ],
          "raw_line": "Na2CO3 989.8 WRDM79",
          "page": 229,
          "pdf_page_index": 16,
          "provenance": "phi_handbook",
          "source_detail": "PHI Appendix B Chemical States Tables"
        },
        {
          "compound": "Na2HPO4",
          "phase": null,
          "value_eV": 989.9,
          "references": [
            "WRDM79"
          ],
          "raw_line": "Na2HPO4 989.9 WRDM79",
          "page": 229,
          "pdf_page_index": 16,
          "provenance": "phi_handbook",
          "source_detail": "PHI Appendix B Chemical States Tables"
        },
        {
          "compound": "Na2HPO4",
          "phase": null,
          "value_eV": 989.7,
          "references": [
            "Swif82"
          ],
          "raw_line": "Na2HPO4 989.7 Swif82",
          "page": 229,
          "pdf_page_index": 16,
          "provenance": "phi_handbook",
          "source_detail": "PHI Appendix B Chemical States Tables"
        },
        {
          "compound": "Na2S2O3",
          "phase": null,
          "value_eV": 990.1,
          "references": [
            "Wagn75"
          ],
          "raw_line": "Na2S2O3 990.1 Wagn75",
          "page": 229,
          "pdf_page_index": 16,
          "provenance": "phi_handbook",
          "source_detail": "PHI Appendix B Chemical States Tables"
        },
        {
          "compound": "Na2SO3",
          "phase": null,
          "value_eV": 990.4,
          "references": [
            "Wagn75"
          ],
