Repository: arquerlab/SERSFlow

# SERSFlow

## Run the API

Install dependencies:

```bash
pip install -e .
```

## Python HTTP client

Optional ergonomics wrapper around this API (`httpx`):

```bash
pip install -e ".[client]"
```

```python
from sersflow.client import SersflowClient

with SersflowClient("http://127.0.0.1:8000") as client:
    client.meta.health()
```

See `examples/python_client_quickstart.py` for upload → dataset → session → analysis.

## MCP (Cursor)

Optional stdio MCP for LLM agents (`sersflow-mcp`), bundled with the API package:

```bash
pip install -e ".[mcp]"
```

See [docs/MCP_SETUP.md](docs/MCP_SETUP.md) for Cursor `mcp.json`, env/TOML config, and confirmation rules.

File: src/sersflow/core/xps/data/chemical_states.json (part 17 of 31)
{
          "raw_line": "Na2SO3 990.4 Wagn75",
          "page": 229,
          "pdf_page_index": 16,
          "provenance": "phi_handbook",
          "source_detail": "PHI Appendix B Chemical States Tables"
        },
        {
          "compound": "Na2SO4",
          "phase": null,
          "value_eV": 989.8,
          "references": [
            "Wagn75"
          ],
          "raw_line": "Na2SO4 989.8 Wagn75",
          "page": 229,
          "pdf_page_index": 16,
          "provenance": "phi_handbook",
          "source_detail": "PHI Appendix B Chemical States Tables"
        },
        {
          "compound": "Na2SeO3",
          "phase": null,
          "value_eV": 991.0,
          "references": [
            "Wagn75"
          ],
          "raw_line": "Na2SeO3 991.0 Wagn75",
          "page": 229,
          "pdf_page_index": 16,
          "provenance": "phi_handbook",
          "source_detail": "PHI Appendix B Chemical States Tables"
        },
        {
          "compound": "Na2TeO4",
          "phase": null,
          "value_eV": 990.5,
          "references": [
            "Wagn75"
          ],
          "raw_line": "Na2TeO4 990.5 Wagn75",
          "page": 229,
          "pdf_page_index": 16,
          "provenance": "phi_handbook",
          "source_detail": "PHI Appendix B Chemical States Tables"
        },
        {
          "compound": "Na3PO4",
          "phase": null,
          "value_eV": 990.1,
          "references": [
            "Swif82"
          ],
          "raw_line": "Na3PO4 990.1 Swif82",
          "page": 229,
          "pdf_page_index": 16,
          "provenance": "phi_handbook",
          "source_detail": "PHI Appendix B Chemical States Tables"
        },
        {
          "compound": "NaH2PO2",
          "phase": null,
          "value_eV": 989.8,
          "references": [
            "Swif82"
          ],
          "raw_line": "NaH2PO2 989.8 Swif82",
          "page": 229,
          "pdf_page_index": 16,
          "provenance": "phi_handbook",
          "source_detail": "PHI Appendix B Chemical States Tables"
        },
        {
          "compound": "NaH2PO4",
          "phase": null,
          "value_eV": 989.1,
          "references": [
            "Swif82"
          ],
          "raw_line": "NaH2PO4 989.1 Swif82",
          "page": 229,
          "pdf_page_index": 16,
          "provenance": "phi_handbook",
          "source_detail": "PHI Appendix B Chemical States Tables"
        },
        {
          "compound": "NaHCO3",
          "phase": null,
          "value_eV": 989.8,
          "references": [
            "WRDM79"
          ],
          "raw_line": "NaHCO3 989.8 WRDM79",
          "page": 229,
          "pdf_page_index": 16,
          "provenance": "phi_handbook",
          "source_detail": "PHI Appendix B Chemical States Tables"
        },
        {
          "compound": "NaNO2",
          "phase": null,
          "value_eV": 989.8,
          "references": [
            "Wagn75"
          ],
          "raw_line": "NaNO2 989.8 Wagn75",
          "page": 229,
          "pdf_page_index": 16,
          "provenance": "phi_handbook",
          "source_detail": "PHI Appendix B Chemical States Tables"
        },
        {
          "compound": "NaNO3",
          "phase": null,
          "value_eV": 989.6,
          "references": [
            "Wagn75"
          ],
          "raw_line": "NaNO3 989.6 Wagn75",
          "page": 229,
          "pdf_page_index": 16,
          "provenance": "phi_handbook",
          "source_detail": "PHI Appendix B Chemical States Tables"
        },
        {
          "compound": "NaPO3",
          "phase": null,
          "value_eV": 989.3,
          "references": [
            "Wagn75"
          ],
          "raw_line": "NaPO3 989.3 Wagn75",
          "page": 229,
          "pdf_page_index": 16,
          "provenance": "phi_handbook",
          "source_detail": "PHI Appendix B Chemical States Tables"
        },
        {
          "compound": "NaPO3",
          "phase": null,
          "value_eV": 989.4,
          "references": [
            "Swif82"
          ],
          "raw_line": "NaPO3 989.4 Swif82",
          "page": 229,
          "pdf_page_index": 16,
          "provenance": "phi_handbook",
          "source_detail": "PHI Appendix B Chemical States Tables"
        },
        {
          "compound": "Na2Cr2O7",
          "phase": null,
          "value_eV": 990.6,
          "references": [
            "WRDM79"
          ],
          "raw_line": "Na2Cr2O7 990.6 WRDM79",
          "page": 229,
          "pdf_page_index": 16,
          "provenance": "phi_handbook",
          "source_detail": "PHI Appendix B Chemical States Tables"
        },
        {
          "compound": "Na2CrO4",
          "phase": null,
          "value_eV": 991.2,
          "references": [
            "Wagn75"
          ],
          "raw_line": "Na2CrO4 991.2 Wagn75",
          "page": 229,
          "pdf_page_index": 16,
          "provenance": "phi_handbook",
          "source_detail": "PHI Appendix B Chemical States Tables"
        },
        {
          "compound": "Na2IrCl6",
          "phase": null,
          "value_eV": 989.2,
          "references": [
            "Wagn75"
          ],
          "raw_line": "Na2IrCl6 989.2 Wagn75",
          "page": 229,
          "pdf_page_index": 16,
          "provenance": "phi_handbook",
          "source_detail": "PHI Appendix B Chemical States Tables"
        },
        {
          "compound": "Na2MoO4",
          "phase": null,
          "value_eV": 991.0,
          "references": [
            "Wagn75"
          ],
          "raw_line": "Na2MoO4 991.0 Wagn75",
          "page": 229,
          "pdf_page_index": 16,
          "provenance": "phi_handbook",
          "source_detail": "PHI Appendix B Chemical States Tables"
        },
        {
          "compound": "Na2PdCl4",
          "phase": null,
          "value_eV": 990.2,
          "references": [
            "Wagn75"
          ],
          "raw_line": "Na2PdCl4 990.2 Wagn75",
          "page": 229,
          "pdf_page_index": 16,
          "provenance": "phi_handbook",
          "source_detail": "PHI Appendix B Chemical States Tables"
        },
        {
          "compound": "Na2SnO3.3H2O",
          "phase": null,
          "value_eV": 990.3,
          "references": [
            "WRDM79"
          ],
          "raw_line": "Na2SnO3 · 3H2O 990.3 WRDM79",
          "page": 229,
          "pdf_page_index": 16,
          "provenance": "phi_handbook",
          "source_detail": "PHI Appendix B Chemical States Tables"
        },
        {
          "compound": "Na2WO4",
          "phase": null,
          "value_eV": 989.6,
          "references": [
            "Wagn75"
          ],
          "raw_line": "Na2WO4 989.6 Wagn75",
          "page": 229,
          "pdf_page_index": 16,
          "provenance": "phi_handbook",
          "source_detail": "PHI Appendix B Chemical States Tables"
        },
        {
          "compound": "NaAsO2",
          "phase": null,
          "value_eV": 990.7,
          "references": [
            "Wagn75"
          ],
          "raw_line": "NaAsO2 990.7 Wagn75",
          "page": 229,
          "pdf_page_index": 16,
          "provenance": "phi_handbook",
          "source_detail": "PHI Appendix B Chemical States Tables"
        },
        {
          "compound": "NaBiO3",
          "phase": null,
          "value_eV": 990.9,
          "references": [
            "WRDM79"
          ],
          "raw_line": "NaBiO3 990.9 WRDM79",
          "page": 229,
          "pdf_page_index": 16,
          "provenance": "phi_handbook",
          "source_detail": "PHI Appendix B Chemical States Tables"
        },
        {
          "compound": "Na2GeF6",
          "phase": null,
          "value_eV": 998.1,
          "references": [
            "Wagn75"
          ],
          "raw_line": "Na2GeF6 998.1 Wagn75",
          "page": 229,
          "pdf_page_index": 16,
          "provenance": "phi_handbook",
          "source_detail": "PHI Appendix B Chemical States Tables"
        },
        {
          "compound": "Na2SiF6",
          "phase": null,
          "value_eV": 987.7,
          "references": [
            "Wagn75"
          ],
          "raw_line": "Na2SiF6 987.7 Wagn75",
          "page": 229,
          "pdf_page_index": 16,
          "provenance": "phi_handbook",
          "source_detail": "PHI Appendix B Chemical States Tables"
        },
        {
          "compound": "Na2TiF6",
          "phase": null,
          "value_eV": 988.5,
          "references": [
            "Wagn75"
          ],
          "raw_line": "Na2TiF6 988.5 Wagn75",
          "page": 229,
          "pdf_page_index": 16,
          "provenance": "phi_handbook",
          "source_detail": "PHI Appendix B Chemical States Tables"
        },
        {
          "compound": "Na2ZrF6",
          "phase": null,
          "value_eV": 988.7,
          "references": [
            "Wagn75"
          ],
          "raw_line": "Na2ZrF6 988.7 Wagn75",
          "page": 229,
          "pdf_page_index": 16,
          "provenance": "phi_handbook",
          "source_detail": "PHI Appendix B Chemical States Tables"
        },
        {
          "compound": "Na3AlF6",
          "phase": null,
          "value_eV": 988.0,
          "references": [
            "Wagn75"
          ],
          "raw_line": "Na3AlF6 988.0 Wagn75",
          "page": 229,
          "pdf_page_index": 16,
          "provenance": "phi_handbook",
          "source_detail": "PHI Appendix B Chemical States Tables"
        },
        {
          "compound": "NaBF4",
          "phase": null,
          "value_eV": 987.1,
          "references": [
            "Wagn75"
          ],
          "raw_line": "NaBF4 987.1 Wagn75",
          "page": 229,
          "pdf_page_index": 16,
          "provenance": "phi_handbook",
          "source_detail": "PHI Appendix B Chemical States Tables"
        },
        {
          "compound": "Na2O",
          "phase": null,
          "value_eV": 989.8,
          "references": [
            "BaSt75"
          ],
          "raw_line": "Na2O 989.8 BaSt75",
          "page": 229,
          "pdf_page_index": 16,
          "provenance": "phi_handbook",
          "source_detail": "PHI Appendix B Chemical States Tables"
        },
        {
          "compound": "NaOOCH",
          "phase": null,
          "value_eV": 989.8,
          "references": [
            "WRDM79"
          ],
          "raw_line": "NaOOCH 989.8 WRDM79",
          "page": 229,
          "pdf_page_index": 16,
          "provenance": "phi_handbook",
          "source_detail": "PHI Appendix B Chemical States Tables"
        },
        {
          "compound": "Na2C2O4",
          "phase": null,
          "value_eV": 990.5,
          "references": [
            "WRDM79"
          ],
          "raw_line": "Na2C2O4 990.5 WRDM79",
          "page": 229,
          "pdf_page_index": 16,
          "provenance": "phi_handbook",
          "source_detail": "PHI Appendix B Chemical States Tables"
        },
        {
          "compound": "Mol Sieve A",
          "phase": null,
          "value_eV": 988.8,
          "references": [
            "WPHK82"
          ],
          "raw_line": "Mol Sieve A 988.8 WPHK82",
          "page": 229,
          "pdf_page_index": 16,
          "provenance": "phi_handbook",
          "source_detail": "PHI Appendix B Chemical States Tables"
        },
        {
          "compound": "Mol Sieve X",
          "phase": null,
          "value_eV": 988.4,
          "references": [
            "WPHK82"
          ],
          "raw_line": "Mol Sieve X 988.4 WPHK82",
          "page": 229,
          "pdf_page_index": 16,
          "provenance": "phi_handbook",
          "source_detail": "PHI Appendix B Chemical States Tables"
        },
        {
          "compound": "Mol Sieve Y",
          "phase": null,
          "value_eV": 987.8,
          "references": [
            "WPHK82"
          ],
          "raw_line": "Mol Sieve Y 987.8 WPHK82",
          "page": 229,
          "pdf_page_index": 16,
          "provenance": "phi_handbook",
          "source_detail": "PHI Appendix B Chemical States Tables"
        },
        {
          "compound": "NaOAc",
          "phase": null,
          "value_eV": 989.9,
          "references": [
            "Wagn75"
          ],
          "raw_line": "NaOAc 989.9 Wagn75",
          "page": 229,
          "pdf_page_index": 16,
          "provenance": "phi_handbook",
          "source_detail": "PHI Appendix B Chemical States Tables"
        },
        {
          "compound": "NaOOCCH2SH",
          "phase": null,
          "value_eV": 990.4,
          "references": [
            "WRDM79"
          ],
          "raw_line": "NaOOCCH2SH 990.4 WRDM79",
          "page": 229,
          "pdf_page_index": 16,
          "provenance": "phi_handbook",
          "source_detail": "PHI Appendix B Chemical States Tables"
        },
        {
          "compound": "NaO3SPh",
          "phase": null,
          "value_eV": 989.7,
          "references": [
            "WRDM79"
          ],
          "raw_line": "NaO3SPh 989.7 WRDM79",
          "page": 229,
          "pdf_page_index": 16,
          "provenance": "phi_handbook",
          "source_detail": "PHI Appendix B Chemical States Tables"
        }
      ]
    },
    {
      "id": "Nb_3d",
      "element": "Nb",
      "line": "3d",
      "energy_kind": "binding",
      "entries": [
        {
          "compound": "Nb",
          "phase": null,
          "value_eV": 202.4,
          "references": [
            "handbook"
          ],
          "raw_line": "Nb 202.4 Φ",
          "page": 229,
          "pdf_page_index": 16,
          "provenance": "phi_handbook",
          "source_detail": "PHI Appendix B Chemical States Tables"
        },
        {
          "compound": "Nb",
          "phase": null,
          "value_eV": 202.3,
          "references": [
            "NyMa80"
          ],
          "raw_line": "Nb 202.3 NyMa80",
          "page": 229,
          "pdf_page_index": 16,
          "provenance": "phi_handbook",
          "source_detail": "PHI Appendix B Chemical States Tables"
        },
        {
          "compound": "Nb",
          "phase": null,
          "value_eV": 202.2,
          "references": [
            "MSC73",
            "NSCP74",
            "WRDM79"
          ],
          "raw_line": "Nb 202.2 MSC73, NSCP74, WRDM79",
          "page": 229,
          "pdf_page_index": 16,
          "provenance": "phi_handbook",
          "source_detail": "PHI Appendix B Chemical States Tables"
        },
        {
          "compound": "Nb",
          "phase": null,
          "value_eV": 201.8,
          "references": [
            "Bahl75"
          ],
          "raw_line": "Nb 201.8 Bahl75",
          "page": 229,
          "pdf_page_index": 16,
          "provenance": "phi_handbook",
          "source_detail": "PHI Appendix B Chemical States Tables"
        },
        {
          "compound": "Nb3Te4",
          "phase": null,
          "value_eV": 202.8,
          "references": [
            "Bahl75"
          ],
          "raw_line": "Nb3Te4 202.8 Bahl75",
          "page": 229,
          "pdf_page_index": 16,
          "provenance": "phi_handbook",
          "source_detail": "PHI Appendix B Chemical States Tables"
        },
        {
          "compound": "NbTe4",
          "phase": null,
          "value_eV": 203.8,
          "references": [
            "Bahl75"
          ],
          "raw_line": "NbTe4 203.8 Bahl75",
          "page": 229,
          "pdf_page_index": 16,
          "provenance": "phi_handbook",
          "source_detail": "PHI Appendix B Chemical States Tables"
        },
        {
          "compound": "Nb5Se4",
          "phase": null,
          "value_eV": 203.0,
          "references": [
            "Bahl75"
          ],
          "raw_line": "Nb5Se4 203.0 Bahl75",
          "page": 229,
          "pdf_page_index": 16,
          "provenance": "phi_handbook",
          "source_detail": "PHI Appendix B Chemical States Tables"
        },
        {
          "compound": "NbSe2",
          "phase": null,
          "value_eV": 203.4,
          "references": [
            "Bahl75"
          ],
          "raw_line": "NbSe2 203.4 Bahl75",
          "page": 229,
          "pdf_page_index": 16,
          "provenance": "phi_handbook",
          "source_detail": "PHI Appendix B Chemical States Tables"
        },
        {
          "compound": "NbS2",
          "phase": null,
          "value_eV": 207.7,
          "references": [
            "MSC73"
          ],
          "raw_line": "NbS2 207.7 MSC73",
          "page": 229,
          "pdf_page_index": 16,
          "provenance": "phi_handbook",
          "source_detail": "PHI Appendix B Chemical States Tables"
        },
        {
          "compound": "NbN",
          "phase": null,
          "value_eV": 203.8,
          "references": [
            "Bahl75"
          ],
          "raw_line": "NbN 203.8 Bahl75",
          "page": 229,
          "pdf_page_index": 16,
          "provenance": "phi_handbook",
          "source_detail": "PHI Appendix B Chemical States Tables"
        },
        {
          "compound": "NbBr5",
          "phase": null,
          "value_eV": 207.1,
          "references": [
            "MSC73"
          ],
          "raw_line": "NbBr5 207.1 MSC73",
          "page": 229,
          "pdf_page_index": 16,
          "provenance": "phi_handbook",
          "source_detail": "PHI Appendix B Chemical States Tables"
        },
        {
          "compound": "NbCl5",
          "phase": null,
          "value_eV": 208.0,
          "references": [
            "MSC73"
          ],
          "raw_line": "NbCl5 208.0 MSC73",
          "page": 229,
          "pdf_page_index": 16,
          "provenance": "phi_handbook",
          "source_detail": "PHI Appendix B Chemical States Tables"
        },
        {
          "compound": "NbO",
          "phase": null,
          "value_eV": 202.8,
          "references": [
            "SPB76"
          ],
          "raw_line": "NbO 202.8 SPB76",
          "page": 230,
          "pdf_page_index": 17,
          "provenance": "phi_handbook",
          "source_detail": "PHI Appendix B Chemical States Tables"
        },
        {
          "compound": "NbO",
          "phase": null,
          "value_eV": 203.7,
          "references": [
            "Bahl75"
          ],
          "raw_line": "NbO 203.7 Bahl75",
          "page": 230,
          "pdf_page_index": 17,
          "provenance": "phi_handbook",
          "source_detail": "PHI Appendix B Chemical States Tables"
        },
        {
          "compound": "NbO",
          "phase": null,
          "value_eV": 204.7,
          "references": [
            "FCFG77"
          ],
          "raw_line": "NbO 204.7 FCFG77",
          "page": 230,
          "pdf_page_index": 17,
          "provenance": "phi_handbook",
          "source_detail": "PHI Appendix B Chemical States Tables"
        },
        {
          "compound": "Nb2O5",
          "phase": null,
          "value_eV": 207.5,
          "references": [
            "SPB76",
            "MSC73",
            "FCFG77",
            "NFS82",
            "NGDS75"
          ],
          "raw_line": "Nb2O5 207.5 SPB76, MSC73, FCFG77, NFS82, NGDS75",
          "page": 230,
          "pdf_page_index": 17,
          "provenance": "phi_handbook",
          "source_detail": "PHI Appendix B Chemical States Tables"
        },
        {
          "compound": "LiNbO3",
          "phase": null,
          "value_eV": 207.1,
          "references": [
            "StHo79"
          ],
          "raw_line": "LiNbO3 207.1 StHo79",
          "page": 230,
          "pdf_page_index": 17,
          "provenance": "phi_handbook",
          "source_detail": "PHI Appendix B Chemical States Tables"
        },
        {
          "compound": "KNbO3",
          "phase": null,
          "value_eV": 206.5,
          "references": [
            "MSC73"
          ],
          "raw_line": "KNbO3 206.5 MSC73",
          "page": 230,
          "pdf_page_index": 17,
          "provenance": "phi_handbook",
          "source_detail": "PHI Appendix B Chemical States Tables"
        },
        {
          "compound": "CaNb2O6",
          "phase": null,
          "value_eV": 206.8,
          "references": [
            "Bahl75"
          ],
          "raw_line": "CaNb2O6 206.8 Bahl75",
          "page": 230,
          "pdf_page_index": 17,
          "provenance": "phi_handbook",
          "source_detail": "PHI Appendix B Chemical States Tables"
        },
        {
          "compound": "CdNb2O6",
          "phase": null,
          "value_eV": 207.0,
          "references": [
            "Bahl75"
          ],
          "raw_line": "CdNb2O6 207.0 Bahl75",
          "page": 230,
          "pdf_page_index": 17,
          "provenance": "phi_handbook",
          "source_detail": "PHI Appendix B Chemical States Tables"
        },
        {
          "compound": "Ca2Nb2O7",
          "phase": null,
          "value_eV": 206.7,
          "references": [
            "Bahl75"
          ],
          "raw_line": "Ca2Nb2O7 206.7 Bahl75",
          "page": 230,
          "pdf_page_index": 17,
          "provenance": "phi_handbook",
          "source_detail": "PHI Appendix B Chemical States Tables"
        },
        {
          "compound": "RhNbO4",
          "phase": null,
          "value_eV": 206.5,
          "references": [
            "NFS82"
          ],
          "raw_line": "RhNbO4 206.5 NFS82",
          "page": 230,
          "pdf_page_index": 17,
          "provenance": "phi_handbook",
          "source_detail": "PHI Appendix B Chemical States Tables"
        },
        {
          "compound": "Cl2Nb6Cl12(H2O)4.4H2O",
          "phase": null,
          "value_eV": 204.7,
          "references": [
            "BeWa79"
          ],
          "raw_line": "Cl2Nb6Cl12(H2O)4 · 4H2O 204.7 BeWa79",
          "page": 230,
          "pdf_page_index": 17,
          "provenance": "phi_handbook",
          "source_detail": "PHI Appendix B Chemical States Tables"
        },
        {
          "compound": "Cl6(Nb6Cl12)(Et4N)3",
          "phase": null,
          "value_eV": 204.7,
          "references": [
            "BeWa79"
          ],
          "raw_line": "Cl6(Nb6Cl12)(Et4N)3 204.7 BeWa79",
          "page": 230,
          "pdf_page_index": 17,
          "provenance": "phi_handbook",
          "source_detail": "PHI Appendix B Chemical States Tables"
        },
        {
          "compound": "Br6(Nb6Cl12)(Bu4N)2",
          "phase": null,
          "value_eV": 204.7,
          "references": [
            "BeWa79"
          ],
          "raw_line": "Br6(Nb6Cl12)(Bu4N)2 204.7 BeWa79",
          "page": 230,
          "pdf_page_index": 17,
          "provenance": "phi_handbook",
          "source_detail": "PHI Appendix B Chemical States Tables"
        },
        {
          "compound": "Cl2(Nb6Cl12)(Pr3P)4",
          "phase": null,
          "value_eV": 204.6,
          "references": [
            "BeWa79"
          ],
          "raw_line": "Cl2(Nb6Cl12)(Pr3P)4 204.6 BeWa79",
          "page": 230,
          "pdf_page_index": 17,
          "provenance": "phi_handbook",
          "source_detail": "PHI Appendix B Chemical States Tables"
        },
        {
          "compound": "Cl2(Nb6Cl12)(Me2SO)4",
          "phase": null,
          "value_eV": 204.6,
          "references": [
            "BeWa79"
          ],
          "raw_line": "Cl2(Nb6Cl12)(Me2SO)4 204.6 BeWa79",
          "page": 230,
          "pdf_page_index": 17,
          "provenance": "phi_handbook",
          "source_detail": "PHI Appendix B Chemical States Tables"
        }
      ]
    },
    {
      "id": "Nd_3d",
      "element": "Nd",
      "line": "3d",
      "energy_kind": "binding",
      "entries": [
        {
          "compound": "Nd",
          "phase": null,
          "value_eV": 980.8,
          "references": [
            "handbook"
          ],
          "raw_line": "Nd 980.8 Φ",
          "page": 230,
          "pdf_page_index": 17,
          "provenance": "phi_handbook",
          "source_detail": "PHI Appendix B Chemical States Tables"
        },
        {
          "compound": "Nd2O3",
          "phase": null,
          "value_eV": 982.0,
          "references": [
            "SaRa80"
          ],
          "raw_line": "Nd2O3 982.0 SaRa80",
          "page": 230,
          "pdf_page_index": 17,
          "provenance": "phi_handbook",
          "source_detail": "PHI Appendix B Chemical States Tables"
        }
      ]
    },
    {
      "id": "Nd_4d",
      "element": "Nd",
      "line": "4d",
      "energy_kind": "binding",
      "entries": [
        {
          "compound": "Nd2O3",
          "phase": null,
          "value_eV": 120.8,
          "references": [
            "SaRa80"
          ],
          "raw_line": "Nd2O3 120.8 SaRa80",
          "page": 230,
          "pdf_page_index": 17,
          "provenance": "phi_handbook",
          "source_detail": "PHI Appendix B Chemical States Tables"
        }
      ]
    },
    {
      "id": "Ne_1s",
      "element": "Ne",
      "line": "1s",
      "energy_kind": "binding",
      "entries": [
        {
          "compound": "Ne in graphite",
          "phase": null,
          "value_eV": 863.1,
          "references": [
            "handbook"
          ],
          "raw_line": "Ne in graphite 863.1 Φ",
          "page": 230,
          "pdf_page_index": 17,
          "provenance": "phi_handbook",
          "source_detail": "PHI Appendix B Chemical States Tables"
        },
        {
          "compound": "Ne in Ag",
          "phase": null,
          "value_eV": 862.4,
          "references": [
            "CiHa74"
          ],
          "raw_line": "Ne in Ag 862.4 CiHa74",
          "page": 230,
          "pdf_page_index": 17,
          "provenance": "phi_handbook",
          "source_detail": "PHI Appendix B Chemical States Tables"
        },
        {
          "compound": "Ne in Au",
          "phase": null,
          "value_eV": 861.6,
          "references": [
            "CiHa74"
          ],
          "raw_line": "Ne in Au 861.6 CiHa74",
          "page": 230,
          "pdf_page_index": 17,
          "provenance": "phi_handbook",
          "source_detail": "PHI Appendix B Chemical States Tables"
        },
        {
          "compound": "Ne in Cu",
          "phase": null,
          "value_eV": 862.2,
          "references": [
            "CiHa74"
          ],
          "raw_line": "Ne in Cu 862.2 CiHa74",
          "page": 230,
          "pdf_page_index": 17,
          "provenance": "phi_handbook",
          "source_detail": "PHI Appendix B Chemical States Tables"
        },
        {
          "compound": "Ne in Fe",
          "phase": null,
          "value_eV": 863.4,
          "references": [
            "Wagn75"
          ],
          "raw_line": "Ne in Fe 863.4 Wagn75",
          "page": 230,
          "pdf_page_index": 17,
          "provenance": "phi_handbook",
          "source_detail": "PHI Appendix B Chemical States Tables"
        }
      ]
    },
    {
      "id": "Ne_KLL",
      "element": "Ne",
      "line": "KLL",
      "energy_kind": "kinetic",
      "entries": [
        {
          "compound": "Ne in Fe",
          "phase": null,
          "value_eV": 818.0,
          "references": [
            "Wagn75"
          ],
          "raw_line": "Ne in Fe 818.0 Wagn75",
          "page": 230,
          "pdf_page_index": 17,
          "provenance": "phi_handbook",
          "source_detail": "PHI Appendix B Chemical States Tables"
        }
      ]
    },
    {
      "id": "Ni_2p",
      "element": "Ni",
      "line": "2p",
      "energy_kind": "binding",
      "entries": [
        {
          "compound": "Ni",
          "phase": null,
          "value_eV": 852.7,
          "references": [
            "handbook"
          ],
          "raw_line": "Ni 852.7 Φ",
          "page": 230,
          "pdf_page_index": 17,
          "provenance": "phi_handbook",
          "source_detail": "PHI Appendix B Chemical States Tables"
        },
        {
          "compound": "NiO",
          "phase": null,
          "value_eV": 853.8,
          "references": [
            "handbook"
          ],
          "raw_line": "NiO 853.8 Φ",
          "page": 230,
          "pdf_page_index": 17,
          "provenance": "phi_handbook",
          "source_detail": "PHI Appendix B Chemical States Tables"
        },
        {
          "compound": "Ni",
          "phase": null,
          "value_eV": 852.7,
          "references": [
            "LANM81"
          ],
          "raw_line": "Ni 852.7 LANM81",
          "page": 230,
          "pdf_page_index": 17,
          "provenance": "phi_handbook",
          "source_detail": "PHI Appendix B Chemical States Tables"
        },
        {
          "compound": "Ni",
          "phase": null,
          "value_eV": 852.7,
          "references": [
            "ALMP82"
          ],
          "raw_line": "Ni 852.7 ALMP82",
          "page": 230,
          "pdf_page_index": 17,
          "provenance": "phi_handbook",
          "source_detail": "PHI Appendix B Chemical States Tables"
        },
        {
          "compound": "Ni",
          "phase": null,
          "value_eV": 852.8,
          "references": [
            "PEJ82"
          ],
          "raw_line": "Ni 852.8 PEJ82",
          "page": 230,
          "pdf_page_index": 17,
          "provenance": "phi_handbook",
          "source_detail": "PHI Appendix B Chemical States Tables"
        },
        {
          "compound": "Ni",
          "phase": null,
          "value_eV": 852.7,
          "references": [
            "WRDM79",
            "ShRe79"
          ],
          "raw_line": "Ni 852.7 WRDM79, ShRe79",
          "page": 230,
          "pdf_page_index": 17,
          "provenance": "phi_handbook",
          "source_detail": "PHI Appendix B Chemical States Tables"
        },
        {
          "compound": "Ni5Yb",
          "phase": null,
          "value_eV": 852.7,
          "references": [
            "WWC78"
          ],
          "raw_line": "Ni5Yb 852.7 WWC78",
          "page": 230,
          "pdf_page_index": 17,
          "provenance": "phi_handbook",
          "source_detail": "PHI Appendix B Chemical States Tables"
        },
        {
          "compound": "Ni2Si",
          "phase": null,
          "value_eV": 853.0,
          "references": [
            "GGM82"
          ],
          "raw_line": "Ni2Si 853.0 GGM82",
          "page": 230,
          "pdf_page_index": 17,
          "provenance": "phi_handbook",
          "source_detail": "PHI Appendix B Chemical States Tables"
        },
        {
          "compound": "NiSi",
          "phase": null,
          "value_eV": 853.5,
          "references": [
            "GGM82"
          ],
          "raw_line": "NiSi 853.5 GGM82",
          "page": 230,
          "pdf_page_index": 17,
          "provenance": "phi_handbook",
          "source_detail": "PHI Appendix B Chemical States Tables"
        },
        {
          "compound": "NiS",
          "phase": null,
          "value_eV": 852.8,
          "references": [
            "ShRe79"
          ],
          "raw_line": "NiS 852.8 ShRe79",
          "page": 230,
          "pdf_page_index": 17,
          "provenance": "phi_handbook",
          "source_detail": "PHI Appendix B Chemical States Tables"
        },
        {
          "compound": "NiS",
          "phase": null,
          "value_eV": 853.2,
          "references": [
            "DPS77"
          ],
          "raw_line": "NiS 853.2 DPS77",
          "page": 230,
          "pdf_page_index": 17,
          "provenance": "phi_handbook",
          "source_detail": "PHI Appendix B Chemical States Tables"
        },
        {
          "compound": "NiI2",
          "phase": null,
          "value_eV": 855.1,
          "references": [
            "NgHe76"
          ],
          "raw_line": "NiI2 855.1 NgHe76",
          "page": 230,
          "pdf_page_index": 17,
          "provenance": "phi_handbook",
          "source_detail": "PHI Appendix B Chemical States Tables"
        },
        {
          "compound": "NiI2.6H2O",
          "phase": null,
          "value_eV": 855.3,
          "references": [
            "NZB78"
          ],
          "raw_line": "NiI2 · 6H2O 855.3 NZB78",
          "page": 230,
          "pdf_page_index": 17,
          "provenance": "phi_handbook",
          "source_detail": "PHI Appendix B Chemical States Tables"
        },
        {
          "compound": "NiCl2",
          "phase": null,
          "value_eV": 856.7,
          "references": [
            "TRLK73",
            "KlHe83",
            "YYS78"
          ],
          "raw_line": "NiCl2 856.7 TRLK73, KlHe83, YYS78",
          "page": 230,
          "pdf_page_index": 17,
          "provenance": "phi_handbook",
          "source_detail": "PHI Appendix B Chemical States Tables"
        },
        {
          "compound": "NiF2.4H2O",
          "phase": null,
          "value_eV": 857.5,
          "references": [
            "NSLS77"
          ],
          "raw_line": "NiF2 · 4H2O 857.5 NSLS77",
          "page": 230,
          "pdf_page_index": 17,
          "provenance": "phi_handbook",
          "source_detail": "PHI Appendix B Chemical States Tables"
        },
        {
          "compound": "NiO",
          "phase": null,
          "value_eV": 853.5,
          "references": [
            "WRDM79"
          ],
          "raw_line": "NiO 853.5 WRDM79",
          "page": 230,
          "pdf_page_index": 17,
          "provenance": "phi_handbook",
          "source_detail": "PHI Appendix B Chemical States Tables"
        },
        {
          "compound": "NiO",
          "phase": null,
          "value_eV": 854.3,
          "references": [
            "DPS77",
            "KlHe83",
            "LFWS79",
            "NFS82",
            "NZB78",
            "SRD79"
          ],
          "raw_line": "NiO 854.3 DPS77, KlHe83, LFWS79, NFS82, NZB78, SRD79",
          "page": 230,
          "pdf_page_index": 17,
          "provenance": "phi_handbook",
          "source_detail": "PHI Appendix B Chemical States Tables"
        },
        {
          "compound": "NiO",
          "phase": null,
          "value_eV": 854.3,
          "references": [
            "KiWi74",
            "McCo75"
          ],
          "raw_line": "NiO 854.3 KiWi74, McCo75",
          "page": 230,
          "pdf_page_index": 17,
          "provenance": "phi_handbook",
          "source_detail": "PHI Appendix B Chemical States Tables"
        },
        {
          "compound": "Ni2O3",
          "phase": null,
          "value_eV": 857.3,
          "references": [
            "NgHe76"
          ],
          "raw_line": "Ni2O3 857.3 NgHe76",
          "page": 230,
          "pdf_page_index": 17,
          "provenance": "phi_handbook",
          "source_detail": "PHI Appendix B Chemical States Tables"
        },
        {
          "compound": "Ni2O3",
          "phase": null,
          "value_eV": 855.8,
          "references": [
            "KiWi74"
          ],
          "raw_line": "Ni2O3 855.8 KiWi74",
          "page": 230,
          "pdf_page_index": 17,
          "provenance": "phi_handbook",
          "source_detail": "PHI Appendix B Chemical States Tables"
        },
        {
          "compound": "Ni(OH)2",
          "phase": null,
          "value_eV": 855.6,
          "references": [
            "DPS77",
            "LFWS79",
            "McCo75"
          ],
          "raw_line": "Ni(OH)2 855.6 DPS77, LFWS79, McCo75",
          "page": 230,
          "pdf_page_index": 17,
          "provenance": "phi_handbook",
          "source_detail": "PHI Appendix B Chemical States Tables"
        },
        {
          "compound": "Ni(NO3)2",
          "phase": null,
          "value_eV": 857.1,
          "references": [
            "TRLK73"
          ],
          "raw_line": "Ni(NO3)2 857.1 TRLK73",
          "page": 230,
          "pdf_page_index": 17,
          "provenance": "phi_handbook",
          "source_detail": "PHI Appendix B Chemical States Tables"
        },
        {
          "compound": "Ni(NO3)2.6H2O",
          "phase": null,
          "value_eV": 856.9,
          "references": [
            "NZB78"
          ],
          "raw_line": "Ni(NO3)2 · 6H2O 856.9 NZB78",
          "page": 230,
          "pdf_page_index": 17,
          "provenance": "phi_handbook",
          "source_detail": "PHI Appendix B Chemical States Tables"
        },
        {
          "compound": "NiAl2O4",
          "phase": null,
          "value_eV": 855.8,
          "references": [
            "SDR80",
            "LFWS79"
          ],
          "raw_line": "NiAl2O4 855.8 SDR80, LFWS79",
          "page": 230,
          "pdf_page_index": 17,
          "provenance": "phi_handbook",
          "source_detail": "PHI Appendix B Chemical States Tables"
        },
        {
          "compound": "NiAl2O4",
          "phase": null,
          "value_eV": 857.4,
          "references": [
            "NgHe76"
          ],
          "raw_line": "NiAl2O4 857.4 NgHe76",
          "page": 230,
          "pdf_page_index": 17,
          "provenance": "phi_handbook",
          "source_detail": "PHI Appendix B Chemical States Tables"
        },
        {
          "compound": "Ni2SiO4",
          "phase": null,
          "value_eV": 856.1,
          "references": [
            "LFWS79"
          ],
          "raw_line": "Ni2SiO4 856.1 LFWS79",
          "page": 230,
          "pdf_page_index": 17,
          "provenance": "phi_handbook",
          "source_detail": "PHI Appendix B Chemical States Tables"
        },
        {
          "compound": "NiClO4.6H2O",
          "phase": null,
          "value_eV": 857.2,
          "references": [
            "NZB78"
          ],
          "raw_line": "NiClO4 · 6H2O 857.2 NZB78",
          "page": 230,
          "pdf_page_index": 17,
          "provenance": "phi_handbook",
          "source_detail": "PHI Appendix B Chemical States Tables"
        },
        {
          "compound": "NiFe2O4",
          "phase": null,
          "value_eV": 855.4,
          "references": [
            "McCo75"
          ],
          "raw_line": "NiFe2O4 855.4 McCo75",
          "page": 230,
          "pdf_page_index": 17,
          "provenance": "phi_handbook",
          "source_detail": "PHI Appendix B Chemical States Tables"
        },
        {
          "compound": "NiRh2O4",
          "phase": null,
          "value_eV": 855.9,
          "references": [
            "NFS82"
          ],
          "raw_line": "NiRh2O4 855.9 NFS82",
          "page": 230,
          "pdf_page_index": 17,
          "provenance": "phi_handbook",
          "source_detail": "PHI Appendix B Chemical States Tables"
        },
        {
          "compound": "NiSO4",
          "phase": null,
          "value_eV": 856.8,
          "references": [
            "ShRe79"
          ],
          "raw_line": "NiSO4 856.8 ShRe79",
          "page": 230,
          "pdf_page_index": 17,
          "provenance": "phi_handbook",
          "source_detail": "PHI Appendix B Chemical States Tables"
        },
        {
          "compound": "NiSiO3",
          "phase": null,
          "value_eV": 856.5,
          "references": [
            "SRD79"
          ],
          "raw_line": "NiSiO3 856.5 SRD79",
          "page": 230,
          "pdf_page_index": 17,
          "provenance": "phi_handbook",
          "source_detail": "PHI Appendix B Chemical States Tables"
        },
        {
          "compound": "NiWO4",
          "phase": null,
          "value_eV": 857.7,
          "references": [
            "NgHe76"
          ],
          "raw_line": "NiWO4 857.7 NgHe76",
