Repository: arquerlab/SERSFlow

# SERSFlow

## Run the API

Install dependencies:

```bash
pip install -e .
```

## Python HTTP client

Optional ergonomics wrapper around this API (`httpx`):

```bash
pip install -e ".[client]"
```

```python
from sersflow.client import SersflowClient

with SersflowClient("http://127.0.0.1:8000") as client:
    client.meta.health()
```

See `examples/python_client_quickstart.py` for upload → dataset → session → analysis.

## MCP (Cursor)

Optional stdio MCP for LLM agents (`sersflow-mcp`), bundled with the API package:

```bash
pip install -e ".[mcp]"
```

See [docs/MCP_SETUP.md](docs/MCP_SETUP.md) for Cursor `mcp.json`, env/TOML config, and confirmation rules.

File: src/sersflow/core/xps/data/chemical_states.json (part 18 of 31)
{
          "page": 230,
          "pdf_page_index": 17,
          "provenance": "phi_handbook",
          "source_detail": "PHI Appendix B Chemical States Tables"
        },
        {
          "compound": "NaNiIO6.H2O",
          "phase": null,
          "value_eV": 856.4,
          "references": [
            "NZB78"
          ],
          "raw_line": "NaNiIO6 · H2O 856.4 NZB78",
          "page": 230,
          "pdf_page_index": 17,
          "provenance": "phi_handbook",
          "source_detail": "PHI Appendix B Chemical States Tables"
        },
        {
          "compound": "K2NiF6",
          "phase": null,
          "value_eV": 861.0,
          "references": [
            "TRLK73"
          ],
          "raw_line": "K2NiF6 861.0 TRLK73",
          "page": 230,
          "pdf_page_index": 17,
          "provenance": "phi_handbook",
          "source_detail": "PHI Appendix B Chemical States Tables"
        },
        {
          "compound": "Ni(CO)4",
          "phase": null,
          "value_eV": 854.8,
          "references": [
            "BCGH72"
          ],
          "raw_line": "Ni(CO)4 854.8 BCGH72",
          "page": 230,
          "pdf_page_index": 17,
          "provenance": "phi_handbook",
          "source_detail": "PHI Appendix B Chemical States Tables"
        },
        {
          "compound": "Br2Ni(NH3)6",
          "phase": null,
          "value_eV": 855.9,
          "references": [
            "NZB78"
          ],
          "raw_line": "Br2Ni(NH3)6 855.9 NZB78",
          "page": 230,
          "pdf_page_index": 17,
          "provenance": "phi_handbook",
          "source_detail": "PHI Appendix B Chemical States Tables"
        },
        {
          "compound": "Ni(NH3)6(ClO4)2",
          "phase": null,
          "value_eV": 856.5,
          "references": [
            "NZB78"
          ],
          "raw_line": "Ni(NH3)6(ClO4)2 856.5 NZB78",
          "page": 230,
          "pdf_page_index": 17,
          "provenance": "phi_handbook",
          "source_detail": "PHI Appendix B Chemical States Tables"
        },
        {
          "compound": "Ni(acac)2",
          "phase": null,
          "value_eV": 855.9,
          "references": [
            "NZB78",
            "TRLK73"
          ],
          "raw_line": "Ni(acac)2 855.9 NZB78, TRLK73",
          "page": 230,
          "pdf_page_index": 17,
          "provenance": "phi_handbook",
          "source_detail": "PHI Appendix B Chemical States Tables"
        },
        {
          "compound": "Ni(OAc)2.4H2O",
          "phase": null,
          "value_eV": 856.5,
          "references": [
            "NZB78"
          ],
          "raw_line": "Ni(OAc)2 · 4H2O 856.5 NZB78",
          "page": 230,
          "pdf_page_index": 17,
          "provenance": "phi_handbook",
          "source_detail": "PHI Appendix B Chemical States Tables"
        },
        {
          "compound": "Ni(C5H5)2",
          "phase": null,
          "value_eV": 854.2,
          "references": [
            "BCDH73"
          ],
          "raw_line": "Ni(C5H5)2 854.2 BCDH73",
          "page": 230,
          "pdf_page_index": 17,
          "provenance": "phi_handbook",
          "source_detail": "PHI Appendix B Chemical States Tables"
        },
        {
          "compound": "Ni(C5H5)2",
          "phase": null,
          "value_eV": 856.8,
          "references": [
            "ClAd71",
            "TRLK73"
          ],
          "raw_line": "Ni(C5H5)2 856.8 ClAd71, TRLK73",
          "page": 230,
          "pdf_page_index": 17,
          "provenance": "phi_handbook",
          "source_detail": "PHI Appendix B Chemical States Tables"
        },
        {
          "compound": "Cl2Ni(Ph3P)2",
          "phase": null,
          "value_eV": 855.0,
          "references": [
            "BNSA70"
          ],
          "raw_line": "Cl2Ni(Ph3P)2 855.0 BNSA70",
          "page": 230,
          "pdf_page_index": 17,
          "provenance": "phi_handbook",
          "source_detail": "PHI Appendix B Chemical States Tables"
        },
        {
          "compound": "Cl2Ni(Ph3P)2",
          "phase": null,
          "value_eV": 854.4,
          "references": [
            "NZB78"
          ],
          "raw_line": "Cl2Ni(Ph3P)2 854.4 NZB78",
          "page": 230,
          "pdf_page_index": 17,
          "provenance": "phi_handbook",
          "source_detail": "PHI Appendix B Chemical States Tables"
        },
        {
          "compound": "Cl2Ni(Ph3P)2",
          "phase": null,
          "value_eV": 857.0,
          "references": [
            "STHU76"
          ],
          "raw_line": "Cl2Ni(Ph3P)2 857.0 STHU76",
          "page": 230,
          "pdf_page_index": 17,
          "provenance": "phi_handbook",
          "source_detail": "PHI Appendix B Chemical States Tables"
        },
        {
          "compound": "Ni(dimethylglyoxim)2",
          "phase": null,
          "value_eV": 855.0,
          "references": [
            "NZB78",
            "YoYa81"
          ],
          "raw_line": "Ni(dimethylglyoxim)2 855.0 NZB78, YoYa81",
          "page": 230,
          "pdf_page_index": 17,
          "provenance": "phi_handbook",
          "source_detail": "PHI Appendix B Chemical States Tables"
        },
        {
          "compound": "Cl2Ni(bipyridyl)",
          "phase": null,
          "value_eV": 855.7,
          "references": [
            "NSWU77",
            "NZB78"
          ],
          "raw_line": "Cl2Ni(bipyridyl) 855.7 NSWU77, NZB78",
          "page": 230,
          "pdf_page_index": 17,
          "provenance": "phi_handbook",
          "source_detail": "PHI Appendix B Chemical States Tables"
        },
        {
          "compound": "Ni(SPh)2",
          "phase": null,
          "value_eV": 854.6,
          "references": [
            "BBFR77"
          ],
          "raw_line": "Ni(SPh)2 854.6 BBFR77",
          "page": 230,
          "pdf_page_index": 17,
          "provenance": "phi_handbook",
          "source_detail": "PHI Appendix B Chemical States Tables"
        },
        {
          "compound": "Cl2Ni(NH2CONHCONH2)2",
          "phase": null,
          "value_eV": 856.7,
          "references": [
            "YYS78"
          ],
          "raw_line": "Cl2Ni(NH2CONHCONH2)2 856.7 YYS78",
          "page": 230,
          "pdf_page_index": 17,
          "provenance": "phi_handbook",
          "source_detail": "PHI Appendix B Chemical States Tables"
        },
        {
          "compound": "Ni(2-aminobenzoate)2",
          "phase": null,
          "value_eV": 855.9,
          "references": [
            "YoYa81"
          ],
          "raw_line": "Ni(2-aminobenzoate)2 855.9 YoYa81",
          "page": 230,
          "pdf_page_index": 17,
          "provenance": "phi_handbook",
          "source_detail": "PHI Appendix B Chemical States Tables"
        },
        {
          "compound": "Ni(P(OEt)3)4",
          "phase": null,
          "value_eV": 853.8,
          "references": [
            "TRLK73"
          ],
          "raw_line": "Ni(P(OEt)3)4 853.8 TRLK73",
          "page": 230,
          "pdf_page_index": 17,
          "provenance": "phi_handbook",
          "source_detail": "PHI Appendix B Chemical States Tables"
        },
        {
          "compound": "Cl2Ni(Et3P)2",
          "phase": null,
          "value_eV": 854.7,
          "references": [
            "FaBa79"
          ],
          "raw_line": "Cl2Ni(Et3P)2 854.7 FaBa79",
          "page": 230,
          "pdf_page_index": 17,
          "provenance": "phi_handbook",
          "source_detail": "PHI Appendix B Chemical States Tables"
        },
        {
          "compound": "Br4Ni(Et4N)2",
          "phase": null,
          "value_eV": 855.2,
          "references": [
            "EMGK74"
          ],
          "raw_line": "Br4Ni(Et4N)2 855.2 EMGK74",
          "page": 230,
          "pdf_page_index": 17,
          "provenance": "phi_handbook",
          "source_detail": "PHI Appendix B Chemical States Tables"
        }
      ]
    },
    {
      "id": "Ni_LMM",
      "element": "Ni",
      "line": "LMM",
      "energy_kind": "kinetic",
      "entries": [
        {
          "compound": "Ni",
          "phase": null,
          "value_eV": 846.1,
          "references": [
            "PEJ82"
          ],
          "raw_line": "Ni 846.1 PEJ82",
          "page": 230,
          "pdf_page_index": 17,
          "provenance": "phi_handbook",
          "source_detail": "PHI Appendix B Chemical States Tables"
        },
        {
          "compound": "Ni",
          "phase": null,
          "value_eV": 846.2,
          "references": [
            "WRDM79"
          ],
          "raw_line": "Ni 846.2 WRDM79",
          "page": 230,
          "pdf_page_index": 17,
          "provenance": "phi_handbook",
          "source_detail": "PHI Appendix B Chemical States Tables"
        },
        {
          "compound": "Ni",
          "phase": null,
          "value_eV": 846.1,
          "references": [
            "KiWi74",
            "KGW76"
          ],
          "raw_line": "Ni 846.1 KiWi74, KGW76",
          "page": 230,
          "pdf_page_index": 17,
          "provenance": "phi_handbook",
          "source_detail": "PHI Appendix B Chemical States Tables"
        }
      ]
    },
    {
      "id": "O_1s",
      "element": "O",
      "line": "1s",
      "energy_kind": "binding",
      "entries": [
        {
          "compound": "Al2O3",
          "phase": "sapphire",
          "value_eV": 531.0,
          "references": [
            "handbook"
          ],
          "raw_line": "Al2O3, sapphire 531.0 Φ",
          "page": 230,
          "pdf_page_index": 17,
          "provenance": "phi_handbook",
          "source_detail": "PHI Appendix B Chemical States Tables"
        },
        {
          "compound": "Ag2O",
          "phase": null,
          "value_eV": 529.2,
          "references": [
            "Scho73"
          ],
          "raw_line": "Ag2O 529.2 Scho73",
          "page": 230,
          "pdf_page_index": 17,
          "provenance": "phi_handbook",
          "source_detail": "PHI Appendix B Chemical States Tables"
        },
        {
          "compound": "AgO",
          "phase": null,
          "value_eV": 528.6,
          "references": [
            "Scho73",
            "SRD80"
          ],
          "raw_line": "AgO 528.6 Scho73, SRD80",
          "page": 230,
          "pdf_page_index": 17,
          "provenance": "phi_handbook",
          "source_detail": "PHI Appendix B Chemical States Tables"
        },
        {
          "compound": "Al2O3",
          "phase": null,
          "value_eV": 531.3,
          "references": [
            "Nefe82",
            "SDR80",
            "BGD75",
            "ZSOS79"
          ],
          "raw_line": "Al2O3 531.3 Nefe82, SDR80, BGD75, ZSOS79",
          "page": 230,
          "pdf_page_index": 17,
          "provenance": "phi_handbook",
          "source_detail": "PHI Appendix B Chemical States Tables"
        },
        {
          "compound": "Al2O3",
          "phase": "sapphire",
          "value_eV": 531.0,
          "references": [
            "Tayl82",
            "WPHK82"
          ],
          "raw_line": "Al2O3, sapphire 531.0 Tayl82, WPHK82",
          "page": 230,
          "pdf_page_index": 17,
          "provenance": "phi_handbook",
          "source_detail": "PHI Appendix B Chemical States Tables"
        },
        {
          "compound": "Al2O3",
          "phase": "alpha",
          "value_eV": 531.8,
          "references": [
            "WPHK82"
          ],
          "raw_line": "Al2O3, alpha 531.8 WPHK82",
          "page": 230,
          "pdf_page_index": 17,
          "provenance": "phi_handbook",
          "source_detail": "PHI Appendix B Chemical States Tables"
        },
        {
          "compound": "Al2O3",
          "phase": "gamma",
          "value_eV": 530.9,
          "references": [
            "Barr83",
            "WPHK82"
          ],
          "raw_line": "Al2O3, gamma 530.9 Barr83, WPHK82",
          "page": 230,
          "pdf_page_index": 17,
          "provenance": "phi_handbook",
          "source_detail": "PHI Appendix B Chemical States Tables"
        },
        {
          "compound": "As2O3",
          "phase": null,
          "value_eV": 531.7,
          "references": [
            "Tayl82",
            "MINN78"
          ],
          "raw_line": "As2O3 531.7 Tayl82, MINN78",
          "page": 230,
          "pdf_page_index": 17,
          "provenance": "phi_handbook",
          "source_detail": "PHI Appendix B Chemical States Tables"
        },
        {
          "compound": "As2O5",
          "phase": null,
          "value_eV": 531.6,
          "references": [
            "WZR80"
          ],
          "raw_line": "As2O5 531.6 WZR80",
          "page": 230,
          "pdf_page_index": 17,
          "provenance": "phi_handbook",
          "source_detail": "PHI Appendix B Chemical States Tables"
        },
        {
          "compound": "B2O3",
          "phase": null,
          "value_eV": 533.0,
          "references": [
            "NGDS75"
          ],
          "raw_line": "B2O3 533.0 NGDS75",
          "page": 230,
          "pdf_page_index": 17,
          "provenance": "phi_handbook",
          "source_detail": "PHI Appendix B Chemical States Tables"
        },
        {
          "compound": "BaO",
          "phase": null,
          "value_eV": 528.3,
          "references": [
            "InYa81"
          ],
          "raw_line": "BaO 528.3 InYa81",
          "page": 230,
          "pdf_page_index": 17,
          "provenance": "phi_handbook",
          "source_detail": "PHI Appendix B Chemical States Tables"
        },
        {
          "compound": "BeO",
          "phase": null,
          "value_eV": 531.7,
          "references": [
            "NGDS75",
            "NFS75",
            "HJGN70"
          ],
          "raw_line": "BeO 531.7 NGDS75, NFS75, HJGN70",
          "page": 230,
          "pdf_page_index": 17,
          "provenance": "phi_handbook",
          "source_detail": "PHI Appendix B Chemical States Tables"
        },
        {
          "compound": "Bi2O3",
          "phase": null,
          "value_eV": 530.0,
          "references": [
            "NGDS75",
            "DSBG82"
          ],
          "raw_line": "Bi2O3 530.0 NGDS75, DSBG82",
          "page": 230,
          "pdf_page_index": 17,
          "provenance": "phi_handbook",
          "source_detail": "PHI Appendix B Chemical States Tables"
        },
        {
          "compound": "CaO",
          "phase": null,
          "value_eV": 529.4,
          "references": [
            "InYa81"
          ],
          "raw_line": "CaO 529.4 InYa81",
          "page": 230,
          "pdf_page_index": 17,
          "provenance": "phi_handbook",
          "source_detail": "PHI Appendix B Chemical States Tables"
        },
        {
          "compound": "CaO",
          "phase": null,
          "value_eV": 531.3,
          "references": [
            "WZR80"
          ],
          "raw_line": "CaO 531.3 WZR80",
          "page": 231,
          "pdf_page_index": 18,
          "provenance": "phi_handbook",
          "source_detail": "PHI Appendix B Chemical States Tables"
        },
        {
          "compound": "CdO",
          "phase": null,
          "value_eV": 529.2,
          "references": [
            "NFS75",
            "NGDS75",
            "SBB80"
          ],
          "raw_line": "CdO 529.2 NFS75, NGDS75, SBB80",
          "page": 231,
          "pdf_page_index": 18,
          "provenance": "phi_handbook",
          "source_detail": "PHI Appendix B Chemical States Tables"
        },
        {
          "compound": "CdO2",
          "phase": null,
          "value_eV": 530.3,
          "references": [
            "HGW75"
          ],
          "raw_line": "CdO2 530.3 HGW75",
          "page": 231,
          "pdf_page_index": 18,
          "provenance": "phi_handbook",
          "source_detail": "PHI Appendix B Chemical States Tables"
        },
        {
          "compound": "Ce2O3",
          "phase": null,
          "value_eV": 530.3,
          "references": [
            "PKHL80"
          ],
          "raw_line": "Ce2O3 530.3 PKHL80",
          "page": 231,
          "pdf_page_index": 18,
          "provenance": "phi_handbook",
          "source_detail": "PHI Appendix B Chemical States Tables"
        },
        {
          "compound": "CeO2",
          "phase": null,
          "value_eV": 529.2,
          "references": [
            "NGDS75"
          ],
          "raw_line": "CeO2 529.2 NGDS75",
          "page": 231,
          "pdf_page_index": 18,
          "provenance": "phi_handbook",
          "source_detail": "PHI Appendix B Chemical States Tables"
        },
        {
          "compound": "Co2O3",
          "phase": null,
          "value_eV": 529.9,
          "references": [
            "McCo75"
          ],
          "raw_line": "Co2O3 529.9 McCo75",
          "page": 231,
          "pdf_page_index": 18,
          "provenance": "phi_handbook",
          "source_detail": "PHI Appendix B Chemical States Tables"
        },
        {
          "compound": "Co3O4",
          "phase": null,
          "value_eV": 530.2,
          "references": [
            "NGDS75",
            "WZR80"
          ],
          "raw_line": "Co3O4 530.2 NGDS75, WZR80",
          "page": 231,
          "pdf_page_index": 18,
          "provenance": "phi_handbook",
          "source_detail": "PHI Appendix B Chemical States Tables"
        },
        {
          "compound": "Co3O4",
          "phase": null,
          "value_eV": 529.6,
          "references": [
            "BGD75"
          ],
          "raw_line": "Co3O4 529.6 BGD75",
          "page": 231,
          "pdf_page_index": 18,
          "provenance": "phi_handbook",
          "source_detail": "PHI Appendix B Chemical States Tables"
        },
        {
          "compound": "Co3O4",
          "phase": null,
          "value_eV": 529.7,
          "references": [
            "CBR76",
            "GPDG79",
            "HSU76"
          ],
          "raw_line": "Co3O4 529.7 CBR76, GPDG79, HSU76",
          "page": 231,
          "pdf_page_index": 18,
          "provenance": "phi_handbook",
          "source_detail": "PHI Appendix B Chemical States Tables"
        },
        {
          "compound": "CoO",
          "phase": null,
          "value_eV": 530.1,
          "references": [
            "BGD75",
            "NFS82",
            "NGDS75"
          ],
          "raw_line": "CoO 530.1 BGD75, NFS82, NGDS75",
          "page": 231,
          "pdf_page_index": 18,
          "provenance": "phi_handbook",
          "source_detail": "PHI Appendix B Chemical States Tables"
        },
        {
          "compound": "Cr2O3",
          "phase": null,
          "value_eV": 531.0,
          "references": [
            "HoTh80",
            "DPS76",
            "WZR80",
            "BDFP81"
          ],
          "raw_line": "Cr2O3 531.0 HoTh80, DPS76, WZR80, BDFP81",
          "page": 231,
          "pdf_page_index": 18,
          "provenance": "phi_handbook",
          "source_detail": "PHI Appendix B Chemical States Tables"
        },
        {
          "compound": "Cr2O3",
          "phase": null,
          "value_eV": 531.5,
          "references": [
            "NGDS75"
          ],
          "raw_line": "Cr2O3 531.5 NGDS75",
          "page": 231,
          "pdf_page_index": 18,
          "provenance": "phi_handbook",
          "source_detail": "PHI Appendix B Chemical States Tables"
        },
        {
          "compound": "CrO2",
          "phase": null,
          "value_eV": 529.3,
          "references": [
            "IIKK76"
          ],
          "raw_line": "CrO2 529.3 IIKK76",
          "page": 231,
          "pdf_page_index": 18,
          "provenance": "phi_handbook",
          "source_detail": "PHI Appendix B Chemical States Tables"
        },
        {
          "compound": "CrO3",
          "phase": null,
          "value_eV": 530.2,
          "references": [
            "DPS76"
          ],
          "raw_line": "CrO3 530.2 DPS76",
          "page": 231,
          "pdf_page_index": 18,
          "provenance": "phi_handbook",
          "source_detail": "PHI Appendix B Chemical States Tables"
        },
        {
          "compound": "CsO2",
          "phase": null,
          "value_eV": 527.5,
          "references": [
            "YaBa80"
          ],
          "raw_line": "CsO2 527.5 YaBa80",
          "page": 231,
          "pdf_page_index": 18,
          "provenance": "phi_handbook",
          "source_detail": "PHI Appendix B Chemical States Tables"
        },
        {
          "compound": "Cs2O2",
          "phase": null,
          "value_eV": 530.5,
          "references": [
            "YaBa80"
          ],
          "raw_line": "Cs2O2 530.5 YaBa80",
          "page": 231,
          "pdf_page_index": 18,
          "provenance": "phi_handbook",
          "source_detail": "PHI Appendix B Chemical States Tables"
        },
        {
          "compound": "Cu2O",
          "phase": null,
          "value_eV": 530.3,
          "references": [
            "HMUZ78",
            "MSSS81",
            "RBO72",
            "Scho73b"
          ],
          "raw_line": "Cu2O 530.3 HMUZ78, MSSS81, RBO72, Scho73b",
          "page": 231,
          "pdf_page_index": 18,
          "provenance": "phi_handbook",
          "source_detail": "PHI Appendix B Chemical States Tables"
        },
        {
          "compound": "CuO",
          "phase": null,
          "value_eV": 529.6,
          "references": [
            "MSSS81",
            "McCo75",
            "HMUZ78",
            "RBO72",
            "Scho73b"
          ],
          "raw_line": "CuO 529.6 MSSS81, McCo75, HMUZ78, RBO72, Scho73b",
          "page": 231,
          "pdf_page_index": 18,
          "provenance": "phi_handbook",
          "source_detail": "PHI Appendix B Chemical States Tables"
        },
        {
          "compound": "Fe2O3",
          "phase": null,
          "value_eV": 530.2,
          "references": [
            "NGDS75",
            "WZR80",
            "Kilk73",
            "Limo81"
          ],
          "raw_line": "Fe2O3 530.2 NGDS75, WZR80, Kilk73, Limo81",
          "page": 231,
          "pdf_page_index": 18,
          "provenance": "phi_handbook",
          "source_detail": "PHI Appendix B Chemical States Tables"
        },
        {
          "compound": "Fe2O3",
          "phase": null,
          "value_eV": 529.6,
          "references": [
            "HSU76",
            "NSLS77"
          ],
          "raw_line": "Fe2O3 529.6 HSU76, NSLS77",
          "page": 231,
          "pdf_page_index": 18,
          "provenance": "phi_handbook",
          "source_detail": "PHI Appendix B Chemical States Tables"
        },
        {
          "compound": "Fe2O3",
          "phase": "alpha",
          "value_eV": 529.6,
          "references": [
            "McZe77"
          ],
          "raw_line": "Fe2O3, alpha 529.6 McZe77",
          "page": 231,
          "pdf_page_index": 18,
          "provenance": "phi_handbook",
          "source_detail": "PHI Appendix B Chemical States Tables"
        },
        {
          "compound": "Fe2O3",
          "phase": "gamma",
          "value_eV": 529.8,
          "references": [
            "McZe77"
          ],
          "raw_line": "Fe2O3, gamma 529.8 McZe77",
          "page": 231,
          "pdf_page_index": 18,
          "provenance": "phi_handbook",
          "source_detail": "PHI Appendix B Chemical States Tables"
        },
        {
          "compound": "Fe3O4",
          "phase": null,
          "value_eV": 530.0,
          "references": [
            "McZe77"
          ],
          "raw_line": "Fe3O4 530.0 McZe77",
          "page": 231,
          "pdf_page_index": 18,
          "provenance": "phi_handbook",
          "source_detail": "PHI Appendix B Chemical States Tables"
        },
        {
          "compound": "FeO",
          "phase": null,
          "value_eV": 529.8,
          "references": [
            "McZe77"
          ],
          "raw_line": "FeO 529.8 McZe77",
          "page": 231,
          "pdf_page_index": 18,
          "provenance": "phi_handbook",
          "source_detail": "PHI Appendix B Chemical States Tables"
        },
        {
          "compound": "Ga2O3",
          "phase": null,
          "value_eV": 530.8,
          "references": [
            "NGDS75",
            "Scho73a",
            "WZR80",
            "ZSOS79"
          ],
          "raw_line": "Ga2O3 530.8 NGDS75, Scho73a, WZR80, ZSOS79",
          "page": 231,
          "pdf_page_index": 18,
          "provenance": "phi_handbook",
          "source_detail": "PHI Appendix B Chemical States Tables"
        },
        {
          "compound": "GeO2",
          "phase": null,
          "value_eV": 530.0,
          "references": [
            "NGDS75",
            "WZR80"
          ],
          "raw_line": "GeO2 530.0 NGDS75, WZR80",
          "page": 231,
          "pdf_page_index": 18,
          "provenance": "phi_handbook",
          "source_detail": "PHI Appendix B Chemical States Tables"
        },
        {
          "compound": "H2O",
          "phase": null,
          "value_eV": 533.2,
          "references": [
            "NGDS75",
            "WZR80"
          ],
          "raw_line": "H2O 533.2 NGDS75, WZR80",
          "page": 231,
          "pdf_page_index": 18,
          "provenance": "phi_handbook",
          "source_detail": "PHI Appendix B Chemical States Tables"
        },
        {
          "compound": "HfO2",
          "phase": null,
          "value_eV": 530.4,
          "references": [
            "NGDS75"
          ],
          "raw_line": "HfO2 530.4 NGDS75",
          "page": 231,
          "pdf_page_index": 18,
          "provenance": "phi_handbook",
          "source_detail": "PHI Appendix B Chemical States Tables"
        },
        {
          "compound": "I2O5",
          "phase": null,
          "value_eV": 529.9,
          "references": [
            "Sher76"
          ],
          "raw_line": "I2O5 529.9 Sher76",
          "page": 231,
          "pdf_page_index": 18,
          "provenance": "phi_handbook",
          "source_detail": "PHI Appendix B Chemical States Tables"
        },
        {
          "compound": "In2O3",
          "phase": null,
          "value_eV": 529.8,
          "references": [
            "NGDS75"
          ],
          "raw_line": "In2O3 529.8 NGDS75",
          "page": 231,
          "pdf_page_index": 18,
          "provenance": "phi_handbook",
          "source_detail": "PHI Appendix B Chemical States Tables"
        },
        {
          "compound": "In2O3",
          "phase": null,
          "value_eV": 530.3,
          "references": [
            "CFRS80"
          ],
          "raw_line": "In2O3 530.3 CFRS80",
          "page": 231,
          "pdf_page_index": 18,
          "provenance": "phi_handbook",
          "source_detail": "PHI Appendix B Chemical States Tables"
        },
        {
          "compound": "In2O3",
          "phase": null,
          "value_eV": 530.5,
          "references": [
            "LAK77"
          ],
          "raw_line": "In2O3 530.5 LAK77",
          "page": 231,
          "pdf_page_index": 18,
          "provenance": "phi_handbook",
          "source_detail": "PHI Appendix B Chemical States Tables"
        },
        {
          "compound": "La2O3",
          "phase": null,
          "value_eV": 528.6,
          "references": [
            "NGDS75"
          ],
          "raw_line": "La2O3 528.6 NGDS75",
          "page": 231,
          "pdf_page_index": 18,
          "provenance": "phi_handbook",
          "source_detail": "PHI Appendix B Chemical States Tables"
        },
        {
          "compound": "Li2O",
          "phase": null,
          "value_eV": 531.3,
          "references": [
            "CSFG79"
          ],
          "raw_line": "Li2O 531.3 CSFG79",
          "page": 231,
          "pdf_page_index": 18,
          "provenance": "phi_handbook",
          "source_detail": "PHI Appendix B Chemical States Tables"
        },
        {
          "compound": "Lu2O3",
          "phase": null,
          "value_eV": 529.5,
          "references": [
            "NGDS75"
          ],
          "raw_line": "Lu2O3 529.5 NGDS75",
          "page": 231,
          "pdf_page_index": 18,
          "provenance": "phi_handbook",
          "source_detail": "PHI Appendix B Chemical States Tables"
        },
        {
          "compound": "MgO",
          "phase": null,
          "value_eV": 530.0,
          "references": [
            "NFS82",
            "NGDS75"
          ],
          "raw_line": "MgO 530.0 NFS82, NGDS75",
          "page": 231,
          "pdf_page_index": 18,
          "provenance": "phi_handbook",
          "source_detail": "PHI Appendix B Chemical States Tables"
        },
        {
          "compound": "MgO",
          "phase": null,
          "value_eV": 531.2,
          "references": [
            "InYa81"
          ],
          "raw_line": "MgO 531.2 InYa81",
          "page": 231,
          "pdf_page_index": 18,
          "provenance": "phi_handbook",
          "source_detail": "PHI Appendix B Chemical States Tables"
        },
        {
          "compound": "MgO",
          "phase": null,
          "value_eV": 532.1,
          "references": [
            "WZR80"
          ],
          "raw_line": "MgO 532.1 WZR80",
          "page": 231,
          "pdf_page_index": 18,
          "provenance": "phi_handbook",
          "source_detail": "PHI Appendix B Chemical States Tables"
        },
        {
          "compound": "MnO",
          "phase": null,
          "value_eV": 529.7,
          "references": [
            "OHI75"
          ],
          "raw_line": "MnO 529.7 OHI75",
          "page": 231,
          "pdf_page_index": 18,
          "provenance": "phi_handbook",
          "source_detail": "PHI Appendix B Chemical States Tables"
        },
        {
          "compound": "Mn3O4",
          "phase": null,
          "value_eV": 529.6,
          "references": [
            "OHI75"
          ],
          "raw_line": "Mn3O4 529.6 OHI75",
          "page": 231,
          "pdf_page_index": 18,
          "provenance": "phi_handbook",
          "source_detail": "PHI Appendix B Chemical States Tables"
        },
        {
          "compound": "Mn2O3",
          "phase": null,
          "value_eV": 529.6,
          "references": [
            "OHI75"
          ],
          "raw_line": "Mn2O3 529.6 OHI75",
          "page": 231,
          "pdf_page_index": 18,
          "provenance": "phi_handbook",
          "source_detail": "PHI Appendix B Chemical States Tables"
        },
        {
          "compound": "MnO2",
          "phase": null,
          "value_eV": 530.0,
          "references": [
            "NGDS75",
            "WZR80"
          ],
          "raw_line": "MnO2 530.0 NGDS75, WZR80",
          "page": 231,
          "pdf_page_index": 18,
          "provenance": "phi_handbook",
          "source_detail": "PHI Appendix B Chemical States Tables"
        },
        {
          "compound": "MnO2",
          "phase": "beta",
          "value_eV": 529.6,
          "references": [
            "OHI75"
          ],
          "raw_line": "MnO2, beta 529.6 OHI75",
          "page": 231,
          "pdf_page_index": 18,
          "provenance": "phi_handbook",
          "source_detail": "PHI Appendix B Chemical States Tables"
        },
        {
          "compound": "MoO2",
          "phase": null,
          "value_eV": 531.1,
          "references": [
            "PCLH76"
          ],
          "raw_line": "MoO2 531.1 PCLH76",
          "page": 231,
          "pdf_page_index": 18,
          "provenance": "phi_handbook",
          "source_detail": "PHI Appendix B Chemical States Tables"
        },
        {
          "compound": "MoO2",
          "phase": null,
          "value_eV": 530.7,
          "references": [
            "CGR78",
            "KBAW74"
          ],
          "raw_line": "MoO2 530.7 CGR78, KBAW74",
          "page": 231,
          "pdf_page_index": 18,
          "provenance": "phi_handbook",
          "source_detail": "PHI Appendix B Chemical States Tables"
        },
        {
          "compound": "MoO2",
          "phase": null,
          "value_eV": 529.9,
          "references": [
            "SaRa80"
          ],
          "raw_line": "MoO2 529.9 SaRa80",
          "page": 231,
          "pdf_page_index": 18,
          "provenance": "phi_handbook",
          "source_detail": "PHI Appendix B Chemical States Tables"
        },
        {
          "compound": "MoO3",
          "phase": null,
          "value_eV": 530.9,
          "references": [
            "NGDS75",
            "NFS82"
          ],
          "raw_line": "MoO3 530.9 NGDS75, NFS82",
          "page": 231,
          "pdf_page_index": 18,
          "provenance": "phi_handbook",
          "source_detail": "PHI Appendix B Chemical States Tables"
        },
        {
          "compound": "MoO3",
          "phase": null,
          "value_eV": 531.6,
          "references": [
            "PCLH76"
          ],
          "raw_line": "MoO3 531.6 PCLH76",
          "page": 231,
          "pdf_page_index": 18,
          "provenance": "phi_handbook",
          "source_detail": "PHI Appendix B Chemical States Tables"
        },
        {
          "compound": "MoO3",
          "phase": null,
          "value_eV": 530.4,
          "references": [
            "SaRa80",
            "KBAW74",
            "HMUZ78",
            "CGR78"
          ],
          "raw_line": "MoO3 530.4 SaRa80, KBAW74, HMUZ78, CGR78",
          "page": 231,
          "pdf_page_index": 18,
          "provenance": "phi_handbook",
          "source_detail": "PHI Appendix B Chemical States Tables"
        },
        {
          "compound": "Na2O",
          "phase": null,
          "value_eV": 529.7,
          "references": [
            "BaSt75"
          ],
          "raw_line": "Na2O 529.7 BaSt75",
          "page": 231,
          "pdf_page_index": 18,
          "provenance": "phi_handbook",
          "source_detail": "PHI Appendix B Chemical States Tables"
        },
        {
          "compound": "Nb2O5",
          "phase": null,
          "value_eV": 529.6,
          "references": [
            "GBP81"
          ],
          "raw_line": "Nb2O5 529.6 GBP81",
          "page": 231,
          "pdf_page_index": 18,
          "provenance": "phi_handbook",
          "source_detail": "PHI Appendix B Chemical States Tables"
        },
        {
          "compound": "Nb2O5",
          "phase": null,
          "value_eV": 530.6,
          "references": [
            "NGDS75",
            "NFS82"
          ],
          "raw_line": "Nb2O5 530.6 NGDS75, NFS82",
          "page": 231,
          "pdf_page_index": 18,
          "provenance": "phi_handbook",
          "source_detail": "PHI Appendix B Chemical States Tables"
        },
        {
          "compound": "Nb2O5",
          "phase": null,
          "value_eV": 531.3,
          "references": [
            "SaRa80"
          ],
          "raw_line": "Nb2O5 531.3 SaRa80",
          "page": 231,
          "pdf_page_index": 18,
          "provenance": "phi_handbook",
          "source_detail": "PHI Appendix B Chemical States Tables"
        },
        {
          "compound": "NbO2",
          "phase": null,
          "value_eV": 530.7,
          "references": [
            "SaRa80"
          ],
          "raw_line": "NbO2 530.7 SaRa80",
          "page": 231,
          "pdf_page_index": 18,
          "provenance": "phi_handbook",
          "source_detail": "PHI Appendix B Chemical States Tables"
        },
        {
          "compound": "Nd2O3",
          "phase": null,
          "value_eV": 530.6,
          "references": [
            "SaRa80"
          ],
          "raw_line": "Nd2O3 530.6 SaRa80",
          "page": 231,
          "pdf_page_index": 18,
          "provenance": "phi_handbook",
          "source_detail": "PHI Appendix B Chemical States Tables"
        },
        {
          "compound": "Ni2O3",
          "phase": null,
          "value_eV": 531.8,
          "references": [
            "KiWi74",
            "NgHe76"
          ],
          "raw_line": "Ni2O3 531.8 KiWi74, NgHe76",
          "page": 231,
          "pdf_page_index": 18,
          "provenance": "phi_handbook",
          "source_detail": "PHI Appendix B Chemical States Tables"
        },
        {
          "compound": "NiO",
          "phase": null,
          "value_eV": 529.6,
          "references": [
            "DPS77",
            "LFWS79",
            "NFS82",
            "NGDS75",
            "SRD79",
            "WZR80"
          ],
          "raw_line": "NiO 529.6 DPS77, LFWS79, NFS82, NGDS75, SRD79, WZR80",
          "page": 231,
          "pdf_page_index": 18,
          "provenance": "phi_handbook",
          "source_detail": "PHI Appendix B Chemical States Tables"
        },
        {
          "compound": "P2O5",
          "phase": "bridging O",
          "value_eV": 532.2,
          "references": [
            "NGDS75"
          ],
          "raw_line": "P2O5 (bridging O) 532.2 NGDS75",
          "page": 231,
          "pdf_page_index": 18,
          "provenance": "phi_handbook",
          "source_detail": "PHI Appendix B Chemical States Tables"
        },
        {
          "compound": "P2O5",
          "phase": "bridging O",
          "value_eV": 532.6,
          "references": [
            "GMD79"
          ],
          "raw_line": "P2O5 (bridging O) 532.6 GMD79",
          "page": 231,
          "pdf_page_index": 18,
          "provenance": "phi_handbook",
          "source_detail": "PHI Appendix B Chemical States Tables"
        },
        {
          "compound": "P2O5",
          "phase": "nonbridging O",
          "value_eV": 533.6,
          "references": [
            "NGDS75"
          ],
          "raw_line": "P2O5 (nonbridging O) 533.6 NGDS75",
          "page": 231,
          "pdf_page_index": 18,
          "provenance": "phi_handbook",
          "source_detail": "PHI Appendix B Chemical States Tables"
        },
        {
          "compound": "P2O5",
          "phase": "nonbridging O",
          "value_eV": 534.3,
          "references": [
            "GMD79"
          ],
          "raw_line": "P2O5 (nonbridging O) 534.3 GMD79",
          "page": 231,
          "pdf_page_index": 18,
          "provenance": "phi_handbook",
          "source_detail": "PHI Appendix B Chemical States Tables"
        },
        {
          "compound": "PbO",
          "phase": null,
          "value_eV": 528.9,
          "references": [
            "NFS82"
          ],
          "raw_line": "PbO 528.9 NFS82",
          "page": 231,
          "pdf_page_index": 18,
          "provenance": "phi_handbook",
          "source_detail": "PHI Appendix B Chemical States Tables"
        },
        {
          "compound": "PbO",
          "phase": null,
          "value_eV": 531.6,
          "references": [
            "WZR80"
          ],
          "raw_line": "PbO 531.6 WZR80",
          "page": 231,
          "pdf_page_index": 18,
          "provenance": "phi_handbook",
          "source_detail": "PHI Appendix B Chemical States Tables"
        },
        {
          "compound": "PbO",
          "phase": "rhombic",
          "value_eV": 529.4,
          "references": [
            "KOW73"
          ],
          "raw_line": "PbO, rhombic 529.4 KOW73",
          "page": 231,
          "pdf_page_index": 18,
          "provenance": "phi_handbook",
          "source_detail": "PHI Appendix B Chemical States Tables"
        },
        {
          "compound": "PbO",
          "phase": "rhombic",
          "value_eV": 530.9,
