Repository: arquerlab/SERSFlow

# SERSFlow

## Run the API

Install dependencies:

```bash
pip install -e .
```

## Python HTTP client

Optional ergonomics wrapper around this API (`httpx`):

```bash
pip install -e ".[client]"
```

```python
from sersflow.client import SersflowClient

with SersflowClient("http://127.0.0.1:8000") as client:
    client.meta.health()
```

See `examples/python_client_quickstart.py` for upload → dataset → session → analysis.

## MCP (Cursor)

Optional stdio MCP for LLM agents (`sersflow-mcp`), bundled with the API package:

```bash
pip install -e ".[mcp]"
```

See [docs/MCP_SETUP.md](docs/MCP_SETUP.md) for Cursor `mcp.json`, env/TOML config, and confirmation rules.

File: src/sersflow/core/xps/data/chemical_states.json (part 19 of 31)
{
          "references": [
            "ZiHe78"
          ],
          "raw_line": "PbO, rhombic 530.9 ZiHe78",
          "page": 231,
          "pdf_page_index": 18,
          "provenance": "phi_handbook",
          "source_detail": "PHI Appendix B Chemical States Tables"
        },
        {
          "compound": "PbO",
          "phase": "tetragonal",
          "value_eV": 527.5,
          "references": [
            "KOW73"
          ],
          "raw_line": "PbO, tetragonal 527.5 KOW73",
          "page": 231,
          "pdf_page_index": 18,
          "provenance": "phi_handbook",
          "source_detail": "PHI Appendix B Chemical States Tables"
        },
        {
          "compound": "PbO",
          "phase": "tetragonal",
          "value_eV": 528.9,
          "references": [
            "ZiHe78"
          ],
          "raw_line": "PbO, tetragonal 528.9 ZiHe78",
          "page": 231,
          "pdf_page_index": 18,
          "provenance": "phi_handbook",
          "source_detail": "PHI Appendix B Chemical States Tables"
        },
        {
          "compound": "PbO2",
          "phase": null,
          "value_eV": 527.4,
          "references": [
            "KOW73"
          ],
          "raw_line": "PbO2 527.4 KOW73",
          "page": 231,
          "pdf_page_index": 18,
          "provenance": "phi_handbook",
          "source_detail": "PHI Appendix B Chemical States Tables"
        },
        {
          "compound": "PbO2",
          "phase": null,
          "value_eV": 529.0,
          "references": [
            "TLR78"
          ],
          "raw_line": "PbO2 529.0 TLR78",
          "page": 231,
          "pdf_page_index": 18,
          "provenance": "phi_handbook",
          "source_detail": "PHI Appendix B Chemical States Tables"
        },
        {
          "compound": "PdO",
          "phase": null,
          "value_eV": 529.3,
          "references": [
            "KGW74"
          ],
          "raw_line": "PdO 529.3 KGW74",
          "page": 231,
          "pdf_page_index": 18,
          "provenance": "phi_handbook",
          "source_detail": "PHI Appendix B Chemical States Tables"
        },
        {
          "compound": "Pr2O3",
          "phase": null,
          "value_eV": 529.3,
          "references": [
            "SaRa80"
          ],
          "raw_line": "Pr2O3 529.3 SaRa80",
          "page": 231,
          "pdf_page_index": 18,
          "provenance": "phi_handbook",
          "source_detail": "PHI Appendix B Chemical States Tables"
        },
        {
          "compound": "PrO2",
          "phase": null,
          "value_eV": 528.6,
          "references": [
            "SaRa80"
          ],
          "raw_line": "PrO2 528.6 SaRa80",
          "page": 231,
          "pdf_page_index": 18,
          "provenance": "phi_handbook",
          "source_detail": "PHI Appendix B Chemical States Tables"
        },
        {
          "compound": "PtO2",
          "phase": null,
          "value_eV": 531.4,
          "references": [
            "CMHL77"
          ],
          "raw_line": "PtO2 531.4 CMHL77",
          "page": 231,
          "pdf_page_index": 18,
          "provenance": "phi_handbook",
          "source_detail": "PHI Appendix B Chemical States Tables"
        },
        {
          "compound": "ReO2",
          "phase": null,
          "value_eV": 530.1,
          "references": [
            "BHU81"
          ],
          "raw_line": "ReO2 530.1 BHU81",
          "page": 231,
          "pdf_page_index": 18,
          "provenance": "phi_handbook",
          "source_detail": "PHI Appendix B Chemical States Tables"
        },
        {
          "compound": "ReO3",
          "phase": null,
          "value_eV": 531.9,
          "references": [
            "BHU81"
          ],
          "raw_line": "ReO3 531.9 BHU81",
          "page": 231,
          "pdf_page_index": 18,
          "provenance": "phi_handbook",
          "source_detail": "PHI Appendix B Chemical States Tables"
        },
        {
          "compound": "Rh2O3",
          "phase": null,
          "value_eV": 530.4,
          "references": [
            "CMHL77",
            "NFS82"
          ],
          "raw_line": "Rh2O3 530.4 CMHL77, NFS82",
          "page": 231,
          "pdf_page_index": 18,
          "provenance": "phi_handbook",
          "source_detail": "PHI Appendix B Chemical States Tables"
        },
        {
          "compound": "RuO2",
          "phase": null,
          "value_eV": 529.4,
          "references": [
            "MWLF78"
          ],
          "raw_line": "RuO2 529.4 MWLF78",
          "page": 231,
          "pdf_page_index": 18,
          "provenance": "phi_handbook",
          "source_detail": "PHI Appendix B Chemical States Tables"
        },
        {
          "compound": "RuO2",
          "phase": null,
          "value_eV": 529.4,
          "references": [
            "KiWi74",
            "McGi82",
            "SaRa80"
          ],
          "raw_line": "RuO2 529.4 KiWi74, McGi82, SaRa80",
          "page": 231,
          "pdf_page_index": 18,
          "provenance": "phi_handbook",
          "source_detail": "PHI Appendix B Chemical States Tables"
        },
        {
          "compound": "RuO3",
          "phase": null,
          "value_eV": 530.7,
          "references": [
            "KiWi74"
          ],
          "raw_line": "RuO3 530.7 KiWi74",
          "page": 231,
          "pdf_page_index": 18,
          "provenance": "phi_handbook",
          "source_detail": "PHI Appendix B Chemical States Tables"
        },
        {
          "compound": "Sb2O3",
          "phase": null,
          "value_eV": 530.0,
          "references": [
            "WZR80"
          ],
          "raw_line": "Sb2O3 530.0 WZR80",
          "page": 231,
          "pdf_page_index": 18,
          "provenance": "phi_handbook",
          "source_detail": "PHI Appendix B Chemical States Tables"
        },
        {
          "compound": "Sc2O3",
          "phase": null,
          "value_eV": 530.0,
          "references": [
            "NGDS75",
            "WZR80"
          ],
          "raw_line": "Sc2O3 530.0 NGDS75, WZR80",
          "page": 231,
          "pdf_page_index": 18,
          "provenance": "phi_handbook",
          "source_detail": "PHI Appendix B Chemical States Tables"
        },
        {
          "compound": "SiO2",
          "phase": null,
          "value_eV": 533.0,
          "references": [
            "Barr83",
            "KMH78",
            "NGDS75"
          ],
          "raw_line": "SiO2 533.0 Barr83, KMH78, NGDS75",
          "page": 231,
          "pdf_page_index": 18,
          "provenance": "phi_handbook",
          "source_detail": "PHI Appendix B Chemical States Tables"
        },
        {
          "compound": "SiO2",
          "phase": null,
          "value_eV": 534.3,
          "references": [
            "Kilk73"
          ],
          "raw_line": "SiO2 534.3 Kilk73",
          "page": 231,
          "pdf_page_index": 18,
          "provenance": "phi_handbook",
          "source_detail": "PHI Appendix B Chemical States Tables"
        },
        {
          "compound": "SiO2",
          "phase": null,
          "value_eV": 532.5,
          "references": [
            "NSLS77",
            "SRD79"
          ],
          "raw_line": "SiO2 532.5 NSLS77, SRD79",
          "page": 231,
          "pdf_page_index": 18,
          "provenance": "phi_handbook",
          "source_detail": "PHI Appendix B Chemical States Tables"
        },
        {
          "compound": "SiO2",
          "phase": "gel",
          "value_eV": 532.8,
          "references": [
            "WPHK82"
          ],
          "raw_line": "SiO2, gel 532.8 WPHK82",
          "page": 231,
          "pdf_page_index": 18,
          "provenance": "phi_handbook",
          "source_detail": "PHI Appendix B Chemical States Tables"
        },
        {
          "compound": "SiO2",
          "phase": "Vycor",
          "value_eV": 532.9,
          "references": [
            "WPHK82"
          ],
          "raw_line": "SiO2, Vycor 532.9 WPHK82",
          "page": 231,
          "pdf_page_index": 18,
          "provenance": "phi_handbook",
          "source_detail": "PHI Appendix B Chemical States Tables"
        },
        {
          "compound": "SiO2",
          "phase": "alpha cristobal",
          "value_eV": 532.5,
          "references": [
            "WPHK82"
          ],
          "raw_line": "SiO2, alpha cristobal 532.5 WPHK82",
          "page": 231,
          "pdf_page_index": 18,
          "provenance": "phi_handbook",
          "source_detail": "PHI Appendix B Chemical States Tables"
        },
        {
          "compound": "SiO2",
          "phase": "alpha quartz",
          "value_eV": 532.7,
          "references": [
            "WPHK82"
          ],
          "raw_line": "SiO2, alpha quartz 532.7 WPHK82",
          "page": 231,
          "pdf_page_index": 18,
          "provenance": "phi_handbook",
          "source_detail": "PHI Appendix B Chemical States Tables"
        },
        {
          "compound": "SiO2",
          "phase": "alpha quartz",
          "value_eV": 533.2,
          "references": [
            "TLR78"
          ],
          "raw_line": "SiO2, alpha quartz 533.2 TLR78",
          "page": 231,
          "pdf_page_index": 18,
          "provenance": "phi_handbook",
          "source_detail": "PHI Appendix B Chemical States Tables"
        },
        {
          "compound": "SnO",
          "phase": null,
          "value_eV": 530.1,
          "references": [
            "ADPS77"
          ],
          "raw_line": "SnO 530.1 ADPS77",
          "page": 231,
          "pdf_page_index": 18,
          "provenance": "phi_handbook",
          "source_detail": "PHI Appendix B Chemical States Tables"
        },
        {
          "compound": "SnO2",
          "phase": null,
          "value_eV": 530.6,
          "references": [
            "ADPS77",
            "LAK77",
            "MWLF78",
            "NGDS75",
            "TLR78"
          ],
          "raw_line": "SnO2 530.6 ADPS77, LAK77, MWLF78, NGDS75, TLR78",
          "page": 231,
          "pdf_page_index": 18,
          "provenance": "phi_handbook",
          "source_detail": "PHI Appendix B Chemical States Tables"
        },
        {
          "compound": "SrO",
          "phase": null,
          "value_eV": 530.5,
          "references": [
            "VaVe80"
          ],
          "raw_line": "SrO 530.5 VaVe80",
          "page": 231,
          "pdf_page_index": 18,
          "provenance": "phi_handbook",
          "source_detail": "PHI Appendix B Chemical States Tables"
        },
        {
          "compound": "Tb2O3",
          "phase": null,
          "value_eV": 528.8,
          "references": [
            "SaRa80"
          ],
          "raw_line": "Tb2O3 528.8 SaRa80",
          "page": 231,
          "pdf_page_index": 18,
          "provenance": "phi_handbook",
          "source_detail": "PHI Appendix B Chemical States Tables"
        },
        {
          "compound": "TbO2",
          "phase": null,
          "value_eV": 528.8,
          "references": [
            "SaRa80"
          ],
          "raw_line": "TbO2 528.8 SaRa80",
          "page": 231,
          "pdf_page_index": 18,
          "provenance": "phi_handbook",
          "source_detail": "PHI Appendix B Chemical States Tables"
        },
        {
          "compound": "TeO2",
          "phase": null,
          "value_eV": 530.2,
          "references": [
            "GBP81",
            "SBB80"
          ],
          "raw_line": "TeO2 530.2 GBP81, SBB80",
          "page": 231,
          "pdf_page_index": 18,
          "provenance": "phi_handbook",
          "source_detail": "PHI Appendix B Chemical States Tables"
        },
        {
          "compound": "ThO2",
          "phase": null,
          "value_eV": 530.0,
          "references": [
            "NGDS75"
          ],
          "raw_line": "ThO2 530.0 NGDS75",
          "page": 231,
          "pdf_page_index": 18,
          "provenance": "phi_handbook",
          "source_detail": "PHI Appendix B Chemical States Tables"
        },
        {
          "compound": "TiO2",
          "phase": null,
          "value_eV": 529.9,
          "references": [
            "MWLF78",
            "WZR80",
            "NGDS75"
          ],
          "raw_line": "TiO2 529.9 MWLF78, WZR80, NGDS75",
          "page": 231,
          "pdf_page_index": 18,
          "provenance": "phi_handbook",
          "source_detail": "PHI Appendix B Chemical States Tables"
        },
        {
          "compound": "UO2",
          "phase": null,
          "value_eV": 530.4,
          "references": [
            "MSSS81"
          ],
          "raw_line": "UO2 530.4 MSSS81",
          "page": 231,
          "pdf_page_index": 18,
          "provenance": "phi_handbook",
          "source_detail": "PHI Appendix B Chemical States Tables"
        },
        {
          "compound": "UO3",
          "phase": null,
          "value_eV": 529.9,
          "references": [
            "MSSS81"
          ],
          "raw_line": "UO3 529.9 MSSS81",
          "page": 231,
          "pdf_page_index": 18,
          "provenance": "phi_handbook",
          "source_detail": "PHI Appendix B Chemical States Tables"
        },
        {
          "compound": "V2O3",
          "phase": null,
          "value_eV": 530.5,
          "references": [
            "CGR78"
          ],
          "raw_line": "V2O3 530.5 CGR78",
          "page": 231,
          "pdf_page_index": 18,
          "provenance": "phi_handbook",
          "source_detail": "PHI Appendix B Chemical States Tables"
        },
        {
          "compound": "V2O4",
          "phase": null,
          "value_eV": 530.0,
          "references": [
            "KKL83"
          ],
          "raw_line": "V2O4 530.0 KKL83",
          "page": 231,
          "pdf_page_index": 18,
          "provenance": "phi_handbook",
          "source_detail": "PHI Appendix B Chemical States Tables"
        },
        {
          "compound": "V2O5",
          "phase": null,
          "value_eV": 529.9,
          "references": [
            "BCM78",
            "KKL83"
          ],
          "raw_line": "V2O5 529.9 BCM78, KKL83",
          "page": 231,
          "pdf_page_index": 18,
          "provenance": "phi_handbook",
          "source_detail": "PHI Appendix B Chemical States Tables"
        },
        {
          "compound": "V2O5",
          "phase": null,
          "value_eV": 530.5,
          "references": [
            "NSLS77",
            "NGDS75",
            "NFS82"
          ],
          "raw_line": "V2O5 530.5 NSLS77, NGDS75, NFS82",
          "page": 231,
          "pdf_page_index": 18,
          "provenance": "phi_handbook",
          "source_detail": "PHI Appendix B Chemical States Tables"
        },
        {
          "compound": "WO2",
          "phase": null,
          "value_eV": 530.4,
          "references": [
            "CoRa76"
          ],
          "raw_line": "WO2 530.4 CoRa76",
          "page": 231,
          "pdf_page_index": 18,
          "provenance": "phi_handbook",
          "source_detail": "PHI Appendix B Chemical States Tables"
        },
        {
          "compound": "WO3",
          "phase": null,
          "value_eV": 530.6,
          "references": [
            "CoRa76",
            "KMH78",
            "NFS82",
            "NGDS75",
            "NSLS77"
          ],
          "raw_line": "WO3 530.6 CoRa76, KMH78, NFS82, NGDS75, NSLS77",
          "page": 232,
          "pdf_page_index": 19,
          "provenance": "phi_handbook",
          "source_detail": "PHI Appendix B Chemical States Tables"
        },
        {
          "compound": "ZnO",
          "phase": null,
          "value_eV": 530.4,
          "references": [
            "NFS82",
            "NGDS75",
            "NSLS77",
            "Scho73",
            "WZR80",
            "ZSOS79"
          ],
          "raw_line": "ZnO 530.4 NFS82, NGDS75, NSLS77, Scho73, WZR80, ZSOS79",
          "page": 232,
          "pdf_page_index": 19,
          "provenance": "phi_handbook",
          "source_detail": "PHI Appendix B Chemical States Tables"
        },
        {
          "compound": "ZrO2",
          "phase": null,
          "value_eV": 530.2,
          "references": [
            "NGDS75"
          ],
          "raw_line": "ZrO2 530.2 NGDS75",
          "page": 232,
          "pdf_page_index": 19,
          "provenance": "phi_handbook",
          "source_detail": "PHI Appendix B Chemical States Tables"
        },
        {
          "compound": "ZrO2",
          "phase": null,
          "value_eV": 530.9,
          "references": [
            "WZR80"
          ],
          "raw_line": "ZrO2 530.9 WZR80",
          "page": 232,
          "pdf_page_index": 19,
          "provenance": "phi_handbook",
          "source_detail": "PHI Appendix B Chemical States Tables"
        },
        {
          "compound": "Al(OH)3",
          "phase": "bayerite",
          "value_eV": 531.4,
          "references": [
            "WPHK82"
          ],
          "raw_line": "Al(OH)3, bayerite 531.4 WPHK82",
          "page": 232,
          "pdf_page_index": 19,
          "provenance": "phi_handbook",
          "source_detail": "PHI Appendix B Chemical States Tables"
        },
        {
          "compound": "Al(OH)3",
          "phase": "gibbsite",
          "value_eV": 531.5,
          "references": [
            "WPHK82"
          ],
          "raw_line": "Al(OH)3, gibbsite 531.5 WPHK82",
          "page": 232,
          "pdf_page_index": 19,
          "provenance": "phi_handbook",
          "source_detail": "PHI Appendix B Chemical States Tables"
        },
        {
          "compound": "AlOOH",
          "phase": "boehmite",
          "value_eV": 531.5,
          "references": [
            "Tayl82"
          ],
          "raw_line": "AlOOH, boehmite 531.5 Tayl82",
          "page": 232,
          "pdf_page_index": 19,
          "provenance": "phi_handbook",
          "source_detail": "PHI Appendix B Chemical States Tables"
        },
        {
          "compound": "Co(OH)2",
          "phase": null,
          "value_eV": 531.2,
          "references": [
            "HSU76"
          ],
          "raw_line": "Co(OH)2 531.2 HSU76",
          "page": 232,
          "pdf_page_index": 19,
          "provenance": "phi_handbook",
          "source_detail": "PHI Appendix B Chemical States Tables"
        },
        {
          "compound": "Cr(OH)3",
          "phase": null,
          "value_eV": 531.2,
          "references": [
            "DPS76"
          ],
          "raw_line": "Cr(OH)3 531.2 DPS76",
          "page": 232,
          "pdf_page_index": 19,
          "provenance": "phi_handbook",
          "source_detail": "PHI Appendix B Chemical States Tables"
        },
        {
          "compound": "Cu(OH)2",
          "phase": null,
          "value_eV": 531.2,
          "references": [
            "MSSS81"
          ],
          "raw_line": "Cu(OH)2 531.2 MSSS81",
          "page": 232,
          "pdf_page_index": 19,
          "provenance": "phi_handbook",
          "source_detail": "PHI Appendix B Chemical States Tables"
        },
        {
          "compound": "Fe(OH)2",
          "phase": null,
          "value_eV": 531.3,
          "references": [
            "HSU76"
          ],
          "raw_line": "Fe(OH)2 531.3 HSU76",
          "page": 232,
          "pdf_page_index": 19,
          "provenance": "phi_handbook",
          "source_detail": "PHI Appendix B Chemical States Tables"
        },
        {
          "compound": "FeO*OH",
          "phase": null,
          "value_eV": 530.1,
          "references": [
            "McZe77"
          ],
          "raw_line": "FeO*OH 530.1 McZe77",
          "page": 232,
          "pdf_page_index": 19,
          "provenance": "phi_handbook",
          "source_detail": "PHI Appendix B Chemical States Tables"
        },
        {
          "compound": "FeOO*H",
          "phase": null,
          "value_eV": 531.2,
          "references": [
            "McZe77"
          ],
          "raw_line": "FeOO*H 531.2 McZe77",
          "page": 232,
          "pdf_page_index": 19,
          "provenance": "phi_handbook",
          "source_detail": "PHI Appendix B Chemical States Tables"
        },
        {
          "compound": "In(OH)3",
          "phase": null,
          "value_eV": 531.8,
          "references": [
            "WZR80"
          ],
          "raw_line": "In(OH)3 531.8 WZR80",
          "page": 232,
          "pdf_page_index": 19,
          "provenance": "phi_handbook",
          "source_detail": "PHI Appendix B Chemical States Tables"
        },
        {
          "compound": "KOH",
          "phase": null,
          "value_eV": 531.8,
          "references": [
            "Kilk73"
          ],
          "raw_line": "KOH 531.8 Kilk73",
          "page": 232,
          "pdf_page_index": 19,
          "provenance": "phi_handbook",
          "source_detail": "PHI Appendix B Chemical States Tables"
        },
        {
          "compound": "LiOH",
          "phase": null,
          "value_eV": 531.2,
          "references": [
            "CSFG79",
            "WZR80"
          ],
          "raw_line": "LiOH 531.2 CSFG79, WZR80",
          "page": 232,
          "pdf_page_index": 19,
          "provenance": "phi_handbook",
          "source_detail": "PHI Appendix B Chemical States Tables"
        },
        {
          "compound": "Mg(OH)2",
          "phase": null,
          "value_eV": 530.9,
          "references": [
            "HNUW78"
          ],
          "raw_line": "Mg(OH)2 530.9 HNUW78",
          "page": 232,
          "pdf_page_index": 19,
          "provenance": "phi_handbook",
          "source_detail": "PHI Appendix B Chemical States Tables"
        },
        {
          "compound": "NaOH",
          "phase": null,
          "value_eV": 532.8,
          "references": [
            "BaSt75"
          ],
          "raw_line": "NaOH 532.8 BaSt75",
          "page": 232,
          "pdf_page_index": 19,
          "provenance": "phi_handbook",
          "source_detail": "PHI Appendix B Chemical States Tables"
        },
        {
          "compound": "Ni(OH)2",
          "phase": null,
          "value_eV": 531.3,
          "references": [
            "LFWS79"
          ],
          "raw_line": "Ni(OH)2 531.3 LFWS79",
          "page": 232,
          "pdf_page_index": 19,
          "provenance": "phi_handbook",
          "source_detail": "PHI Appendix B Chemical States Tables"
        },
        {
          "compound": "AlPO4",
          "phase": null,
          "value_eV": 532.8,
          "references": [
            "CFRS80"
          ],
          "raw_line": "AlPO4 532.8 CFRS80",
          "page": 232,
          "pdf_page_index": 19,
          "provenance": "phi_handbook",
          "source_detail": "PHI Appendix B Chemical States Tables"
        },
        {
          "compound": "Cs3PO4",
          "phase": null,
          "value_eV": 530.1,
          "references": [
            "MVS73"
          ],
          "raw_line": "Cs3PO4 530.1 MVS73",
          "page": 232,
          "pdf_page_index": 19,
          "provenance": "phi_handbook",
          "source_detail": "PHI Appendix B Chemical States Tables"
        },
        {
          "compound": "Cs4P2O7",
          "phase": null,
          "value_eV": 530.2,
          "references": [
            "MVS73"
          ],
          "raw_line": "Cs4P2O7 530.2 MVS73",
          "page": 232,
          "pdf_page_index": 19,
          "provenance": "phi_handbook",
          "source_detail": "PHI Appendix B Chemical States Tables"
        },
        {
          "compound": "K3PO4",
          "phase": null,
          "value_eV": 530.4,
          "references": [
            "MVS73"
          ],
          "raw_line": "K3PO4 530.4 MVS73",
          "page": 232,
          "pdf_page_index": 19,
          "provenance": "phi_handbook",
          "source_detail": "PHI Appendix B Chemical States Tables"
        },
        {
          "compound": "K4P2O7",
          "phase": null,
          "value_eV": 530.1,
          "references": [
            "MVS73"
          ],
          "raw_line": "K4P2O7 530.1 MVS73",
          "page": 232,
          "pdf_page_index": 19,
          "provenance": "phi_handbook",
          "source_detail": "PHI Appendix B Chemical States Tables"
        },
        {
          "compound": "Li3PO4",
          "phase": null,
          "value_eV": 531.5,
          "references": [
            "MVS73"
          ],
          "raw_line": "Li3PO4 531.5 MVS73",
          "page": 232,
          "pdf_page_index": 19,
          "provenance": "phi_handbook",
          "source_detail": "PHI Appendix B Chemical States Tables"
        },
        {
          "compound": "Li4P2O7",
          "phase": null,
          "value_eV": 531.7,
          "references": [
            "MVS73"
          ],
          "raw_line": "Li4P2O7 531.7 MVS73",
          "page": 232,
          "pdf_page_index": 19,
          "provenance": "phi_handbook",
          "source_detail": "PHI Appendix B Chemical States Tables"
        },
        {
          "compound": "Na3PO4",
          "phase": null,
          "value_eV": 530.4,
          "references": [
            "MVS73",
            "GMD79"
          ],
          "raw_line": "Na3PO4 530.4 MVS73, GMD79",
          "page": 232,
          "pdf_page_index": 19,
          "provenance": "phi_handbook",
          "source_detail": "PHI Appendix B Chemical States Tables"
        },
        {
          "compound": "Na4P2O7",
          "phase": "bridging O",
          "value_eV": 531.1,
          "references": [
            "GMD79"
          ],
          "raw_line": "Na4P2O7 (bridging O) 531.1 GMD79",
          "page": 232,
          "pdf_page_index": 19,
          "provenance": "phi_handbook",
          "source_detail": "PHI Appendix B Chemical States Tables"
        },
        {
          "compound": "Na4P2O7",
          "phase": "nonbridging O",
          "value_eV": 532.9,
          "references": [
            "GMD79"
          ],
          "raw_line": "Na4P2O7 (nonbridging O) 532.9 GMD79",
          "page": 232,
          "pdf_page_index": 19,
          "provenance": "phi_handbook",
          "source_detail": "PHI Appendix B Chemical States Tables"
        },
        {
          "compound": "NaPO3",
          "phase": "bridging O",
          "value_eV": 531.5,
          "references": [
            "GMD79"
          ],
          "raw_line": "NaPO3 (bridging O) 531.5 GMD79",
          "page": 232,
          "pdf_page_index": 19,
          "provenance": "phi_handbook",
          "source_detail": "PHI Appendix B Chemical States Tables"
        },
        {
          "compound": "NaPO3",
          "phase": "nonbridging O",
          "value_eV": 533.4,
          "references": [
            "GMD79"
          ],
          "raw_line": "NaPO3 (nonbridging O) 533.4 GMD79",
          "page": 232,
          "pdf_page_index": 19,
          "provenance": "phi_handbook",
          "source_detail": "PHI Appendix B Chemical States Tables"
        },
        {
          "compound": "Ba(NO3)2",
          "phase": null,
          "value_eV": 533.0,
          "references": [
            "CLSW83"
          ],
          "raw_line": "Ba(NO3)2 533.0 CLSW83",
          "page": 232,
          "pdf_page_index": 19,
          "provenance": "phi_handbook",
          "source_detail": "PHI Appendix B Chemical States Tables"
        },
        {
          "compound": "Ca(NO3)2",
          "phase": null,
          "value_eV": 533.6,
          "references": [
            "CLSW83"
          ],
          "raw_line": "Ca(NO3)2 533.6 CLSW83",
          "page": 232,
          "pdf_page_index": 19,
          "provenance": "phi_handbook",
          "source_detail": "PHI Appendix B Chemical States Tables"
        },
        {
          "compound": "KNO3",
          "phase": null,
          "value_eV": 532.7,
          "references": [
            "NSLS77"
          ],
          "raw_line": "KNO3 532.7 NSLS77",
          "page": 232,
          "pdf_page_index": 19,
          "provenance": "phi_handbook",
          "source_detail": "PHI Appendix B Chemical States Tables"
        },
        {
          "compound": "Pb(NO3)2",
          "phase": null,
          "value_eV": 532.7,
          "references": [
            "TLR78"
          ],
          "raw_line": "Pb(NO3)2 532.7 TLR78",
          "page": 232,
          "pdf_page_index": 19,
          "provenance": "phi_handbook",
          "source_detail": "PHI Appendix B Chemical States Tables"
        },
        {
          "compound": "BaSO4",
          "phase": null,
          "value_eV": 531.8,
          "references": [
            "CLSW83"
          ],
          "raw_line": "BaSO4 531.8 CLSW83",
          "page": 232,
          "pdf_page_index": 19,
          "provenance": "phi_handbook",
          "source_detail": "PHI Appendix B Chemical States Tables"
        },
        {
          "compound": "BaSO4",
          "phase": null,
          "value_eV": 532.5,
          "references": [
            "WZR80"
          ],
          "raw_line": "BaSO4 532.5 WZR80",
          "page": 232,
          "pdf_page_index": 19,
          "provenance": "phi_handbook",
          "source_detail": "PHI Appendix B Chemical States Tables"
        },
        {
          "compound": "CaSO4",
          "phase": null,
          "value_eV": 532.0,
          "references": [
            "CLSW83",
            "WZR80"
          ],
          "raw_line": "CaSO4 532.0 CLSW83, WZR80",
          "page": 232,
          "pdf_page_index": 19,
          "provenance": "phi_handbook",
          "source_detail": "PHI Appendix B Chemical States Tables"
        },
        {
          "compound": "Cr2(SO4)3",
          "phase": null,
          "value_eV": 532.1,
          "references": [
            "DPS76"
          ],
          "raw_line": "Cr2(SO4)3 532.1 DPS76",
          "page": 232,
          "pdf_page_index": 19,
          "provenance": "phi_handbook",
          "source_detail": "PHI Appendix B Chemical States Tables"
        },
        {
          "compound": "FeSO4",
          "phase": null,
          "value_eV": 532.4,
          "references": [
            "Limo81"
          ],
          "raw_line": "FeSO4 532.4 Limo81",
          "page": 232,
          "pdf_page_index": 19,
          "provenance": "phi_handbook",
          "source_detail": "PHI Appendix B Chemical States Tables"
        },
        {
          "compound": "K2SO4",
          "phase": null,
          "value_eV": 531.2,
          "references": [
            "WZR80"
          ],
          "raw_line": "K2SO4 531.2 WZR80",
          "page": 232,
          "pdf_page_index": 19,
          "provenance": "phi_handbook",
          "source_detail": "PHI Appendix B Chemical States Tables"
        },
        {
          "compound": "NiSO4",
          "phase": null,
          "value_eV": 532.1,
          "references": [
            "NSLS77",
            "Nefe82"
          ],
          "raw_line": "NiSO4 532.1 NSLS77, Nefe82",
          "page": 232,
          "pdf_page_index": 19,
          "provenance": "phi_handbook",
          "source_detail": "PHI Appendix B Chemical States Tables"
        },
        {
          "compound": "PbSO4",
          "phase": null,
          "value_eV": 531.5,
          "references": [
            "ZiHe78"
          ],
          "raw_line": "PbSO4 531.5 ZiHe78",
          "page": 232,
          "pdf_page_index": 19,
          "provenance": "phi_handbook",
          "source_detail": "PHI Appendix B Chemical States Tables"
        },
        {
          "compound": "ZnSO4",
          "phase": null,
          "value_eV": 532.5,
          "references": [
            "Nefe82"
          ],
          "raw_line": "ZnSO4 532.5 Nefe82",
          "page": 232,
          "pdf_page_index": 19,
          "provenance": "phi_handbook",
          "source_detail": "PHI Appendix B Chemical States Tables"
        },
        {
          "compound": "Na2SO3",
          "phase": null,
          "value_eV": 531.2,
          "references": [
            "WZR80"
          ],
          "raw_line": "Na2SO3 531.2 WZR80",
          "page": 232,
          "pdf_page_index": 19,
          "provenance": "phi_handbook",
          "source_detail": "PHI Appendix B Chemical States Tables"
        },
        {
          "compound": "Na2S2O3",
          "phase": null,
          "value_eV": 531.8,
          "references": [
            "WZR80"
          ],
          "raw_line": "Na2S2O3 531.8 WZR80",
          "page": 232,
          "pdf_page_index": 19,
          "provenance": "phi_handbook",
          "source_detail": "PHI Appendix B Chemical States Tables"
        },
        {
          "compound": "PbSO3",
          "phase": null,
          "value_eV": 530.8,
          "references": [
            "ZiHe78"
          ],
          "raw_line": "PbSO3 530.8 ZiHe78",
          "page": 232,
          "pdf_page_index": 19,
          "provenance": "phi_handbook",
          "source_detail": "PHI Appendix B Chemical States Tables"
        },
        {
          "compound": "PbS2O3",
          "phase": null,
          "value_eV": 531.1,
          "references": [
            "ZiHe78"
          ],
          "raw_line": "PbS2O3 531.1 ZiHe78",
          "page": 232,
          "pdf_page_index": 19,
          "provenance": "phi_handbook",
          "source_detail": "PHI Appendix B Chemical States Tables"
        },
        {
          "compound": "Ag2CO3",
          "phase": null,
          "value_eV": 530.6,
          "references": [
            "HGW75"
          ],
          "raw_line": "Ag2CO3 530.6 HGW75",
          "page": 232,
          "pdf_page_index": 19,
          "provenance": "phi_handbook",
          "source_detail": "PHI Appendix B Chemical States Tables"
        },
        {
          "compound": "BaCO3",
          "phase": null,
          "value_eV": 531.3,
          "references": [
            "CLSW83"
          ],
          "raw_line": "BaCO3 531.3 CLSW83",
          "page": 232,
          "pdf_page_index": 19,
          "provenance": "phi_handbook",
          "source_detail": "PHI Appendix B Chemical States Tables"
        },
        {
          "compound": "CaCO3",
          "phase": null,
          "value_eV": 531.4,
          "references": [
            "CLSW83",
            "WZR80"
          ],
          "raw_line": "CaCO3 531.4 CLSW83, WZR80",
          "page": 232,
          "pdf_page_index": 19,
          "provenance": "phi_handbook",
          "source_detail": "PHI Appendix B Chemical States Tables"
        },
        {
          "compound": "CdCO3",
          "phase": null,
          "value_eV": 531.4,
          "references": [
            "HGW75"
          ],
          "raw_line": "CdCO3 531.4 HGW75",
          "page": 232,
          "pdf_page_index": 19,
          "provenance": "phi_handbook",
          "source_detail": "PHI Appendix B Chemical States Tables"
        },
        {
          "compound": "CuCO3",
          "phase": null,
          "value_eV": 531.5,
          "references": [
            "WZR80"
          ],
          "raw_line": "CuCO3 531.5 WZR80",
          "page": 232,
          "pdf_page_index": 19,
          "provenance": "phi_handbook",
          "source_detail": "PHI Appendix B Chemical States Tables"
        },
        {
          "compound": "Li2CO3",
          "phase": null,
          "value_eV": 531.5,
          "references": [
            "CSFG79"
          ],
          "raw_line": "Li2CO3 531.5 CSFG79",
          "page": 232,
          "pdf_page_index": 19,
          "provenance": "phi_handbook",
          "source_detail": "PHI Appendix B Chemical States Tables"
        },
        {
          "compound": "Na2CO3",
          "phase": null,
          "value_eV": 531.6,
          "references": [
            "HHDD81",
            "WZR80"
          ],
          "raw_line": "Na2CO3 531.6 HHDD81, WZR80",
          "page": 232,
          "pdf_page_index": 19,
          "provenance": "phi_handbook",
          "source_detail": "PHI Appendix B Chemical States Tables"
        },
        {
          "compound": "PbCO3",
          "phase": null,
          "value_eV": 531.2,
          "references": [
            "WZR80"
          ],
          "raw_line": "PbCO3 531.2 WZR80",
          "page": 232,
          "pdf_page_index": 19,
          "provenance": "phi_handbook",
          "source_detail": "PHI Appendix B Chemical States Tables"
        },
        {
          "compound": "CsClO4",
          "phase": null,
          "value_eV": 532.7,
          "references": [
            "MVS73"
          ],
          "raw_line": "CsClO4 532.7 MVS73",
          "page": 232,
          "pdf_page_index": 19,
          "provenance": "phi_handbook",
          "source_detail": "PHI Appendix B Chemical States Tables"
        },
        {
          "compound": "KClO4",
          "phase": null,
          "value_eV": 532.2,
          "references": [
            "MVS73"
          ],
          "raw_line": "KClO4 532.2 MVS73",
          "page": 232,
          "pdf_page_index": 19,
          "provenance": "phi_handbook",
          "source_detail": "PHI Appendix B Chemical States Tables"
        },
        {
          "compound": "KClO3",
          "phase": null,
          "value_eV": 532.3,
          "references": [
            "MVS73"
          ],
          "raw_line": "KClO3 532.3 MVS73",
          "page": 232,
          "pdf_page_index": 19,
          "provenance": "phi_handbook",
          "source_detail": "PHI Appendix B Chemical States Tables"
        },
        {
          "compound": "LiClO4",
          "phase": null,
          "value_eV": 533.4,
          "references": [
            "MVS73"
          ],
          "raw_line": "LiClO4 533.4 MVS73",
          "page": 232,
          "pdf_page_index": 19,
          "provenance": "phi_handbook",
          "source_detail": "PHI Appendix B Chemical States Tables"
        },
        {
          "compound": "NaClO4",
          "phase": null,
          "value_eV": 533.0,
          "references": [
            "MVS73"
          ],
          "raw_line": "NaClO4 533.0 MVS73",
          "page": 232,
          "pdf_page_index": 19,
          "provenance": "phi_handbook",
          "source_detail": "PHI Appendix B Chemical States Tables"
        },
        {
          "compound": "RbClO4",
          "phase": null,
          "value_eV": 532.8,
          "references": [
            "MVS73"
          ],
          "raw_line": "RbClO4 532.8 MVS73",
          "page": 232,
          "pdf_page_index": 19,
          "provenance": "phi_handbook",
          "source_detail": "PHI Appendix B Chemical States Tables"
        },
        {
          "compound": "Al2SiO5",
          "phase": "kyanite",
          "value_eV": 531.3,
          "references": [
            "AnSw74"
          ],
          "raw_line": "Al2SiO5, kyanite 531.3 AnSw74",
          "page": 232,
          "pdf_page_index": 19,
          "provenance": "phi_handbook",
          "source_detail": "PHI Appendix B Chemical States Tables"
        },
        {
          "compound": "Al2SiO5",
          "phase": "mullite",
          "value_eV": 531.6,
          "references": [
            "AnSw74"
          ],
          "raw_line": "Al2SiO5, mullite 531.6 AnSw74",
          "page": 232,
          "pdf_page_index": 19,
          "provenance": "phi_handbook",
          "source_detail": "PHI Appendix B Chemical States Tables"
        },
        {
          "compound": "Al2SiO5",
          "phase": "sillimanite",
          "value_eV": 531.3,
          "references": [
            "AnSw74"
          ],
          "raw_line": "Al2SiO5, sillimanite 531.3 AnSw74",
