Repository: arquerlab/SERSFlow

# SERSFlow

## Run the API

Install dependencies:

```bash
pip install -e .
```

## Python HTTP client

Optional ergonomics wrapper around this API (`httpx`):

```bash
pip install -e ".[client]"
```

```python
from sersflow.client import SersflowClient

with SersflowClient("http://127.0.0.1:8000") as client:
    client.meta.health()
```

See `examples/python_client_quickstart.py` for upload → dataset → session → analysis.

## MCP (Cursor)

Optional stdio MCP for LLM agents (`sersflow-mcp`), bundled with the API package:

```bash
pip install -e ".[mcp]"
```

See [docs/MCP_SETUP.md](docs/MCP_SETUP.md) for Cursor `mcp.json`, env/TOML config, and confirmation rules.

File: src/sersflow/core/xps/data/chemical_states.json (part 20 of 31)
{
          "page": 232,
          "pdf_page_index": 19,
          "provenance": "phi_handbook",
          "source_detail": "PHI Appendix B Chemical States Tables"
        },
        {
          "compound": "Al2SiO5",
          "phase": "sillimanite",
          "value_eV": 531.9,
          "references": [
            "WPHK82"
          ],
          "raw_line": "Al2SiO5, sillimanite 531.9 WPHK82",
          "page": 232,
          "pdf_page_index": 19,
          "provenance": "phi_handbook",
          "source_detail": "PHI Appendix B Chemical States Tables"
        },
        {
          "compound": "Ca3(HSiO4)2",
          "phase": null,
          "value_eV": 531.2,
          "references": [
            "ClRi76"
          ],
          "raw_line": "Ca3(HSiO4)2 531.2 ClRi76",
          "page": 232,
          "pdf_page_index": 19,
          "provenance": "phi_handbook",
          "source_detail": "PHI Appendix B Chemical States Tables"
        },
        {
          "compound": "Co2SiO4",
          "phase": null,
          "value_eV": 531.6,
          "references": [
            "WZR80"
          ],
          "raw_line": "Co2SiO4 531.6 WZR80",
          "page": 232,
          "pdf_page_index": 19,
          "provenance": "phi_handbook",
          "source_detail": "PHI Appendix B Chemical States Tables"
        },
        {
          "compound": "Na2SiO*3.5H2O",
          "phase": null,
          "value_eV": 530.6,
          "references": [
            "ClRi76"
          ],
          "raw_line": "Na2SiO*3 · 5H2O 530.6 ClRi76",
          "page": 232,
          "pdf_page_index": 19,
          "provenance": "phi_handbook",
          "source_detail": "PHI Appendix B Chemical States Tables"
        },
        {
          "compound": "Na2SiO3.5H2O*",
          "phase": null,
          "value_eV": 532.5,
          "references": [
            "ClRi76"
          ],
          "raw_line": "Na2SiO3 · 5H2O* 532.5 ClRi76",
          "page": 232,
          "pdf_page_index": 19,
          "provenance": "phi_handbook",
          "source_detail": "PHI Appendix B Chemical States Tables"
        },
        {
          "compound": "Ni2SiO4",
          "phase": null,
          "value_eV": 531.9,
          "references": [
            "LFWS79"
          ],
          "raw_line": "Ni2SiO4 531.9 LFWS79",
          "page": 232,
          "pdf_page_index": 19,
          "provenance": "phi_handbook",
          "source_detail": "PHI Appendix B Chemical States Tables"
        },
        {
          "compound": "NiSiO3",
          "phase": null,
          "value_eV": 532.3,
          "references": [
            "SRD79"
          ],
          "raw_line": "NiSiO3 532.3 SRD79",
          "page": 232,
          "pdf_page_index": 19,
          "provenance": "phi_handbook",
          "source_detail": "PHI Appendix B Chemical States Tables"
        },
        {
          "compound": "MgSiO*3.2H2O",
          "phase": null,
          "value_eV": 532.0,
          "references": [
            "ClRi76"
          ],
          "raw_line": "MgSiO*3 · 2H2O 532.0 ClRi76",
          "page": 232,
          "pdf_page_index": 19,
          "provenance": "phi_handbook",
          "source_detail": "PHI Appendix B Chemical States Tables"
        },
        {
          "compound": "MgSiO3.2H2O*",
          "phase": null,
          "value_eV": 532.8,
          "references": [
            "ClRi76"
          ],
          "raw_line": "MgSiO3 · 2H2O* 532.8 ClRi76",
          "page": 232,
          "pdf_page_index": 19,
          "provenance": "phi_handbook",
          "source_detail": "PHI Appendix B Chemical States Tables"
        },
        {
          "compound": "Al2(MoO4)3",
          "phase": null,
          "value_eV": 531.0,
          "references": [
            "PCLH76"
          ],
          "raw_line": "Al2(MoO4)3 531.0 PCLH76",
          "page": 232,
          "pdf_page_index": 19,
          "provenance": "phi_handbook",
          "source_detail": "PHI Appendix B Chemical States Tables"
        },
        {
          "compound": "Al2(WO4)3",
          "phase": null,
          "value_eV": 532.0,
          "references": [
            "NgHe76"
          ],
          "raw_line": "Al2(WO4)3 532.0 NgHe76",
          "page": 232,
          "pdf_page_index": 19,
          "provenance": "phi_handbook",
          "source_detail": "PHI Appendix B Chemical States Tables"
        },
        {
          "compound": "CaCrO4",
          "phase": null,
          "value_eV": 529.5,
          "references": [
            "ACHT73"
          ],
          "raw_line": "CaCrO4 529.5 ACHT73",
          "page": 232,
          "pdf_page_index": 19,
          "provenance": "phi_handbook",
          "source_detail": "PHI Appendix B Chemical States Tables"
        },
        {
          "compound": "CaMoO4",
          "phase": null,
          "value_eV": 530.6,
          "references": [
            "NFS82"
          ],
          "raw_line": "CaMoO4 530.6 NFS82",
          "page": 232,
          "pdf_page_index": 19,
          "provenance": "phi_handbook",
          "source_detail": "PHI Appendix B Chemical States Tables"
        },
        {
          "compound": "CaWO4",
          "phase": null,
          "value_eV": 529.9,
          "references": [
            "NFS82"
          ],
          "raw_line": "CaWO4 529.9 NFS82",
          "page": 232,
          "pdf_page_index": 19,
          "provenance": "phi_handbook",
          "source_detail": "PHI Appendix B Chemical States Tables"
        },
        {
          "compound": "p-Benzoquinone",
          "phase": null,
          "value_eV": 532.2,
          "references": [
            "OYK74"
          ],
          "raw_line": "p-Benzoquinone 532.2 OYK74",
          "page": 232,
          "pdf_page_index": 19,
          "provenance": "phi_handbook",
          "source_detail": "PHI Appendix B Chemical States Tables"
        },
        {
          "compound": "Hydroquinone",
          "phase": null,
          "value_eV": 533.5,
          "references": [
            "OYK74"
          ],
          "raw_line": "Hydroquinone 533.5 OYK74",
          "page": 232,
          "pdf_page_index": 19,
          "provenance": "phi_handbook",
          "source_detail": "PHI Appendix B Chemical States Tables"
        },
        {
          "compound": "PhCOONa",
          "phase": null,
          "value_eV": 531.4,
          "references": [
            "LBNN78"
          ],
          "raw_line": "PhCOONa 531.4 LBNN78",
          "page": 232,
          "pdf_page_index": 19,
          "provenance": "phi_handbook",
          "source_detail": "PHI Appendix B Chemical States Tables"
        },
        {
          "compound": "p(Me2Si(O))",
          "phase": null,
          "value_eV": 532.5,
          "references": [
            "WPHK82"
          ],
          "raw_line": "p(Me2Si(O)) 532.5 WPHK82",
          "page": 232,
          "pdf_page_index": 19,
          "provenance": "phi_handbook",
          "source_detail": "PHI Appendix B Chemical States Tables"
        },
        {
          "compound": "Methylsilicone Resin",
          "phase": null,
          "value_eV": 532.7,
          "references": [
            "WPHK82"
          ],
          "raw_line": "Methylsilicone Resin 532.7 WPHK82",
          "page": 232,
          "pdf_page_index": 19,
          "provenance": "phi_handbook",
          "source_detail": "PHI Appendix B Chemical States Tables"
        },
        {
          "compound": "Phenylsilicone Resin",
          "phase": null,
          "value_eV": 532.6,
          "references": [
            "WPHK82"
          ],
          "raw_line": "Phenylsilicone Resin 532.6 WPHK82",
          "page": 232,
          "pdf_page_index": 19,
          "provenance": "phi_handbook",
          "source_detail": "PHI Appendix B Chemical States Tables"
        },
        {
          "compound": "PhCONH2",
          "phase": null,
          "value_eV": 532.2,
          "references": [
            "LBNN78"
          ],
          "raw_line": "PhCONH2 532.2 LBNN78",
          "page": 232,
          "pdf_page_index": 19,
          "provenance": "phi_handbook",
          "source_detail": "PHI Appendix B Chemical States Tables"
        },
        {
          "compound": "Sc(III) Oxide",
          "phase": "lattice oxide",
          "value_eV": 529.69,
          "references": [],
          "raw_line": "Sc(III) Oxide (lattice oxide) O 1s = 529.69 ± 0.09 eV; FWHM=1.06 eV; area 72% (this work, Table 2.11)",
          "page": 78,
          "pdf_page_index": 77,
          "provenance": "biesinger_thesis",
          "source_detail": "Table 2.11",
          "fwhm_eV": 1.06
        },
        {
          "compound": "Sc(III) Oxide",
          "phase": "hydroxide, hydrated, defective or organic",
          "value_eV": 531.28,
          "references": [],
          "raw_line": "Sc(III) Oxide (hydroxide, hydrated, defective or organic) O 1s = 531.28 ± 0.15 eV; FWHM=2 eV; area 28% (this work, Table 2.11)",
          "page": 78,
          "pdf_page_index": 77,
          "provenance": "biesinger_thesis",
          "source_detail": "Table 2.11",
          "fwhm_eV": 2.0
        },
        {
          "compound": "Sc, Thin Air Formed Oxide/Hydrated (ScOOH)",
          "phase": "lattice oxide",
          "value_eV": 529.57,
          "references": [],
          "raw_line": "Sc, Thin Air Formed Oxide/Hydrated (ScOOH) (lattice oxide) O 1s = 529.57 ± 0.05 eV; FWHM=1.36 eV; area 48% (this work, Table 2.11)",
          "page": 78,
          "pdf_page_index": 77,
          "provenance": "biesinger_thesis",
          "source_detail": "Table 2.11",
          "fwhm_eV": 1.36
        },
        {
          "compound": "Sc, Thin Air Formed Oxide/Hydrated (ScOOH)",
          "phase": "hydroxide, hydrated, defective or organic",
          "value_eV": 531.35,
          "references": [],
          "raw_line": "Sc, Thin Air Formed Oxide/Hydrated (ScOOH) (hydroxide, hydrated, defective or organic) O 1s = 531.35 ± 0.1 eV; FWHM=2.04 eV; area 52% (this work, Table 2.11)",
          "page": 78,
          "pdf_page_index": 77,
          "provenance": "biesinger_thesis",
          "source_detail": "Table 2.11",
          "fwhm_eV": 2.04
        },
        {
          "compound": "Sc, Thick Air Formed Oxide/Fully Hydrated",
          "phase": "hydroxide, hydrated, defective or organic",
          "value_eV": 531.82,
          "references": [],
          "raw_line": "Sc, Thick Air Formed Oxide/Fully Hydrated (hydroxide, hydrated, defective or organic) O 1s = 531.82 ± 0.06 eV; FWHM=2.59 eV; area 100% (this work, Table 2.11)",
          "page": 78,
          "pdf_page_index": 77,
          "provenance": "biesinger_thesis",
          "source_detail": "Table 2.11",
          "fwhm_eV": 2.59
        },
        {
          "compound": "Ti(IV) Oxide (Rutile)",
          "phase": "lattice oxide",
          "value_eV": 529.7,
          "references": [],
          "raw_line": "Ti(IV) Oxide (Rutile) (lattice oxide) O 1s = 529.7 ± 0.1 eV; FWHM=1.01 eV; area 61% (this work, Table 2.11)",
          "page": 78,
          "pdf_page_index": 77,
          "provenance": "biesinger_thesis",
          "source_detail": "Table 2.11",
          "fwhm_eV": 1.01
        },
        {
          "compound": "Ti(IV) Oxide (Rutile)",
          "phase": "hydroxide, hydrated, defective or organic",
          "value_eV": 530.99,
          "references": [],
          "raw_line": "Ti(IV) Oxide (Rutile) (hydroxide, hydrated, defective or organic) O 1s = 530.99 ± 0.15 eV; FWHM=2.03 eV; area 39% (this work, Table 2.11)",
          "page": 78,
          "pdf_page_index": 77,
          "provenance": "biesinger_thesis",
          "source_detail": "Table 2.11",
          "fwhm_eV": 2.03
        },
        {
          "compound": "Ti(IV) Oxide (Anatase)",
          "phase": "lattice oxide",
          "value_eV": 529.87,
          "references": [],
          "raw_line": "Ti(IV) Oxide (Anatase) (lattice oxide) O 1s = 529.87 ± 0 eV; FWHM=1.05 eV; area 80% (this work, Table 2.11)",
          "page": 78,
          "pdf_page_index": 77,
          "provenance": "biesinger_thesis",
          "source_detail": "Table 2.11",
          "fwhm_eV": 1.05
        },
        {
          "compound": "Ti(IV) Oxide (Anatase)",
          "phase": "hydroxide, hydrated, defective or organic",
          "value_eV": 531.0,
          "references": [],
          "raw_line": "Ti(IV) Oxide (Anatase) (hydroxide, hydrated, defective or organic) O 1s = 531 ± 0.04 eV; FWHM=2.14 eV; area 20% (this work, Table 2.11)",
          "page": 78,
          "pdf_page_index": 77,
          "provenance": "biesinger_thesis",
          "source_detail": "Table 2.11",
          "fwhm_eV": 2.14
        },
        {
          "compound": "V(IV) Oxide",
          "phase": "lattice oxide",
          "value_eV": 530.48,
          "references": [],
          "raw_line": "V(IV) Oxide (lattice oxide) O 1s = 530.48 ± 0.04 eV; FWHM=1.37 eV; area 100% (this work, Table 2.11)",
          "page": 78,
          "pdf_page_index": 77,
          "provenance": "biesinger_thesis",
          "source_detail": "Table 2.11",
          "fwhm_eV": 1.37
        },
        {
          "compound": "V(V) Oxide",
          "phase": "lattice oxide",
          "value_eV": 530.75,
          "references": [],
          "raw_line": "V(V) Oxide (lattice oxide) O 1s = 530.75 ± 0.1 eV; FWHM=1.22 eV; area 100% (this work, Table 2.11)",
          "page": 78,
          "pdf_page_index": 77,
          "provenance": "biesinger_thesis",
          "source_detail": "Table 2.11",
          "fwhm_eV": 1.22
        },
        {
          "compound": "Cu(I) Oxide",
          "phase": "lattice oxide",
          "value_eV": 530.2,
          "references": [],
          "raw_line": "Cu(I) Oxide (lattice oxide) O 1s = 530.2 ± 0.01 eV; FWHM=1.18 eV; area 64% (this work, Table 2.11)",
          "page": 78,
          "pdf_page_index": 77,
          "provenance": "biesinger_thesis",
          "source_detail": "Table 2.11",
          "fwhm_eV": 1.18
        },
        {
          "compound": "Cu(I) Oxide",
          "phase": "hydroxide, hydrated, defective or organic",
          "value_eV": 531.57,
          "references": [],
          "raw_line": "Cu(I) Oxide (hydroxide, hydrated, defective or organic) O 1s = 531.57 ± 0.06 eV; FWHM=1.28 eV; area 36% (this work, Table 2.11)",
          "page": 78,
          "pdf_page_index": 77,
          "provenance": "biesinger_thesis",
          "source_detail": "Table 2.11",
          "fwhm_eV": 1.28
        },
        {
          "compound": "Cu(II) Oxide",
          "phase": "lattice oxide",
          "value_eV": 529.68,
          "references": [],
          "raw_line": "Cu(II) Oxide (lattice oxide) O 1s = 529.68 ± 0.05 eV; FWHM=0.86 eV; area 68% (this work, Table 2.11)",
          "page": 78,
          "pdf_page_index": 77,
          "provenance": "biesinger_thesis",
          "source_detail": "Table 2.11",
          "fwhm_eV": 0.86
        },
        {
          "compound": "Cu(II) Oxide",
          "phase": "hydroxide, hydrated, defective or organic",
          "value_eV": 530.99,
          "references": [],
          "raw_line": "Cu(II) Oxide (hydroxide, hydrated, defective or organic) O 1s = 530.99 ± 0.07 eV; FWHM=1.97 eV; area 32% (this work, Table 2.11)",
          "page": 78,
          "pdf_page_index": 77,
          "provenance": "biesinger_thesis",
          "source_detail": "Table 2.11",
          "fwhm_eV": 1.97
        },
        {
          "compound": "Cu(II) Hydroxide",
          "phase": "hydroxide, hydrated, defective or organic",
          "value_eV": 531.24,
          "references": [],
          "raw_line": "Cu(II) Hydroxide (hydroxide, hydrated, defective or organic) O 1s = 531.24 ± 0.06 eV; FWHM=1.58 eV; area 100% (this work, Table 2.11)",
          "page": 78,
          "pdf_page_index": 77,
          "provenance": "biesinger_thesis",
          "source_detail": "Table 2.11",
          "fwhm_eV": 1.58
        },
        {
          "compound": "Zn(II) Oxide",
          "phase": "lattice oxide",
          "value_eV": 529.76,
          "references": [],
          "raw_line": "Zn(II) Oxide (lattice oxide) O 1s = 529.76 ± 0.04 eV; FWHM=1 eV; area 70% (this work, Table 2.11)",
          "page": 78,
          "pdf_page_index": 77,
          "provenance": "biesinger_thesis",
          "source_detail": "Table 2.11",
          "fwhm_eV": 1.0
        },
        {
          "compound": "Zn(II) Oxide",
          "phase": "hydroxide, hydrated, defective or organic",
          "value_eV": 531.25,
          "references": [],
          "raw_line": "Zn(II) Oxide (hydroxide, hydrated, defective or organic) O 1s = 531.25 ± 0.05 eV; FWHM=1.68 eV; area 30% (this work, Table 2.11)",
          "page": 78,
          "pdf_page_index": 77,
          "provenance": "biesinger_thesis",
          "source_detail": "Table 2.11",
          "fwhm_eV": 1.68
        },
        {
          "compound": "Cr(III) Cr2O3 - Vacuum Fractured",
          "phase": "lattice oxide",
          "value_eV": 530.12,
          "references": [],
          "raw_line": "Cr(III) Cr2O3 - Vacuum Fractured (lattice oxide) O 1s = 530.12 ± 0 eV; FWHM=0.84 eV; area 42% (this work, Table 3.7)",
          "page": 114,
          "pdf_page_index": 113,
          "provenance": "biesinger_thesis",
          "source_detail": "Table 3.7",
          "fwhm_eV": 0.84
        },
        {
          "compound": "Cr(III) Cr2O3 - Vacuum Fractured",
          "phase": "hydroxide, hydrated or defective oxide",
          "value_eV": 530.9,
          "references": [],
          "raw_line": "Cr(III) Cr2O3 - Vacuum Fractured (hydroxide, hydrated or defective oxide) O 1s = 530.9 ± 0.01 eV; FWHM=3.15 eV; area 58% (this work, Table 3.7)",
          "page": 114,
          "pdf_page_index": 113,
          "provenance": "biesinger_thesis",
          "source_detail": "Table 3.7",
          "fwhm_eV": 3.15
        },
        {
          "compound": "Cr(III) Cr2O3 - Air Exposed",
          "phase": "lattice oxide",
          "value_eV": 530.1,
          "references": [],
          "raw_line": "Cr(III) Cr2O3 - Air Exposed (lattice oxide) O 1s = 530.1 ± 0.11 eV; FWHM=1.19 eV; area 56% (this work, Table 3.7)",
          "page": 114,
          "pdf_page_index": 113,
          "provenance": "biesinger_thesis",
          "source_detail": "Table 3.7",
          "fwhm_eV": 1.19
        },
        {
          "compound": "Cr(III) Cr2O3 - Air Exposed",
          "phase": "hydroxide, hydrated or defective oxide",
          "value_eV": 531.83,
          "references": [],
          "raw_line": "Cr(III) Cr2O3 - Air Exposed (hydroxide, hydrated or defective oxide) O 1s = 531.83 ± 0.04 eV; FWHM=2.5 eV; area 41% (this work, Table 3.7)",
          "page": 114,
          "pdf_page_index": 113,
          "provenance": "biesinger_thesis",
          "source_detail": "Table 3.7",
          "fwhm_eV": 2.5
        },
        {
          "compound": "Cr(III) Cr2O3 - Air Exposed",
          "phase": "water / organic O",
          "value_eV": 533.82,
          "references": [],
          "raw_line": "Cr(III) Cr2O3 - Air Exposed (water / organic O) O 1s = 533.82 ± 0.21 eV; FWHM=2.5 eV; area 3% (this work, Table 3.7)",
          "page": 114,
          "pdf_page_index": 113,
          "provenance": "biesinger_thesis",
          "source_detail": "Table 3.7",
          "fwhm_eV": 2.5
        },
        {
          "compound": "Cr(III) Eskolaite, Cr2O3",
          "phase": "lattice oxide",
          "value_eV": 529.86,
          "references": [],
          "raw_line": "Cr(III) Eskolaite, Cr2O3 (lattice oxide) O 1s = 529.86 ± 0.04 eV; FWHM=1.13 eV; area 33% (this work, Table 3.7)",
          "page": 114,
          "pdf_page_index": 113,
          "provenance": "biesinger_thesis",
          "source_detail": "Table 3.7",
          "fwhm_eV": 1.13
        },
        {
          "compound": "Cr(III) Eskolaite, Cr2O3",
          "phase": "hydroxide, hydrated or defective oxide",
          "value_eV": 531.15,
          "references": [],
          "raw_line": "Cr(III) Eskolaite, Cr2O3 (hydroxide, hydrated or defective oxide) O 1s = 531.15 ± 0.06 eV; FWHM=1.8 eV; area 64% (this work, Table 3.7)",
          "page": 114,
          "pdf_page_index": 113,
          "provenance": "biesinger_thesis",
          "source_detail": "Table 3.7",
          "fwhm_eV": 1.8
        },
        {
          "compound": "Cr(III) Eskolaite, Cr2O3",
          "phase": "water / organic O",
          "value_eV": 533.19,
          "references": [],
          "raw_line": "Cr(III) Eskolaite, Cr2O3 (water / organic O) O 1s = 533.19 ± 0.05 eV; FWHM=1.8 eV; area 4% (this work, Table 3.7)",
          "page": 114,
          "pdf_page_index": 113,
          "provenance": "biesinger_thesis",
          "source_detail": "Table 3.7",
          "fwhm_eV": 1.8
        },
        {
          "compound": "Cr(III) \"Cr(OH)3\"",
          "phase": "hydroxide, hydrated or defective oxide",
          "value_eV": 531.7,
          "references": [],
          "raw_line": "Cr(III) \"Cr(OH)3\" (hydroxide, hydrated or defective oxide) O 1s = 531.7 ± 0.1 eV; FWHM=1.68 eV; area 88% (this work, Table 3.7)",
          "page": 114,
          "pdf_page_index": 113,
          "provenance": "biesinger_thesis",
          "source_detail": "Table 3.7",
          "fwhm_eV": 1.68
        },
        {
          "compound": "Cr(III) \"Cr(OH)3\"",
          "phase": "water / organic O",
          "value_eV": 533.43,
          "references": [],
          "raw_line": "Cr(III) \"Cr(OH)3\" (water / organic O) O 1s = 533.43 ± 0.1 eV; FWHM=1.42 eV; area 12% (this work, Table 3.7)",
          "page": 114,
          "pdf_page_index": 113,
          "provenance": "biesinger_thesis",
          "source_detail": "Table 3.7",
          "fwhm_eV": 1.42
        },
        {
          "compound": "Cr(VI) CrO3",
          "phase": "lattice oxide",
          "value_eV": 530.37,
          "references": [],
          "raw_line": "Cr(VI) CrO3 (lattice oxide) O 1s = 530.37 ± 0.08 eV; FWHM=1.17 eV; area 66% (this work, Table 3.7)",
          "page": 114,
          "pdf_page_index": 113,
          "provenance": "biesinger_thesis",
          "source_detail": "Table 3.7",
          "fwhm_eV": 1.17
        },
        {
          "compound": "Cr(VI) CrO3",
          "phase": "hydroxide, hydrated or defective oxide",
          "value_eV": 531.47,
          "references": [],
          "raw_line": "Cr(VI) CrO3 (hydroxide, hydrated or defective oxide) O 1s = 531.47 ± 0.16 eV; FWHM=1.53 eV; area 26% (this work, Table 3.7)",
          "page": 114,
          "pdf_page_index": 113,
          "provenance": "biesinger_thesis",
          "source_detail": "Table 3.7",
          "fwhm_eV": 1.53
        },
        {
          "compound": "Cr(VI) CrO3",
          "phase": "water / organic O",
          "value_eV": 533.01,
          "references": [],
          "raw_line": "Cr(VI) CrO3 (water / organic O) O 1s = 533.01 ± 0.04 eV; FWHM=1.53 eV; area 8% (this work, Table 3.7)",
          "page": 114,
          "pdf_page_index": 113,
          "provenance": "biesinger_thesis",
          "source_detail": "Table 3.7",
          "fwhm_eV": 1.53
        },
        {
          "compound": "Cr(VI) Chrocoite, CrO3",
          "phase": "lattice oxide",
          "value_eV": 529.9,
          "references": [],
          "raw_line": "Cr(VI) Chrocoite, CrO3 (lattice oxide) O 1s = 529.9; FWHM=1.01 eV; area 82% (this work, Table 3.7)",
          "page": 114,
          "pdf_page_index": 113,
          "provenance": "biesinger_thesis",
          "source_detail": "Table 3.7",
          "fwhm_eV": 1.01
        },
        {
          "compound": "Cr(VI) Chrocoite, CrO3",
          "phase": "hydroxide, hydrated or defective oxide",
          "value_eV": 530.88,
          "references": [],
          "raw_line": "Cr(VI) Chrocoite, CrO3 (hydroxide, hydrated or defective oxide) O 1s = 530.88; FWHM=1.99 eV; area 18% (this work, Table 3.7)",
          "page": 114,
          "pdf_page_index": 113,
          "provenance": "biesinger_thesis",
          "source_detail": "Table 3.7",
          "fwhm_eV": 1.99
        },
        {
          "compound": "Mn(II) MnO",
          "phase": "lattice oxide",
          "value_eV": 529.96,
          "references": [],
          "raw_line": "Mn(II) MnO (lattice oxide) O 1s = 529.96 ± 0.05 eV; FWHM=1 eV; area 66% (this work, Table 3.7)",
          "page": 114,
          "pdf_page_index": 113,
          "provenance": "biesinger_thesis",
          "source_detail": "Table 3.7",
          "fwhm_eV": 1.0
        },
        {
          "compound": "Mn(II) MnO",
          "phase": "hydroxide, hydrated or defective oxide",
          "value_eV": 531.25,
          "references": [],
          "raw_line": "Mn(II) MnO (hydroxide, hydrated or defective oxide) O 1s = 531.25 ± 0.1 eV; FWHM=1.91 eV; area 34% (this work, Table 3.7)",
          "page": 114,
          "pdf_page_index": 113,
          "provenance": "biesinger_thesis",
          "source_detail": "Table 3.7",
          "fwhm_eV": 1.91
        },
        {
          "compound": "Mn(III) Mn2O3",
          "phase": "lattice oxide",
          "value_eV": 529.97,
          "references": [],
          "raw_line": "Mn(III) Mn2O3 (lattice oxide) O 1s = 529.97 ± 0.08 eV; FWHM=1.03 eV; area 72% (this work, Table 3.7)",
          "page": 114,
          "pdf_page_index": 113,
          "provenance": "biesinger_thesis",
          "source_detail": "Table 3.7",
          "fwhm_eV": 1.03
        },
        {
          "compound": "Mn(III) Mn2O3",
          "phase": "hydroxide, hydrated or defective oxide",
          "value_eV": 531.63,
          "references": [],
          "raw_line": "Mn(III) Mn2O3 (hydroxide, hydrated or defective oxide) O 1s = 531.63 ± 0.04 eV; FWHM=1.62 eV; area 24% (this work, Table 3.7)",
          "page": 114,
          "pdf_page_index": 113,
          "provenance": "biesinger_thesis",
          "source_detail": "Table 3.7",
          "fwhm_eV": 1.62
        },
        {
          "compound": "Mn(III) Mn2O3",
          "phase": "water / organic O",
          "value_eV": 533.07,
          "references": [],
          "raw_line": "Mn(III) Mn2O3 (water / organic O) O 1s = 533.07 ± 0.15 eV; FWHM=1.62 eV; area 3% (this work, Table 3.7)",
          "page": 114,
          "pdf_page_index": 113,
          "provenance": "biesinger_thesis",
          "source_detail": "Table 3.7",
          "fwhm_eV": 1.62
        },
        {
          "compound": "Mn(III) Manganite, MnO(OH)",
          "phase": "lattice oxide",
          "value_eV": 529.96,
          "references": [],
          "raw_line": "Mn(III) Manganite, MnO(OH) (lattice oxide) O 1s = 529.96 ± 0.04 eV; FWHM=1.17 eV; area 46% (this work, Table 3.7)",
          "page": 114,
          "pdf_page_index": 113,
          "provenance": "biesinger_thesis",
          "source_detail": "Table 3.7",
          "fwhm_eV": 1.17
        },
        {
          "compound": "Mn(III) Manganite, MnO(OH)",
          "phase": "hydroxide, hydrated or defective oxide",
          "value_eV": 531.19,
          "references": [],
          "raw_line": "Mn(III) Manganite, MnO(OH) (hydroxide, hydrated or defective oxide) O 1s = 531.19 ± 0.04 eV; FWHM=1.17 eV; area 44% (this work, Table 3.7)",
          "page": 114,
          "pdf_page_index": 113,
          "provenance": "biesinger_thesis",
          "source_detail": "Table 3.7",
          "fwhm_eV": 1.17
        },
        {
          "compound": "Mn(III) Manganite, MnO(OH)",
          "phase": "water / organic O",
          "value_eV": 532.29,
          "references": [],
          "raw_line": "Mn(III) Manganite, MnO(OH) (water / organic O) O 1s = 532.29 ± 0.08 eV; FWHM=1.17 eV; area 10% (this work, Table 3.7)",
          "page": 114,
          "pdf_page_index": 113,
          "provenance": "biesinger_thesis",
          "source_detail": "Table 3.7",
          "fwhm_eV": 1.17
        },
        {
          "compound": "Mn(IV) MnO2",
          "phase": "lattice oxide",
          "value_eV": 529.54,
          "references": [],
          "raw_line": "Mn(IV) MnO2 (lattice oxide) O 1s = 529.54 ± 0.05 eV; FWHM=0.81 eV; area 63% (this work, Table 3.7)",
          "page": 114,
          "pdf_page_index": 113,
          "provenance": "biesinger_thesis",
          "source_detail": "Table 3.7",
          "fwhm_eV": 0.81
        },
        {
          "compound": "Mn(IV) MnO2",
          "phase": "hydroxide, hydrated or defective oxide",
          "value_eV": 530.41,
          "references": [],
          "raw_line": "Mn(IV) MnO2 (hydroxide, hydrated or defective oxide) O 1s = 530.41 ± 0.16 eV; FWHM=1.97 eV; area 16% (this work, Table 3.7)",
          "page": 114,
          "pdf_page_index": 113,
          "provenance": "biesinger_thesis",
          "source_detail": "Table 3.7",
          "fwhm_eV": 1.97
        },
        {
          "compound": "Mn(IV) MnO2",
          "phase": "water / organic O",
          "value_eV": 532.08,
          "references": [],
          "raw_line": "Mn(IV) MnO2 (water / organic O) O 1s = 532.08 ± 0.07 eV; FWHM=1.97 eV; area 21% (this work, Table 3.7)",
          "page": 114,
          "pdf_page_index": 113,
          "provenance": "biesinger_thesis",
          "source_detail": "Table 3.7",
          "fwhm_eV": 1.97
        },
        {
          "compound": "Mn(IV) Pyrolusite, MnO2",
          "phase": "lattice oxide",
          "value_eV": 529.51,
          "references": [],
          "raw_line": "Mn(IV) Pyrolusite, MnO2 (lattice oxide) O 1s = 529.51 ± 0.08 eV; FWHM=0.88 eV; area 54% (this work, Table 3.7)",
          "page": 114,
          "pdf_page_index": 113,
          "provenance": "biesinger_thesis",
          "source_detail": "Table 3.7",
          "fwhm_eV": 0.88
        },
        {
          "compound": "Mn(IV) Pyrolusite, MnO2",
          "phase": "hydroxide, hydrated or defective oxide",
          "value_eV": 530.61,
          "references": [],
          "raw_line": "Mn(IV) Pyrolusite, MnO2 (hydroxide, hydrated or defective oxide) O 1s = 530.61 ± 0.13 eV; FWHM=2.14 eV; area 25% (this work, Table 3.7)",
          "page": 114,
          "pdf_page_index": 113,
          "provenance": "biesinger_thesis",
          "source_detail": "Table 3.7",
          "fwhm_eV": 2.14
        },
        {
          "compound": "Mn(IV) Pyrolusite, MnO2",
          "phase": "water / organic O",
          "value_eV": 531.86,
          "references": [],
          "raw_line": "Mn(IV) Pyrolusite, MnO2 (water / organic O) O 1s = 531.86 ± 0.27 eV; FWHM=2.14 eV; area 21% (this work, Table 3.7)",
          "page": 114,
          "pdf_page_index": 113,
          "provenance": "biesinger_thesis",
          "source_detail": "Table 3.7",
          "fwhm_eV": 2.14
        },
        {
          "compound": "Mn(VI) K2MnO4",
          "phase": "lattice oxide",
          "value_eV": 530.56,
          "references": [],
          "raw_line": "Mn(VI) K2MnO4 (lattice oxide) O 1s = 530.56 ± 0.05 eV; FWHM=1.32 eV; area 100% (this work, Table 3.7)",
          "page": 114,
          "pdf_page_index": 113,
          "provenance": "biesinger_thesis",
          "source_detail": "Table 3.7",
          "fwhm_eV": 1.32
        },
        {
          "compound": "Mn(VII) KMnO4",
          "phase": "lattice oxide",
          "value_eV": 530.69,
          "references": [],
          "raw_line": "Mn(VII) KMnO4 (lattice oxide) O 1s = 530.69 ± 0.07 eV; FWHM=1 eV; area 100% (this work, Table 3.7)",
          "page": 114,
          "pdf_page_index": 113,
          "provenance": "biesinger_thesis",
          "source_detail": "Table 3.7",
          "fwhm_eV": 1.0
        },
        {
          "compound": "Fe(II) FeO",
          "phase": "lattice oxide",
          "value_eV": 529.96,
          "references": [],
          "raw_line": "Fe(II) FeO (lattice oxide) O 1s = 529.96 ± 0.25 eV; FWHM=0.97 eV; area 59% (this work, Table 3.7)",
          "page": 114,
          "pdf_page_index": 113,
          "provenance": "biesinger_thesis",
          "source_detail": "Table 3.7",
          "fwhm_eV": 0.97
        },
        {
          "compound": "Fe(II) FeO",
          "phase": "hydroxide, hydrated or defective oxide",
          "value_eV": 531.36,
          "references": [],
          "raw_line": "Fe(II) FeO (hydroxide, hydrated or defective oxide) O 1s = 531.36 ± 0.08 eV; FWHM=1.25 eV; area 28% (this work, Table 3.7)",
          "page": 114,
          "pdf_page_index": 113,
          "provenance": "biesinger_thesis",
          "source_detail": "Table 3.7",
          "fwhm_eV": 1.25
        },
        {
          "compound": "Fe(II) FeO",
          "phase": "water / organic O",
          "value_eV": 532.23,
          "references": [],
          "raw_line": "Fe(II) FeO (water / organic O) O 1s = 532.23 ± 0.04 eV; FWHM=1.25 eV; area 13% (this work, Table 3.7)",
          "page": 114,
          "pdf_page_index": 113,
          "provenance": "biesinger_thesis",
          "source_detail": "Table 3.7",
          "fwhm_eV": 1.25
        },
        {
          "compound": "Fe(III) α-Fe2O3",
          "phase": "lattice oxide",
          "value_eV": 529.88,
          "references": [],
          "raw_line": "Fe(III) α-Fe2O3 (lattice oxide) O 1s = 529.88 ± 0.06 eV; FWHM=1.12 eV; area 60% (this work, Table 3.7)",
          "page": 114,
          "pdf_page_index": 113,
          "provenance": "biesinger_thesis",
          "source_detail": "Table 3.7",
          "fwhm_eV": 1.12
        },
        {
          "compound": "Fe(III) α-Fe2O3",
          "phase": "hydroxide, hydrated or defective oxide",
          "value_eV": 531.26,
          "references": [],
          "raw_line": "Fe(III) α-Fe2O3 (hydroxide, hydrated or defective oxide) O 1s = 531.26 ± 0.14 eV; FWHM=1.57 eV; area 31% (this work, Table 3.7)",
          "page": 114,
          "pdf_page_index": 113,
          "provenance": "biesinger_thesis",
          "source_detail": "Table 3.7",
          "fwhm_eV": 1.57
        },
        {
          "compound": "Fe(III) α-Fe2O3",
          "phase": "water / organic O",
          "value_eV": 532.49,
          "references": [],
          "raw_line": "Fe(III) α-Fe2O3 (water / organic O) O 1s = 532.49 ± 0.3 eV; FWHM=1.57 eV; area 10% (this work, Table 3.7)",
          "page": 114,
          "pdf_page_index": 113,
          "provenance": "biesinger_thesis",
          "source_detail": "Table 3.7",
          "fwhm_eV": 1.57
        },
        {
          "compound": "Fe(III) γ-Fe2O3",
          "phase": "lattice oxide",
          "value_eV": 529.94,
          "references": [],
          "raw_line": "Fe(III) γ-Fe2O3 (lattice oxide) O 1s = 529.94 ± 0.1 eV; FWHM=1.15 eV; area 61% (this work, Table 3.7)",
          "page": 114,
          "pdf_page_index": 113,
          "provenance": "biesinger_thesis",
          "source_detail": "Table 3.7",
          "fwhm_eV": 1.15
        },
        {
          "compound": "Fe(III) γ-Fe2O3",
          "phase": "hydroxide, hydrated or defective oxide",
          "value_eV": 531.74,
          "references": [],
          "raw_line": "Fe(III) γ-Fe2O3 (hydroxide, hydrated or defective oxide) O 1s = 531.74 ± 0.1 eV; FWHM=1.58 eV; area 28% (this work, Table 3.7)",
          "page": 114,
          "pdf_page_index": 113,
          "provenance": "biesinger_thesis",
          "source_detail": "Table 3.7",
          "fwhm_eV": 1.58
        },
        {
          "compound": "Fe(III) γ-Fe2O3",
          "phase": "water / organic O",
          "value_eV": 533.29,
          "references": [],
          "raw_line": "Fe(III) γ-Fe2O3 (water / organic O) O 1s = 533.29 ± 0.1 eV; FWHM=1.58 eV; area 11% (this work, Table 3.7)",
          "page": 114,
          "pdf_page_index": 113,
          "provenance": "biesinger_thesis",
          "source_detail": "Table 3.7",
          "fwhm_eV": 1.58
        },
        {
          "compound": "Fe(III) α-FeOOH",
          "phase": "lattice oxide",
          "value_eV": 529.9,
          "references": [],
          "raw_line": "Fe(III) α-FeOOH (lattice oxide) O 1s = 529.9; FWHM=1.11 eV; area 39% (this work, Table 3.7)",
          "page": 114,
          "pdf_page_index": 113,
          "provenance": "biesinger_thesis",
          "source_detail": "Table 3.7",
          "fwhm_eV": 1.11
        },
        {
          "compound": "Fe(III) α-FeOOH",
          "phase": "hydroxide, hydrated or defective oxide",
          "value_eV": 531.2,
          "references": [],
          "raw_line": "Fe(III) α-FeOOH (hydroxide, hydrated or defective oxide) O 1s = 531.2; FWHM=1.11 eV; area 49% (this work, Table 3.7)",
          "page": 114,
          "pdf_page_index": 113,
          "provenance": "biesinger_thesis",
          "source_detail": "Table 3.7",
          "fwhm_eV": 1.11
        },
        {
          "compound": "Fe(III) α-FeOOH",
          "phase": "water / organic O",
          "value_eV": 532.5,
          "references": [],
          "raw_line": "Fe(III) α-FeOOH (water / organic O) O 1s = 532.5; FWHM=1.11 eV; area 12% (this work, Table 3.7)",
          "page": 114,
          "pdf_page_index": 113,
          "provenance": "biesinger_thesis",
          "source_detail": "Table 3.7",
          "fwhm_eV": 1.11
        },
        {
          "compound": "Fe(III) γ-FeOOH",
          "phase": "lattice oxide",
          "value_eV": 529.9,
          "references": [],
          "raw_line": "Fe(III) γ-FeOOH (lattice oxide) O 1s = 529.9; FWHM=1.21 eV; area 40% (this work, Table 3.7)",
          "page": 114,
          "pdf_page_index": 113,
          "provenance": "biesinger_thesis",
          "source_detail": "Table 3.7",
          "fwhm_eV": 1.21
        },
        {
          "compound": "Fe(III) γ-FeOOH",
          "phase": "hydroxide, hydrated or defective oxide",
          "value_eV": 531.3,
          "references": [],
          "raw_line": "Fe(III) γ-FeOOH (hydroxide, hydrated or defective oxide) O 1s = 531.3; FWHM=1.21 eV; area 37% (this work, Table 3.7)",
          "page": 114,
          "pdf_page_index": 113,
          "provenance": "biesinger_thesis",
          "source_detail": "Table 3.7",
          "fwhm_eV": 1.21
        },
        {
          "compound": "Fe(III) γ-FeOOH",
          "phase": "water / organic O",
          "value_eV": 532.3,
          "references": [],
          "raw_line": "Fe(III) γ-FeOOH (water / organic O) O 1s = 532.3; FWHM=1.21 eV; area 15% (this work, Table 3.7)",
          "page": 114,
          "pdf_page_index": 113,
          "provenance": "biesinger_thesis",
          "source_detail": "Table 3.7",
          "fwhm_eV": 1.21
        },
        {
          "compound": "Fe(III) γ-FeOOH",
          "phase": "physisorbed water",
          "value_eV": 533.5,
          "references": [],
          "raw_line": "Fe(III) γ-FeOOH (physisorbed water) O 1s = 533.5; FWHM=1.21 eV; area 8% (this work, Table 3.7)",
          "page": 114,
          "pdf_page_index": 113,
          "provenance": "biesinger_thesis",
          "source_detail": "Table 3.7",
          "fwhm_eV": 1.21
        },
        {
          "compound": "Fe(II,III) Fe3O4",
          "phase": "lattice oxide",
          "value_eV": 530.11,
          "references": [],
          "raw_line": "Fe(II,III) Fe3O4 (lattice oxide) O 1s = 530.11 ± 0.1 eV; FWHM=0.88 eV; area 42% (this work, Table 3.7)",
          "page": 114,
          "pdf_page_index": 113,
          "provenance": "biesinger_thesis",
          "source_detail": "Table 3.7",
          "fwhm_eV": 0.88
        },
        {
          "compound": "Fe(II,III) Fe3O4",
          "phase": "hydroxide, hydrated or defective oxide",
          "value_eV": 530.94,
          "references": [],
          "raw_line": "Fe(II,III) Fe3O4 (hydroxide, hydrated or defective oxide) O 1s = 530.94 ± 0.1 eV; FWHM=1.87 eV; area 43% (this work, Table 3.7)",
          "page": 114,
          "pdf_page_index": 113,
          "provenance": "biesinger_thesis",
