Repository: arquerlab/SERSFlow

# SERSFlow

## Run the API

Install dependencies:

```bash
pip install -e .
```

## Python HTTP client

Optional ergonomics wrapper around this API (`httpx`):

```bash
pip install -e ".[client]"
```

```python
from sersflow.client import SersflowClient

with SersflowClient("http://127.0.0.1:8000") as client:
    client.meta.health()
```

See `examples/python_client_quickstart.py` for upload → dataset → session → analysis.

## MCP (Cursor)

Optional stdio MCP for LLM agents (`sersflow-mcp`), bundled with the API package:

```bash
pip install -e ".[mcp]"
```

See [docs/MCP_SETUP.md](docs/MCP_SETUP.md) for Cursor `mcp.json`, env/TOML config, and confirmation rules.

File: src/sersflow/core/xps/data/chemical_states.json (part 21 of 31)
{
          "source_detail": "Table 3.7",
          "fwhm_eV": 1.87
        },
        {
          "compound": "Fe(II,III) Fe3O4",
          "phase": "water / organic O",
          "value_eV": 532.67,
          "references": [],
          "raw_line": "Fe(II,III) Fe3O4 (water / organic O) O 1s = 532.67 ± 0.1 eV; FWHM=1.87 eV; area 16% (this work, Table 3.7)",
          "page": 114,
          "pdf_page_index": 113,
          "provenance": "biesinger_thesis",
          "source_detail": "Table 3.7",
          "fwhm_eV": 1.87
        },
        {
          "compound": "Fe(II) Cr(III) FeCr2O4",
          "phase": "lattice oxide",
          "value_eV": 530.22,
          "references": [],
          "raw_line": "Fe(II) Cr(III) FeCr2O4 (lattice oxide) O 1s = 530.22 ± 0.28 eV; FWHM=0.95 eV; area 46% (this work, Table 3.7)",
          "page": 114,
          "pdf_page_index": 113,
          "provenance": "biesinger_thesis",
          "source_detail": "Table 3.7",
          "fwhm_eV": 0.95
        },
        {
          "compound": "Fe(II) Cr(III) FeCr2O4",
          "phase": "hydroxide, hydrated or defective oxide",
          "value_eV": 531.31,
          "references": [],
          "raw_line": "Fe(II) Cr(III) FeCr2O4 (hydroxide, hydrated or defective oxide) O 1s = 531.31 ± 0.02 eV; FWHM=2.3 eV; area 54% (this work, Table 3.7)",
          "page": 114,
          "pdf_page_index": 113,
          "provenance": "biesinger_thesis",
          "source_detail": "Table 3.7",
          "fwhm_eV": 2.3
        },
        {
          "compound": "Ni(II) Fe(III) NiFe2O4",
          "phase": "lattice oxide",
          "value_eV": 529.8,
          "references": [],
          "raw_line": "Ni(II) Fe(III) NiFe2O4 (lattice oxide) O 1s = 529.8 ± 0.07 eV; FWHM=1.38 eV; area 54% (this work, Table 3.7)",
          "page": 114,
          "pdf_page_index": 113,
          "provenance": "biesinger_thesis",
          "source_detail": "Table 3.7",
          "fwhm_eV": 1.38
        },
        {
          "compound": "Ni(II) Fe(III) NiFe2O4",
          "phase": "hydroxide, hydrated or defective oxide",
          "value_eV": 531.76,
          "references": [],
          "raw_line": "Ni(II) Fe(III) NiFe2O4 (hydroxide, hydrated or defective oxide) O 1s = 531.76 ± 0.04 eV; FWHM=2.25 eV; area 46% (this work, Table 3.7)",
          "page": 114,
          "pdf_page_index": 113,
          "provenance": "biesinger_thesis",
          "source_detail": "Table 3.7",
          "fwhm_eV": 2.25
        },
        {
          "compound": "Co(II) CoO",
          "phase": "lattice oxide",
          "value_eV": 529.79,
          "references": [],
          "raw_line": "Co(II) CoO (lattice oxide) O 1s = 529.79 ± 0.1 eV; FWHM=1 eV; area 62% (this work, Table 3.7)",
          "page": 114,
          "pdf_page_index": 113,
          "provenance": "biesinger_thesis",
          "source_detail": "Table 3.7",
          "fwhm_eV": 1.0
        },
        {
          "compound": "Co(II) CoO",
          "phase": "hydroxide, hydrated or defective oxide",
          "value_eV": 531.37,
          "references": [],
          "raw_line": "Co(II) CoO (hydroxide, hydrated or defective oxide) O 1s = 531.37 ± 0.12 eV; FWHM=1.58 eV; area 34% (this work, Table 3.7)",
          "page": 114,
          "pdf_page_index": 113,
          "provenance": "biesinger_thesis",
          "source_detail": "Table 3.7",
          "fwhm_eV": 1.58
        },
        {
          "compound": "Co(II) CoO",
          "phase": "water / organic O",
          "value_eV": 532.87,
          "references": [],
          "raw_line": "Co(II) CoO (water / organic O) O 1s = 532.87 ± 0.14 eV; FWHM=1.58 eV; area 4% (this work, Table 3.7)",
          "page": 114,
          "pdf_page_index": 113,
          "provenance": "biesinger_thesis",
          "source_detail": "Table 3.7",
          "fwhm_eV": 1.58
        },
        {
          "compound": "Co(II) Co(OH)2",
          "phase": "hydroxide, hydrated or defective oxide",
          "value_eV": 531.07,
          "references": [],
          "raw_line": "Co(II) Co(OH)2 (hydroxide, hydrated or defective oxide) O 1s = 531.07 ± 0.03 eV; FWHM=1.37 eV; area 86% (this work, Table 3.7)",
          "page": 114,
          "pdf_page_index": 113,
          "provenance": "biesinger_thesis",
          "source_detail": "Table 3.7",
          "fwhm_eV": 1.37
        },
        {
          "compound": "Co(II) Co(OH)2",
          "phase": "water / organic O",
          "value_eV": 532.25,
          "references": [],
          "raw_line": "Co(II) Co(OH)2 (water / organic O) O 1s = 532.25 ± 0.06 eV; FWHM=1.37 eV; area 14% (this work, Table 3.7)",
          "page": 114,
          "pdf_page_index": 113,
          "provenance": "biesinger_thesis",
          "source_detail": "Table 3.7",
          "fwhm_eV": 1.37
        },
        {
          "compound": "Co(II,III) Co3O4",
          "phase": "lattice oxide",
          "value_eV": 529.95,
          "references": [],
          "raw_line": "Co(II,III) Co3O4 (lattice oxide) O 1s = 529.95 ± 0.12 eV; FWHM=0.72 eV; area 53% (this work, Table 3.7)",
          "page": 114,
          "pdf_page_index": 113,
          "provenance": "biesinger_thesis",
          "source_detail": "Table 3.7",
          "fwhm_eV": 0.72
        },
        {
          "compound": "Co(II,III) Co3O4",
          "phase": "hydroxide, hydrated or defective oxide",
          "value_eV": 530.84,
          "references": [],
          "raw_line": "Co(II,III) Co3O4 (hydroxide, hydrated or defective oxide) O 1s = 530.84 ± 0.02 eV; FWHM=2.13 eV; area 41% (this work, Table 3.7)",
          "page": 114,
          "pdf_page_index": 113,
          "provenance": "biesinger_thesis",
          "source_detail": "Table 3.7",
          "fwhm_eV": 2.13
        },
        {
          "compound": "Co(II,III) Co3O4",
          "phase": "water / organic O",
          "value_eV": 532.66,
          "references": [],
          "raw_line": "Co(II,III) Co3O4 (water / organic O) O 1s = 532.66 ± 0.05 eV; FWHM=2.13 eV; area 6% (this work, Table 3.7)",
          "page": 114,
          "pdf_page_index": 113,
          "provenance": "biesinger_thesis",
          "source_detail": "Table 3.7",
          "fwhm_eV": 2.13
        },
        {
          "compound": "Ni(II) NiO",
          "phase": "lattice oxide",
          "value_eV": 529.3,
          "references": [],
          "raw_line": "Ni(II) NiO (lattice oxide) O 1s = 529.3 ± 0.04 eV; FWHM=0.85 eV; area 69% (this work, Table 3.7)",
          "page": 114,
          "pdf_page_index": 113,
          "provenance": "biesinger_thesis",
          "source_detail": "Table 3.7",
          "fwhm_eV": 0.85
        },
        {
          "compound": "Ni(II) NiO",
          "phase": "hydroxide, hydrated or defective oxide",
          "value_eV": 531.1,
          "references": [],
          "raw_line": "Ni(II) NiO (hydroxide, hydrated or defective oxide) O 1s = 531.1 ± 0.04 eV; FWHM=1.5 eV; area 29% (this work, Table 3.7)",
          "page": 114,
          "pdf_page_index": 113,
          "provenance": "biesinger_thesis",
          "source_detail": "Table 3.7",
          "fwhm_eV": 1.5
        },
        {
          "compound": "Ni(II) NiO",
          "phase": "water / organic O",
          "value_eV": 532.8,
          "references": [],
          "raw_line": "Ni(II) NiO (water / organic O) O 1s = 532.8 ± 0.1 eV; FWHM=1.5 eV; area 2% (this work, Table 3.7)",
          "page": 114,
          "pdf_page_index": 113,
          "provenance": "biesinger_thesis",
          "source_detail": "Table 3.7",
          "fwhm_eV": 1.5
        },
        {
          "compound": "Ni(II) Ni(OH)2",
          "phase": "hydroxide, hydrated or defective oxide",
          "value_eV": 530.9,
          "references": [],
          "raw_line": "Ni(II) Ni(OH)2 (hydroxide, hydrated or defective oxide) O 1s = 530.9 ± 0.1 eV; FWHM=1.46 eV; area 100% (this work, Table 3.7)",
          "page": 114,
          "pdf_page_index": 113,
          "provenance": "biesinger_thesis",
          "source_detail": "Table 3.7",
          "fwhm_eV": 1.46
        },
        {
          "compound": "Ni(II) Cr(III) NiCr2O4",
          "phase": "lattice oxide",
          "value_eV": 529.99,
          "references": [],
          "raw_line": "Ni(II) Cr(III) NiCr2O4 (lattice oxide) O 1s = 529.99 ± 0.01 eV; FWHM=0.94 eV; area 64% (this work, Table 3.7)",
          "page": 114,
          "pdf_page_index": 113,
          "provenance": "biesinger_thesis",
          "source_detail": "Table 3.7",
          "fwhm_eV": 0.94
        },
        {
          "compound": "Ni(II) Cr(III) NiCr2O4",
          "phase": "hydroxide, hydrated or defective oxide",
          "value_eV": 530.95,
          "references": [],
          "raw_line": "Ni(II) Cr(III) NiCr2O4 (hydroxide, hydrated or defective oxide) O 1s = 530.95 ± 0.05 eV; FWHM=2.16 eV; area 36% (this work, Table 3.7)",
          "page": 114,
          "pdf_page_index": 113,
          "provenance": "biesinger_thesis",
          "source_detail": "Table 3.7",
          "fwhm_eV": 2.16
        }
      ]
    },
    {
      "id": "Os_4f",
      "element": "Os",
      "line": "4f",
      "energy_kind": "binding",
      "entries": [
        {
          "compound": "Os",
          "phase": null,
          "value_eV": 50.7,
          "references": [
            "handbook"
          ],
          "raw_line": "Os 50.7 Φ",
          "page": 232,
          "pdf_page_index": 19,
          "provenance": "phi_handbook",
          "source_detail": "PHI Appendix B Chemical States Tables"
        },
        {
          "compound": "Os",
          "phase": null,
          "value_eV": 50.6,
          "references": [
            "Folk73",
            "BNMN79"
          ],
          "raw_line": "Os 50.6 Folk73, BNMN79",
          "page": 232,
          "pdf_page_index": 19,
          "provenance": "phi_handbook",
          "source_detail": "PHI Appendix B Chemical States Tables"
        },
        {
          "compound": "Os",
          "phase": null,
          "value_eV": 50.2,
          "references": [
            "BHHK70"
          ],
          "raw_line": "Os 50.2 BHHK70",
          "page": 232,
          "pdf_page_index": 19,
          "provenance": "phi_handbook",
          "source_detail": "PHI Appendix B Chemical States Tables"
        },
        {
          "compound": "OsCl3",
          "phase": null,
          "value_eV": 53.1,
          "references": [
            "Nefe78"
          ],
          "raw_line": "OsCl3 53.1 Nefe78",
          "page": 232,
          "pdf_page_index": 19,
          "provenance": "phi_handbook",
          "source_detail": "PHI Appendix B Chemical States Tables"
        },
        {
          "compound": "OsO2",
          "phase": null,
          "value_eV": 52.0,
          "references": [
            "SaRa80"
          ],
          "raw_line": "OsO2 52.0 SaRa80",
          "page": 232,
          "pdf_page_index": 19,
          "provenance": "phi_handbook",
          "source_detail": "PHI Appendix B Chemical States Tables"
        },
        {
          "compound": "OsO2",
          "phase": null,
          "value_eV": 52.7,
          "references": [
            "Folk73"
          ],
          "raw_line": "OsO2 52.7 Folk73",
          "page": 232,
          "pdf_page_index": 19,
          "provenance": "phi_handbook",
          "source_detail": "PHI Appendix B Chemical States Tables"
        },
        {
          "compound": "Os(HSO3)2",
          "phase": null,
          "value_eV": 52.2,
          "references": [
            "Nefe78"
          ],
          "raw_line": "Os(HSO3)2 52.2 Nefe78",
          "page": 232,
          "pdf_page_index": 19,
          "provenance": "phi_handbook",
          "source_detail": "PHI Appendix B Chemical States Tables"
        },
        {
          "compound": "K2OsI6",
          "phase": null,
          "value_eV": 51.9,
          "references": [
            "Nefe78"
          ],
          "raw_line": "K2OsI6 51.9 Nefe78",
          "page": 232,
          "pdf_page_index": 19,
          "provenance": "phi_handbook",
          "source_detail": "PHI Appendix B Chemical States Tables"
        },
        {
          "compound": "K2OsBr6",
          "phase": null,
          "value_eV": 52.9,
          "references": [
            "Nefe78"
          ],
          "raw_line": "K2OsBr6 52.9 Nefe78",
          "page": 232,
          "pdf_page_index": 19,
          "provenance": "phi_handbook",
          "source_detail": "PHI Appendix B Chemical States Tables"
        },
        {
          "compound": "K2OsCl6",
          "phase": null,
          "value_eV": 53.0,
          "references": [
            "Folk73"
          ],
          "raw_line": "K2OsCl6 53.0 Folk73",
          "page": 232,
          "pdf_page_index": 19,
          "provenance": "phi_handbook",
          "source_detail": "PHI Appendix B Chemical States Tables"
        },
        {
          "compound": "K2OsCl6",
          "phase": null,
          "value_eV": 53.2,
          "references": [
            "Collen"
          ],
          "raw_line": "K2OsCl6 53.2 Collen",
          "page": 232,
          "pdf_page_index": 19,
          "provenance": "phi_handbook",
          "source_detail": "PHI Appendix B Chemical States Tables"
        },
        {
          "compound": "K2OsCl6",
          "phase": null,
          "value_eV": 53.5,
          "references": [
            "LeBr72"
          ],
          "raw_line": "K2OsCl6 53.5 LeBr72",
          "page": 232,
          "pdf_page_index": 19,
          "provenance": "phi_handbook",
          "source_detail": "PHI Appendix B Chemical States Tables"
        },
        {
          "compound": "K2OsCl6",
          "phase": null,
          "value_eV": 53.9,
          "references": [
            "Nefe78"
          ],
          "raw_line": "K2OsCl6 53.9 Nefe78",
          "page": 232,
          "pdf_page_index": 19,
          "provenance": "phi_handbook",
          "source_detail": "PHI Appendix B Chemical States Tables"
        },
        {
          "compound": "K2OsO2(OH)4",
          "phase": null,
          "value_eV": 55.2,
          "references": [
            "Nefe78"
          ],
          "raw_line": "K2OsO2(OH)4 55.2 Nefe78",
          "page": 232,
          "pdf_page_index": 19,
          "provenance": "phi_handbook",
          "source_detail": "PHI Appendix B Chemical States Tables"
        },
        {
          "compound": "Os(NH3)5N2I2",
          "phase": null,
          "value_eV": 50.9,
          "references": [
            "Folk73"
          ],
          "raw_line": "Os(NH3)5N2I2 50.9 Folk73",
          "page": 232,
          "pdf_page_index": 19,
          "provenance": "phi_handbook",
          "source_detail": "PHI Appendix B Chemical States Tables"
        },
        {
          "compound": "Os(NH3)5N2Br2",
          "phase": null,
          "value_eV": 52.0,
          "references": [
            "Folk73"
          ],
          "raw_line": "Os(NH3)5N2Br2 52.0 Folk73",
          "page": 232,
          "pdf_page_index": 19,
          "provenance": "phi_handbook",
          "source_detail": "PHI Appendix B Chemical States Tables"
        },
        {
          "compound": "Os(NH3)4(N2)2Br2",
          "phase": null,
          "value_eV": 51.6,
          "references": [
            "Folk73"
          ],
          "raw_line": "Os(NH3)4(N2)2Br2 51.6 Folk73",
          "page": 232,
          "pdf_page_index": 19,
          "provenance": "phi_handbook",
          "source_detail": "PHI Appendix B Chemical States Tables"
        },
        {
          "compound": "Os(NH3)5N2Cl2",
          "phase": null,
          "value_eV": 52.2,
          "references": [
            "Folk73"
          ],
          "raw_line": "Os(NH3)5N2Cl2 52.2 Folk73",
          "page": 232,
          "pdf_page_index": 19,
          "provenance": "phi_handbook",
          "source_detail": "PHI Appendix B Chemical States Tables"
        },
        {
          "compound": "K2Os(NO)Br5",
          "phase": null,
          "value_eV": 53.3,
          "references": [
            "Nefe78"
          ],
          "raw_line": "K2Os(NO)Br5 53.3 Nefe78",
          "page": 232,
          "pdf_page_index": 19,
          "provenance": "phi_handbook",
          "source_detail": "PHI Appendix B Chemical States Tables"
        },
        {
          "compound": "K2Os(NO)Cl5",
          "phase": null,
          "value_eV": 53.4,
          "references": [
            "Nefe78"
          ],
          "raw_line": "K2Os(NO)Cl5 53.4 Nefe78",
          "page": 232,
          "pdf_page_index": 19,
          "provenance": "phi_handbook",
          "source_detail": "PHI Appendix B Chemical States Tables"
        },
        {
          "compound": "HOs(Ph3P)Cl(CO)",
          "phase": null,
          "value_eV": 51.1,
          "references": [
            "Nefe78"
          ],
          "raw_line": "HOs(Ph3P)Cl(CO) 51.1 Nefe78",
          "page": 232,
          "pdf_page_index": 19,
          "provenance": "phi_handbook",
          "source_detail": "PHI Appendix B Chemical States Tables"
        },
        {
          "compound": "OsCl4(Et3P)2",
          "phase": null,
          "value_eV": 52.6,
          "references": [
            "LeBr72"
          ],
          "raw_line": "OsCl4(Et3P)2 52.6 LeBr72",
          "page": 232,
          "pdf_page_index": 19,
          "provenance": "phi_handbook",
          "source_detail": "PHI Appendix B Chemical States Tables"
        },
        {
          "compound": "OsCl4(PhPMe2)2",
          "phase": "trans",
          "value_eV": 53.0,
          "references": [
            "LeBr72"
          ],
          "raw_line": "OsCl4(PhPMe2)2 trans 53.0 LeBr72",
          "page": 233,
          "pdf_page_index": 20,
          "provenance": "phi_handbook",
          "source_detail": "PHI Appendix B Chemical States Tables"
        },
        {
          "compound": "OsCl3(PhPMe2)3",
          "phase": "mer",
          "value_eV": 51.7,
          "references": [
            "LeBr72"
          ],
          "raw_line": "OsCl3(PhPMe2)3 mer 51.7 LeBr72",
          "page": 233,
          "pdf_page_index": 20,
          "provenance": "phi_handbook",
          "source_detail": "PHI Appendix B Chemical States Tables"
        },
        {
          "compound": "OsCl2(PhPMe2)4",
          "phase": "trans",
          "value_eV": 50.5,
          "references": [
            "LeBr72"
          ],
          "raw_line": "OsCl2(PhPMe2)4 trans 50.5 LeBr72",
          "page": 233,
          "pdf_page_index": 20,
          "provenance": "phi_handbook",
          "source_detail": "PHI Appendix B Chemical States Tables"
        }
      ]
    },
    {
      "id": "P_2p",
      "element": "P",
      "line": "2p",
      "energy_kind": "binding",
      "entries": [
        {
          "compound": "P",
          "phase": null,
          "value_eV": 129.9,
          "references": [
            "handbook"
          ],
          "raw_line": "P 129.9 Φ",
          "page": 233,
          "pdf_page_index": 20,
          "provenance": "phi_handbook",
          "source_detail": "PHI Appendix B Chemical States Tables"
        },
        {
          "compound": "P",
          "phase": null,
          "value_eV": 130.0,
          "references": [
            "NSDU75"
          ],
          "raw_line": "P 130.0 NSDU75",
          "page": 233,
          "pdf_page_index": 20,
          "provenance": "phi_handbook",
          "source_detail": "PHI Appendix B Chemical States Tables"
        },
        {
          "compound": "P",
          "phase": "red",
          "value_eV": 130.0,
          "references": [
            "ScBr81"
          ],
          "raw_line": "P (red) 130.0 ScBr81",
          "page": 233,
          "pdf_page_index": 20,
          "provenance": "phi_handbook",
          "source_detail": "PHI Appendix B Chemical States Tables"
        },
        {
          "compound": "Cu3P",
          "phase": null,
          "value_eV": 129.6,
          "references": [
            "NSDU75"
          ],
          "raw_line": "Cu3P 129.6 NSDU75",
          "page": 233,
          "pdf_page_index": 20,
          "provenance": "phi_handbook",
          "source_detail": "PHI Appendix B Chemical States Tables"
        },
        {
          "compound": "CuP2",
          "phase": null,
          "value_eV": 129.7,
          "references": [
            "NSDU75"
          ],
          "raw_line": "CuP2 129.7 NSDU75",
          "page": 233,
          "pdf_page_index": 20,
          "provenance": "phi_handbook",
          "source_detail": "PHI Appendix B Chemical States Tables"
        },
        {
          "compound": "GaP",
          "phase": null,
          "value_eV": 128.8,
          "references": [
            "WaTa80",
            "IMNN79",
            "NIMN78"
          ],
          "raw_line": "GaP 128.8 WaTa80, IMNN79, NIMN78",
          "page": 233,
          "pdf_page_index": 20,
          "provenance": "phi_handbook",
          "source_detail": "PHI Appendix B Chemical States Tables"
        },
        {
          "compound": "GaP",
          "phase": "anodically oxid.",
          "value_eV": 128.5,
          "references": [
            "MIN81"
          ],
          "raw_line": "GaP, anodically oxid. 128.5 MIN81",
          "page": 233,
          "pdf_page_index": 20,
          "provenance": "phi_handbook",
          "source_detail": "PHI Appendix B Chemical States Tables"
        },
        {
          "compound": "GaP",
          "phase": "thermally oxid.",
          "value_eV": 129.7,
          "references": [
            "MIN81"
          ],
          "raw_line": "GaP, thermally oxid. 129.7 MIN81",
          "page": 233,
          "pdf_page_index": 20,
          "provenance": "phi_handbook",
          "source_detail": "PHI Appendix B Chemical States Tables"
        },
        {
          "compound": "InP",
          "phase": null,
          "value_eV": 128.3,
          "references": [
            "CFRS80"
          ],
          "raw_line": "InP 128.3 CFRS80",
          "page": 233,
          "pdf_page_index": 20,
          "provenance": "phi_handbook",
          "source_detail": "PHI Appendix B Chemical States Tables"
        },
        {
          "compound": "InP",
          "phase": null,
          "value_eV": 129.4,
          "references": [
            "Bert81"
          ],
          "raw_line": "InP 129.4 Bert81",
          "page": 233,
          "pdf_page_index": 20,
          "provenance": "phi_handbook",
          "source_detail": "PHI Appendix B Chemical States Tables"
        },
        {
          "compound": "Zn3P2",
          "phase": null,
          "value_eV": 128.3,
          "references": [
            "NSDU75"
          ],
          "raw_line": "Zn3P2 128.3 NSDU75",
          "page": 233,
          "pdf_page_index": 20,
          "provenance": "phi_handbook",
          "source_detail": "PHI Appendix B Chemical States Tables"
        },
        {
          "compound": "ZnP2",
          "phase": null,
          "value_eV": 129.8,
          "references": [
            "NSDU75"
          ],
          "raw_line": "ZnP2 129.8 NSDU75",
          "page": 233,
          "pdf_page_index": 20,
          "provenance": "phi_handbook",
          "source_detail": "PHI Appendix B Chemical States Tables"
        },
        {
          "compound": "AlPO4",
          "phase": null,
          "value_eV": 132.9,
          "references": [
            "CFRS80"
          ],
          "raw_line": "AlPO4 132.9 CFRS80",
          "page": 233,
          "pdf_page_index": 20,
          "provenance": "phi_handbook",
          "source_detail": "PHI Appendix B Chemical States Tables"
        },
        {
          "compound": "Cs3PO4",
          "phase": null,
          "value_eV": 132.1,
          "references": [
            "MVS73"
          ],
          "raw_line": "Cs3PO4 132.1 MVS73",
          "page": 233,
          "pdf_page_index": 20,
          "provenance": "phi_handbook",
          "source_detail": "PHI Appendix B Chemical States Tables"
        },
        {
          "compound": "K2HPO4",
          "phase": null,
          "value_eV": 132.8,
          "references": [
            "Bert81"
          ],
          "raw_line": "K2HPO4 132.8 Bert81",
          "page": 233,
          "pdf_page_index": 20,
          "provenance": "phi_handbook",
          "source_detail": "PHI Appendix B Chemical States Tables"
        },
        {
          "compound": "K3PO4",
          "phase": null,
          "value_eV": 133.2,
          "references": [
            "MVS73"
          ],
          "raw_line": "K3PO4 133.2 MVS73",
          "page": 233,
          "pdf_page_index": 20,
          "provenance": "phi_handbook",
          "source_detail": "PHI Appendix B Chemical States Tables"
        },
        {
          "compound": "Li3PO4",
          "phase": null,
          "value_eV": 133.6,
          "references": [
            "MVS73"
          ],
          "raw_line": "Li3PO4 133.6 MVS73",
          "page": 233,
          "pdf_page_index": 20,
          "provenance": "phi_handbook",
          "source_detail": "PHI Appendix B Chemical States Tables"
        },
        {
          "compound": "Na2HPO4",
          "phase": null,
          "value_eV": 133.1,
          "references": [
            "Swif82",
            "WRDM79",
            "WaTa80"
          ],
          "raw_line": "Na2HPO4 133.1 Swif82, WRDM79, WaTa80",
          "page": 233,
          "pdf_page_index": 20,
          "provenance": "phi_handbook",
          "source_detail": "PHI Appendix B Chemical States Tables"
        },
        {
          "compound": "Na3PO4",
          "phase": null,
          "value_eV": 132.4,
          "references": [
            "MVS73",
            "GMD79",
            "Swif82"
          ],
          "raw_line": "Na3PO4 132.4 MVS73, GMD79, Swif82",
          "page": 233,
          "pdf_page_index": 20,
          "provenance": "phi_handbook",
          "source_detail": "PHI Appendix B Chemical States Tables"
        },
        {
          "compound": "NaH2PO4",
          "phase": null,
          "value_eV": 134.2,
          "references": [
            "Swif82"
          ],
          "raw_line": "NaH2PO4 134.2 Swif82",
          "page": 233,
          "pdf_page_index": 20,
          "provenance": "phi_handbook",
          "source_detail": "PHI Appendix B Chemical States Tables"
        },
        {
          "compound": "NaPO3",
          "phase": null,
          "value_eV": 134.2,
          "references": [
            "Swif82",
            "GMD79"
          ],
          "raw_line": "NaPO3 134.2 Swif82, GMD79",
          "page": 233,
          "pdf_page_index": 20,
          "provenance": "phi_handbook",
          "source_detail": "PHI Appendix B Chemical States Tables"
        },
        {
          "compound": "Rb3PO4",
          "phase": null,
          "value_eV": 132.5,
          "references": [
            "MVS73"
          ],
          "raw_line": "Rb3PO4 132.5 MVS73",
          "page": 233,
          "pdf_page_index": 20,
          "provenance": "phi_handbook",
          "source_detail": "PHI Appendix B Chemical States Tables"
        },
        {
          "compound": "NaH2PO2",
          "phase": null,
          "value_eV": 132.6,
          "references": [
            "Swif82"
          ],
          "raw_line": "NaH2PO2 132.6 Swif82",
          "page": 233,
          "pdf_page_index": 20,
          "provenance": "phi_handbook",
          "source_detail": "PHI Appendix B Chemical States Tables"
        },
        {
          "compound": "Cs4P2O7",
          "phase": null,
          "value_eV": 132.6,
          "references": [
            "MVS73"
          ],
          "raw_line": "Cs4P2O7 132.6 MVS73",
          "page": 233,
          "pdf_page_index": 20,
          "provenance": "phi_handbook",
          "source_detail": "PHI Appendix B Chemical States Tables"
        },
        {
          "compound": "K4P2O7",
          "phase": null,
          "value_eV": 132.6,
          "references": [
            "MVS73"
          ],
          "raw_line": "K4P2O7 132.6 MVS73",
          "page": 233,
          "pdf_page_index": 20,
          "provenance": "phi_handbook",
          "source_detail": "PHI Appendix B Chemical States Tables"
        },
        {
          "compound": "Li4P2O7",
          "phase": null,
          "value_eV": 134.3,
          "references": [
            "MVS73"
          ],
          "raw_line": "Li4P2O7 134.3 MVS73",
          "page": 233,
          "pdf_page_index": 20,
          "provenance": "phi_handbook",
          "source_detail": "PHI Appendix B Chemical States Tables"
        },
        {
          "compound": "Na4P2O7",
          "phase": null,
          "value_eV": 133.2,
          "references": [
            "MVS73",
            "GMD79",
            "Bert81"
          ],
          "raw_line": "Na4P2O7 133.2 MVS73, GMD79, Bert81",
          "page": 233,
          "pdf_page_index": 20,
          "provenance": "phi_handbook",
          "source_detail": "PHI Appendix B Chemical States Tables"
        },
        {
          "compound": "Rb4P2O7",
          "phase": null,
          "value_eV": 133.1,
          "references": [
            "MVS73"
          ],
          "raw_line": "Rb4P2O7 133.1 MVS73",
          "page": 233,
          "pdf_page_index": 20,
          "provenance": "phi_handbook",
          "source_detail": "PHI Appendix B Chemical States Tables"
        },
        {
          "compound": "P4O10",
          "phase": null,
          "value_eV": 135.3,
          "references": [
            "NIMN78",
            "NGDS75",
            "CFRS80",
            "Bert81",
            "GMD79"
          ],
          "raw_line": "P4O10 135.3 NIMN78, NGDS75, CFRS80, Bert81, GMD79",
          "page": 233,
          "pdf_page_index": 20,
          "provenance": "phi_handbook",
          "source_detail": "PHI Appendix B Chemical States Tables"
        },
        {
          "compound": "OPCl3",
          "phase": null,
          "value_eV": 135.7,
          "references": [
            "FlWe75"
          ],
          "raw_line": "OPCl3 135.7 FlWe75",
          "page": 233,
          "pdf_page_index": 20,
          "provenance": "phi_handbook",
          "source_detail": "PHI Appendix B Chemical States Tables"
        },
        {
          "compound": "SPCl3",
          "phase": null,
          "value_eV": 135.3,
          "references": [
            "FlWe75"
          ],
          "raw_line": "SPCl3 135.3 FlWe75",
          "page": 233,
          "pdf_page_index": 20,
          "provenance": "phi_handbook",
          "source_detail": "PHI Appendix B Chemical States Tables"
        },
        {
          "compound": "SP(NH2)3",
          "phase": null,
          "value_eV": 133.4,
          "references": [
            "FlWe75"
          ],
          "raw_line": "SP(NH2)3 133.4 FlWe75",
          "page": 233,
          "pdf_page_index": 20,
          "provenance": "phi_handbook",
          "source_detail": "PHI Appendix B Chemical States Tables"
        },
        {
          "compound": "Ph3P",
          "phase": null,
          "value_eV": 130.9,
          "references": [
            "Dale76",
            "NSMS79",
            "TRLK73",
            "GBMP79"
          ],
          "raw_line": "Ph3P 130.9 Dale76, NSMS79, TRLK73, GBMP79",
          "page": 233,
          "pdf_page_index": 20,
          "provenance": "phi_handbook",
          "source_detail": "PHI Appendix B Chemical States Tables"
        },
        {
          "compound": "Ph3P",
          "phase": null,
          "value_eV": 130.9,
          "references": [
            "HVV79",
            "LMF80",
            "SRH72"
          ],
          "raw_line": "Ph3P 130.9 HVV79, LMF80, SRH72",
          "page": 233,
          "pdf_page_index": 20,
          "provenance": "phi_handbook",
          "source_detail": "PHI Appendix B Chemical States Tables"
        },
        {
          "compound": "Ph3P",
          "phase": null,
          "value_eV": 130.9,
          "references": [
            "MSAV71",
            "GZF73"
          ],
          "raw_line": "Ph3P 130.9 MSAV71, GZF73",
          "page": 233,
          "pdf_page_index": 20,
          "provenance": "phi_handbook",
          "source_detail": "PHI Appendix B Chemical States Tables"
        },
        {
          "compound": "Ph3PS",
          "phase": null,
          "value_eV": 132.5,
          "references": [
            "HVV79",
            "STA74",
            "FlWe75",
            "MSAV71"
          ],
          "raw_line": "Ph3PS 132.5 HVV79, STA74, FlWe75, MSAV71",
          "page": 233,
          "pdf_page_index": 20,
          "provenance": "phi_handbook",
          "source_detail": "PHI Appendix B Chemical States Tables"
        },
        {
          "compound": "Ph3PSe",
          "phase": null,
          "value_eV": 132.6,
          "references": [
            "HVV79",
            "MSAV71"
          ],
          "raw_line": "Ph3PSe 132.6 HVV79, MSAV71",
          "page": 233,
          "pdf_page_index": 20,
          "provenance": "phi_handbook",
          "source_detail": "PHI Appendix B Chemical States Tables"
        },
        {
          "compound": "Ph3PO",
          "phase": null,
          "value_eV": 132.5,
          "references": [
            "GZF73",
            "STA74",
            "FlWe75",
            "MSAV71",
            "HVV79",
            "BNSA70"
          ],
          "raw_line": "Ph3PO 132.5 GZF73, STA74, FlWe75, MSAV71, HVV79, BNSA70",
          "page": 233,
          "pdf_page_index": 20,
          "provenance": "phi_handbook",
          "source_detail": "PHI Appendix B Chemical States Tables"
        },
        {
          "compound": "Ph3PBI3",
          "phase": null,
          "value_eV": 132.2,
          "references": [
            "HVV79"
          ],
          "raw_line": "Ph3PBI3 132.2 HVV79",
          "page": 233,
          "pdf_page_index": 20,
          "provenance": "phi_handbook",
          "source_detail": "PHI Appendix B Chemical States Tables"
        },
        {
          "compound": "Ph3PBBr3",
          "phase": null,
          "value_eV": 132.1,
          "references": [
            "HVV79"
          ],
          "raw_line": "Ph3PBBr3 132.1 HVV79",
          "page": 233,
          "pdf_page_index": 20,
          "provenance": "phi_handbook",
          "source_detail": "PHI Appendix B Chemical States Tables"
        },
        {
          "compound": "Ph3PBCl3",
          "phase": null,
          "value_eV": 132.2,
          "references": [
            "HVV79"
          ],
          "raw_line": "Ph3PBCl3 132.2 HVV79",
          "page": 233,
          "pdf_page_index": 20,
          "provenance": "phi_handbook",
          "source_detail": "PHI Appendix B Chemical States Tables"
        },
        {
          "compound": "Ph3PBF3",
          "phase": null,
          "value_eV": 132.0,
          "references": [
            "HVV79"
          ],
          "raw_line": "Ph3PBF3 132.0 HVV79",
          "page": 233,
          "pdf_page_index": 20,
          "provenance": "phi_handbook",
          "source_detail": "PHI Appendix B Chemical States Tables"
        },
        {
          "compound": "Ph2PSH",
          "phase": null,
          "value_eV": 132.3,
          "references": [
            "NSWM80"
          ],
          "raw_line": "Ph2PSH 132.3 NSWM80",
          "page": 233,
          "pdf_page_index": 20,
          "provenance": "phi_handbook",
          "source_detail": "PHI Appendix B Chemical States Tables"
        },
        {
          "compound": "Ph2PSeH",
          "phase": null,
          "value_eV": 132.3,
          "references": [
            "NSWM80"
          ],
          "raw_line": "Ph2PSeH 132.3 NSWM80",
          "page": 233,
          "pdf_page_index": 20,
          "provenance": "phi_handbook",
          "source_detail": "PHI Appendix B Chemical States Tables"
        },
        {
          "compound": "(PhS)3P",
          "phase": null,
          "value_eV": 134.3,
          "references": [
            "MSAV71"
          ],
          "raw_line": "(PhS)3P 134.3 MSAV71",
          "page": 233,
          "pdf_page_index": 20,
          "provenance": "phi_handbook",
          "source_detail": "PHI Appendix B Chemical States Tables"
        },
        {
          "compound": "(PhS)3PS",
          "phase": null,
          "value_eV": 133.1,
          "references": [
            "MSAV71"
          ],
          "raw_line": "(PhS)3PS 133.1 MSAV71",
          "page": 233,
          "pdf_page_index": 20,
          "provenance": "phi_handbook",
          "source_detail": "PHI Appendix B Chemical States Tables"
        },
        {
          "compound": "(PhO)3P",
          "phase": null,
          "value_eV": 134.7,
          "references": [
            "MSAV71"
          ],
          "raw_line": "(PhO)3P 134.7 MSAV71",
          "page": 233,
          "pdf_page_index": 20,
          "provenance": "phi_handbook",
          "source_detail": "PHI Appendix B Chemical States Tables"
        },
        {
          "compound": "(PhO)3PS",
          "phase": null,
          "value_eV": 134.7,
          "references": [
            "MSAV71"
          ],
          "raw_line": "(PhO)3PS 134.7 MSAV71",
          "page": 233,
          "pdf_page_index": 20,
          "provenance": "phi_handbook",
          "source_detail": "PHI Appendix B Chemical States Tables"
        },
        {
          "compound": "(PhO)3PSe",
          "phase": null,
          "value_eV": 134.3,
          "references": [
            "MSAV71"
          ],
          "raw_line": "(PhO)3PSe 134.3 MSAV71",
          "page": 233,
          "pdf_page_index": 20,
          "provenance": "phi_handbook",
          "source_detail": "PHI Appendix B Chemical States Tables"
        },
        {
          "compound": "(PhO)3PO",
          "phase": null,
          "value_eV": 133.6,
          "references": [
            "CFRS80"
          ],
          "raw_line": "(PhO)3PO 133.6 CFRS80",
          "page": 233,
          "pdf_page_index": 20,
          "provenance": "phi_handbook",
          "source_detail": "PHI Appendix B Chemical States Tables"
        },
        {
          "compound": "(PhO)3PO",
          "phase": null,
          "value_eV": 134.8,
          "references": [
            "FlWe75"
          ],
          "raw_line": "(PhO)3PO 134.8 FlWe75",
          "page": 233,
          "pdf_page_index": 20,
          "provenance": "phi_handbook",
          "source_detail": "PHI Appendix B Chemical States Tables"
        },
        {
          "compound": "Ph3POBBr3",
          "phase": null,
          "value_eV": 133.7,
          "references": [
            "HVV79"
          ],
          "raw_line": "Ph3POBBr3 133.7 HVV79",
          "page": 233,
          "pdf_page_index": 20,
          "provenance": "phi_handbook",
          "source_detail": "PHI Appendix B Chemical States Tables"
        },
        {
          "compound": "Ph3POBCl3",
          "phase": null,
          "value_eV": 133.4,
          "references": [
            "HVV79"
          ],
          "raw_line": "Ph3POBCl3 133.4 HVV79",
          "page": 233,
          "pdf_page_index": 20,
          "provenance": "phi_handbook",
          "source_detail": "PHI Appendix B Chemical States Tables"
        },
        {
          "compound": "Ph3POBF3",
          "phase": null,
          "value_eV": 133.3,
          "references": [
            "HVV79"
          ],
          "raw_line": "Ph3POBF3 133.3 HVV79",
          "page": 233,
          "pdf_page_index": 20,
          "provenance": "phi_handbook",
          "source_detail": "PHI Appendix B Chemical States Tables"
        },
        {
          "compound": "Ph2PO(OH)",
          "phase": null,
          "value_eV": 133.3,
          "references": [
            "MSAV71"
