Repository: arquerlab/SERSFlow

# SERSFlow

## Run the API

Install dependencies:

```bash
pip install -e .
```

## Python HTTP client

Optional ergonomics wrapper around this API (`httpx`):

```bash
pip install -e ".[client]"
```

```python
from sersflow.client import SersflowClient

with SersflowClient("http://127.0.0.1:8000") as client:
    client.meta.health()
```

See `examples/python_client_quickstart.py` for upload → dataset → session → analysis.

## MCP (Cursor)

Optional stdio MCP for LLM agents (`sersflow-mcp`), bundled with the API package:

```bash
pip install -e ".[mcp]"
```

See [docs/MCP_SETUP.md](docs/MCP_SETUP.md) for Cursor `mcp.json`, env/TOML config, and confirmation rules.

File: src/sersflow/core/xps/data/chemical_states.json (part 22 of 31)
{
          ],
          "raw_line": "Ph2PO(OH) 133.3 MSAV71",
          "page": 233,
          "pdf_page_index": 20,
          "provenance": "phi_handbook",
          "source_detail": "PHI Appendix B Chemical States Tables"
        },
        {
          "compound": "OPCl(OEt)2",
          "phase": null,
          "value_eV": 134.8,
          "references": [
            "FlWe75"
          ],
          "raw_line": "OPCl(OEt)2 134.8 FlWe75",
          "page": 233,
          "pdf_page_index": 20,
          "provenance": "phi_handbook",
          "source_detail": "PHI Appendix B Chemical States Tables"
        },
        {
          "compound": "OPF2NPh2",
          "phase": null,
          "value_eV": 135.8,
          "references": [
            "FlWe75"
          ],
          "raw_line": "OPF2NPh2 135.8 FlWe75",
          "page": 233,
          "pdf_page_index": 20,
          "provenance": "phi_handbook",
          "source_detail": "PHI Appendix B Chemical States Tables"
        },
        {
          "compound": "OPCl2OEt",
          "phase": null,
          "value_eV": 135.2,
          "references": [
            "FlWe75"
          ],
          "raw_line": "OPCl2OEt 135.2 FlWe75",
          "page": 233,
          "pdf_page_index": 20,
          "provenance": "phi_handbook",
          "source_detail": "PHI Appendix B Chemical States Tables"
        },
        {
          "compound": "OP(NMe2)3",
          "phase": null,
          "value_eV": 133.4,
          "references": [
            "FlWe75"
          ],
          "raw_line": "OP(NMe2)3 133.4 FlWe75",
          "page": 233,
          "pdf_page_index": 20,
          "provenance": "phi_handbook",
          "source_detail": "PHI Appendix B Chemical States Tables"
        },
        {
          "compound": "Ph4PI",
          "phase": null,
          "value_eV": 133.0,
          "references": [
            "HVV79"
          ],
          "raw_line": "Ph4PI 133.0 HVV79",
          "page": 233,
          "pdf_page_index": 20,
          "provenance": "phi_handbook",
          "source_detail": "PHI Appendix B Chemical States Tables"
        },
        {
          "compound": "Ph4PBr",
          "phase": null,
          "value_eV": 133.5,
          "references": [
            "LMF80",
            "SRH72"
          ],
          "raw_line": "Ph4PBr 133.5 LMF80, SRH72",
          "page": 233,
          "pdf_page_index": 20,
          "provenance": "phi_handbook",
          "source_detail": "PHI Appendix B Chemical States Tables"
        },
        {
          "compound": "Ph4PCl",
          "phase": null,
          "value_eV": 132.8,
          "references": [
            "HVV79"
          ],
          "raw_line": "Ph4PCl 132.8 HVV79",
          "page": 233,
          "pdf_page_index": 20,
          "provenance": "phi_handbook",
          "source_detail": "PHI Appendix B Chemical States Tables"
        },
        {
          "compound": "MePPh3Br",
          "phase": null,
          "value_eV": 133.0,
          "references": [
            "SRH72"
          ],
          "raw_line": "MePPh3Br 133.0 SRH72",
          "page": 233,
          "pdf_page_index": 20,
          "provenance": "phi_handbook",
          "source_detail": "PHI Appendix B Chemical States Tables"
        },
        {
          "compound": "(Ph3P)2PF6",
          "phase": null,
          "value_eV": 136.7,
          "references": [
            "LMF80"
          ],
          "raw_line": "(Ph3P)2PF6 136.7 LMF80",
          "page": 233,
          "pdf_page_index": 20,
          "provenance": "phi_handbook",
          "source_detail": "PHI Appendix B Chemical States Tables"
        },
        {
          "compound": "(Ph3P*)2PF6",
          "phase": null,
          "value_eV": 133.5,
          "references": [
            "LMF80"
          ],
          "raw_line": "(Ph3P*)2PF6 133.5 LMF80",
          "page": 233,
          "pdf_page_index": 20,
          "provenance": "phi_handbook",
          "source_detail": "PHI Appendix B Chemical States Tables"
        },
        {
          "compound": "Pt(Ph3P)4",
          "phase": null,
          "value_eV": 131.2,
          "references": [
            "Rigg72"
          ],
          "raw_line": "Pt(Ph3P)4 131.2 Rigg72",
          "page": 233,
          "pdf_page_index": 20,
          "provenance": "phi_handbook",
          "source_detail": "PHI Appendix B Chemical States Tables"
        },
        {
          "compound": "Ph3P=CHCOPh",
          "phase": null,
          "value_eV": 132.2,
          "references": [
            "Dale76",
            "STA74"
          ],
          "raw_line": "Ph3P=CHCOPh 132.2 Dale76, STA74",
          "page": 233,
          "pdf_page_index": 20,
          "provenance": "phi_handbook",
          "source_detail": "PHI Appendix B Chemical States Tables"
        },
        {
          "compound": "Ph3P=CHCOOMe",
          "phase": null,
          "value_eV": 132.5,
          "references": [
            "STA74"
          ],
          "raw_line": "Ph3P=CHCOOMe 132.5 STA74",
          "page": 233,
          "pdf_page_index": 20,
          "provenance": "phi_handbook",
          "source_detail": "PHI Appendix B Chemical States Tables"
        },
        {
          "compound": "Cl2Ni(Ph3P)2",
          "phase": null,
          "value_eV": 132.4,
          "references": [
            "BNSA70"
          ],
          "raw_line": "Cl2Ni(Ph3P)2 132.4 BNSA70",
          "page": 233,
          "pdf_page_index": 20,
          "provenance": "phi_handbook",
          "source_detail": "PHI Appendix B Chemical States Tables"
        },
        {
          "compound": "Ni(CO)2(Ph3P)2",
          "phase": null,
          "value_eV": 131.4,
          "references": [
            "TRLK73"
          ],
          "raw_line": "Ni(CO)2(Ph3P)2 131.4 TRLK73",
          "page": 233,
          "pdf_page_index": 20,
          "provenance": "phi_handbook",
          "source_detail": "PHI Appendix B Chemical States Tables"
        }
      ]
    },
    {
      "id": "Pb_4f",
      "element": "Pb",
      "line": "4f",
      "energy_kind": "binding",
      "entries": [
        {
          "compound": "Pb",
          "phase": null,
          "value_eV": 136.9,
          "references": [
            "handbook"
          ],
          "raw_line": "Pb 136.9 Φ",
          "page": 233,
          "pdf_page_index": 20,
          "provenance": "phi_handbook",
          "source_detail": "PHI Appendix B Chemical States Tables"
        },
        {
          "compound": "Pb",
          "phase": null,
          "value_eV": 136.4,
          "references": [
            "LKMP73"
          ],
          "raw_line": "Pb 136.4 LKMP73",
          "page": 233,
          "pdf_page_index": 20,
          "provenance": "phi_handbook",
          "source_detail": "PHI Appendix B Chemical States Tables"
        },
        {
          "compound": "Pb",
          "phase": null,
          "value_eV": 136.8,
          "references": [
            "SFS77"
          ],
          "raw_line": "Pb 136.8 SFS77",
          "page": 233,
          "pdf_page_index": 20,
          "provenance": "phi_handbook",
          "source_detail": "PHI Appendix B Chemical States Tables"
        },
        {
          "compound": "Pb",
          "phase": null,
          "value_eV": 136.8,
          "references": [
            "BeFl80",
            "KOW73",
            "KiWi73",
            "TLR78",
            "WRDM79",
            "WaTa80"
          ],
          "raw_line": "Pb 136.8 BeFl80, KOW73, KiWi73, TLR78, WRDM79, WaTa80",
          "page": 233,
          "pdf_page_index": 20,
          "provenance": "phi_handbook",
          "source_detail": "PHI Appendix B Chemical States Tables"
        },
        {
          "compound": "Pb",
          "phase": null,
          "value_eV": 136.8,
          "references": [
            "HSBS81",
            "OCH79"
          ],
          "raw_line": "Pb 136.8 HSBS81, OCH79",
          "page": 233,
          "pdf_page_index": 20,
          "provenance": "phi_handbook",
          "source_detail": "PHI Appendix B Chemical States Tables"
        },
        {
          "compound": "Pb98Sn2",
          "phase": null,
          "value_eV": 136.8,
          "references": [
            "HSBS81"
          ],
          "raw_line": "Pb98Sn2 136.8 HSBS81",
          "page": 233,
          "pdf_page_index": 20,
          "provenance": "phi_handbook",
          "source_detail": "PHI Appendix B Chemical States Tables"
        },
        {
          "compound": "PbTe",
          "phase": null,
          "value_eV": 137.4,
          "references": [
            "SFS77"
          ],
          "raw_line": "PbTe 137.4 SFS77",
          "page": 233,
          "pdf_page_index": 20,
          "provenance": "phi_handbook",
          "source_detail": "PHI Appendix B Chemical States Tables"
        },
        {
          "compound": "PbSe",
          "phase": null,
          "value_eV": 137.4,
          "references": [
            "SFS77"
          ],
          "raw_line": "PbSe 137.4 SFS77",
          "page": 233,
          "pdf_page_index": 20,
          "provenance": "phi_handbook",
          "source_detail": "PHI Appendix B Chemical States Tables"
        },
        {
          "compound": "PbS",
          "phase": null,
          "value_eV": 137.6,
          "references": [
            "MoVa73",
            "SFS77",
            "ZiHe78"
          ],
          "raw_line": "PbS 137.6 MoVa73, SFS77, ZiHe78",
          "page": 233,
          "pdf_page_index": 20,
          "provenance": "phi_handbook",
          "source_detail": "PHI Appendix B Chemical States Tables"
        },
        {
          "compound": "PbI2",
          "phase": null,
          "value_eV": 138.7,
          "references": [
            "MoVa73"
          ],
          "raw_line": "PbI2 138.7 MoVa73",
          "page": 233,
          "pdf_page_index": 20,
          "provenance": "phi_handbook",
          "source_detail": "PHI Appendix B Chemical States Tables"
        },
        {
          "compound": "PbBr2",
          "phase": null,
          "value_eV": 138.8,
          "references": [
            "Nefe82"
          ],
          "raw_line": "PbBr2 138.8 Nefe82",
          "page": 233,
          "pdf_page_index": 20,
          "provenance": "phi_handbook",
          "source_detail": "PHI Appendix B Chemical States Tables"
        },
        {
          "compound": "PbF2",
          "phase": null,
          "value_eV": 139.0,
          "references": [
            "MoVa73"
          ],
          "raw_line": "PbF2 139.0 MoVa73",
          "page": 233,
          "pdf_page_index": 20,
          "provenance": "phi_handbook",
          "source_detail": "PHI Appendix B Chemical States Tables"
        },
        {
          "compound": "PbO",
          "phase": null,
          "value_eV": 138.9,
          "references": [
            "KOW73",
            "ZiHe78",
            "WRDM79",
            "NFS82",
            "NSSP80",
            "MoVa73"
          ],
          "raw_line": "PbO 138.9 KOW73, ZiHe78, WRDM79, NFS82, NSSP80, MoVa73",
          "page": 233,
          "pdf_page_index": 20,
          "provenance": "phi_handbook",
          "source_detail": "PHI Appendix B Chemical States Tables"
        },
        {
          "compound": "PbO",
          "phase": null,
          "value_eV": 138.9,
          "references": [
            "MoVa73",
            "BeFl80"
          ],
          "raw_line": "PbO 138.9 MoVa73, BeFl80",
          "page": 233,
          "pdf_page_index": 20,
          "provenance": "phi_handbook",
          "source_detail": "PHI Appendix B Chemical States Tables"
        },
        {
          "compound": "Pb3O4",
          "phase": null,
          "value_eV": 138.0,
          "references": [
            "MoVa73"
          ],
          "raw_line": "Pb3O4 138.0 MoVa73",
          "page": 233,
          "pdf_page_index": 20,
          "provenance": "phi_handbook",
          "source_detail": "PHI Appendix B Chemical States Tables"
        },
        {
          "compound": "PbO2",
          "phase": null,
          "value_eV": 137.4,
          "references": [
            "BeFl80",
            "KOW73",
            "TLR78",
            "MoVa73"
          ],
          "raw_line": "PbO2 137.4 BeFl80, KOW73, TLR78, MoVa73",
          "page": 233,
          "pdf_page_index": 20,
          "provenance": "phi_handbook",
          "source_detail": "PHI Appendix B Chemical States Tables"
        },
        {
          "compound": "Pb(OH)2",
          "phase": null,
          "value_eV": 138.4,
          "references": [
            "NSSP80"
          ],
          "raw_line": "Pb(OH)2 138.4 NSSP80",
          "page": 233,
          "pdf_page_index": 20,
          "provenance": "phi_handbook",
          "source_detail": "PHI Appendix B Chemical States Tables"
        },
        {
          "compound": "Pb(NO3)2",
          "phase": null,
          "value_eV": 139.3,
          "references": [
            "BeFl80",
            "TLR78",
            "NSSP80"
          ],
          "raw_line": "Pb(NO3)2 139.3 BeFl80, TLR78, NSSP80",
          "page": 233,
          "pdf_page_index": 20,
          "provenance": "phi_handbook",
          "source_detail": "PHI Appendix B Chemical States Tables"
        },
        {
          "compound": "PbSO3",
          "phase": null,
          "value_eV": 138.6,
          "references": [
            "ZiHe78"
          ],
          "raw_line": "PbSO3 138.6 ZiHe78",
          "page": 233,
          "pdf_page_index": 20,
          "provenance": "phi_handbook",
          "source_detail": "PHI Appendix B Chemical States Tables"
        },
        {
          "compound": "PbSO4",
          "phase": null,
          "value_eV": 139.4,
          "references": [
            "NSSP80",
            "ZiHe78"
          ],
          "raw_line": "PbSO4 139.4 NSSP80, ZiHe78",
          "page": 233,
          "pdf_page_index": 20,
          "provenance": "phi_handbook",
          "source_detail": "PHI Appendix B Chemical States Tables"
        },
        {
          "compound": "PbS2O3",
          "phase": null,
          "value_eV": 138.4,
          "references": [
            "ZiHe78"
          ],
          "raw_line": "PbS2O3 138.4 ZiHe78",
          "page": 233,
          "pdf_page_index": 20,
          "provenance": "phi_handbook",
          "source_detail": "PHI Appendix B Chemical States Tables"
        },
        {
          "compound": "PbRh2O4",
          "phase": null,
          "value_eV": 137.3,
          "references": [
            "NFS82"
          ],
          "raw_line": "PbRh2O4 137.3 NFS82",
          "page": 233,
          "pdf_page_index": 20,
          "provenance": "phi_handbook",
          "source_detail": "PHI Appendix B Chemical States Tables"
        },
        {
          "compound": "Ph4Pb",
          "phase": null,
          "value_eV": 138.2,
          "references": [
            "MoVa73"
          ],
          "raw_line": "Ph4Pb 138.2 MoVa73",
          "page": 233,
          "pdf_page_index": 20,
          "provenance": "phi_handbook",
          "source_detail": "PHI Appendix B Chemical States Tables"
        },
        {
          "compound": "Ph3PbCl",
          "phase": null,
          "value_eV": 138.9,
          "references": [
            "MoVa73"
          ],
          "raw_line": "Ph3PbCl 138.9 MoVa73",
          "page": 233,
          "pdf_page_index": 20,
          "provenance": "phi_handbook",
          "source_detail": "PHI Appendix B Chemical States Tables"
        },
        {
          "compound": "Ph2PbCl2",
          "phase": null,
          "value_eV": 139.4,
          "references": [
            "MoVa73"
          ],
          "raw_line": "Ph2PbCl2 139.4 MoVa73",
          "page": 233,
          "pdf_page_index": 20,
          "provenance": "phi_handbook",
          "source_detail": "PHI Appendix B Chemical States Tables"
        },
        {
          "compound": "Pb(OAc)2",
          "phase": null,
          "value_eV": 138.5,
          "references": [
            "BeFl80"
          ],
          "raw_line": "Pb(OAc)2 138.5 BeFl80",
          "page": 233,
          "pdf_page_index": 20,
          "provenance": "phi_handbook",
          "source_detail": "PHI Appendix B Chemical States Tables"
        },
        {
          "compound": "Pb(OAc)4",
          "phase": null,
          "value_eV": 137.2,
          "references": [
            "BeFl80"
          ],
          "raw_line": "Pb(OAc)4 137.2 BeFl80",
          "page": 233,
          "pdf_page_index": 20,
          "provenance": "phi_handbook",
          "source_detail": "PHI Appendix B Chemical States Tables"
        }
      ]
    },
    {
      "id": "Pd_3d",
      "element": "Pd",
      "line": "3d",
      "energy_kind": "binding",
      "entries": [
        {
          "compound": "Pd",
          "phase": null,
          "value_eV": 335.1,
          "references": [
            "handbook"
          ],
          "raw_line": "Pd 335.1 Φ",
          "page": 234,
          "pdf_page_index": 21,
          "provenance": "phi_handbook",
          "source_detail": "PHI Appendix B Chemical States Tables"
        },
        {
          "compound": "Pd",
          "phase": null,
          "value_eV": 335.1,
          "references": [
            "NyMa80"
          ],
          "raw_line": "Pd 335.1 NyMa80",
          "page": 234,
          "pdf_page_index": 21,
          "provenance": "phi_handbook",
          "source_detail": "PHI Appendix B Chemical States Tables"
        },
        {
          "compound": "Pd",
          "phase": null,
          "value_eV": 335.2,
          "references": [
            "BiSw80"
          ],
          "raw_line": "Pd 335.2 BiSw80",
          "page": 234,
          "pdf_page_index": 21,
          "provenance": "phi_handbook",
          "source_detail": "PHI Appendix B Chemical States Tables"
        },
        {
          "compound": "Pd",
          "phase": null,
          "value_eV": 335.2,
          "references": [
            "BiSw80"
          ],
          "raw_line": "Pd 335.2 BiSw80",
          "page": 234,
          "pdf_page_index": 21,
          "provenance": "phi_handbook",
          "source_detail": "PHI Appendix B Chemical States Tables"
        },
        {
          "compound": "Pd",
          "phase": null,
          "value_eV": 335.5,
          "references": [
            "BiSw80"
          ],
          "raw_line": "Pd 335.5 BiSw80",
          "page": 234,
          "pdf_page_index": 21,
          "provenance": "phi_handbook",
          "source_detail": "PHI Appendix B Chemical States Tables"
        },
        {
          "compound": "Pd",
          "phase": null,
          "value_eV": 335.2,
          "references": [
            "JHBK73",
            "Asam76"
          ],
          "raw_line": "Pd 335.2 JHBK73, Asam76",
          "page": 234,
          "pdf_page_index": 21,
          "provenance": "phi_handbook",
          "source_detail": "PHI Appendix B Chemical States Tables"
        },
        {
          "compound": "Pd",
          "phase": null,
          "value_eV": 335.3,
          "references": [
            "WRDM79",
            "WeAn80",
            "BHHK70",
            "Scho72",
            "GGM82",
            "KBAM72"
          ],
          "raw_line": "Pd 335.3 WRDM79, WeAn80, BHHK70, Scho72, GGM82, KBAM72",
          "page": 234,
          "pdf_page_index": 21,
          "provenance": "phi_handbook",
          "source_detail": "PHI Appendix B Chemical States Tables"
        },
        {
          "compound": "Ag30Pd70",
          "phase": null,
          "value_eV": 334.6,
          "references": [
            "WeAn80"
          ],
          "raw_line": "Ag30Pd70 334.6 WeAn80",
          "page": 234,
          "pdf_page_index": 21,
          "provenance": "phi_handbook",
          "source_detail": "PHI Appendix B Chemical States Tables"
        },
        {
          "compound": "Ag50Pd50",
          "phase": null,
          "value_eV": 334.9,
          "references": [
            "WeAn80"
          ],
          "raw_line": "Ag50Pd50 334.9 WeAn80",
          "page": 234,
          "pdf_page_index": 21,
          "provenance": "phi_handbook",
          "source_detail": "PHI Appendix B Chemical States Tables"
        },
        {
          "compound": "Ag70Pd30",
          "phase": null,
          "value_eV": 334.9,
          "references": [
            "WeAn80"
          ],
          "raw_line": "Ag70Pd30 334.9 WeAn80",
          "page": 234,
          "pdf_page_index": 21,
          "provenance": "phi_handbook",
          "source_detail": "PHI Appendix B Chemical States Tables"
        },
        {
          "compound": "Al30Pd70",
          "phase": null,
          "value_eV": 337.4,
          "references": [
            "WeAn80"
          ],
          "raw_line": "Al30Pd70 337.4 WeAn80",
          "page": 234,
          "pdf_page_index": 21,
          "provenance": "phi_handbook",
          "source_detail": "PHI Appendix B Chemical States Tables"
        },
        {
          "compound": "Mg75Pd25",
          "phase": null,
          "value_eV": 336.2,
          "references": [
            "WeAn80"
          ],
          "raw_line": "Mg75Pd25 336.2 WeAn80",
          "page": 234,
          "pdf_page_index": 21,
          "provenance": "phi_handbook",
          "source_detail": "PHI Appendix B Chemical States Tables"
        },
        {
          "compound": "Pd2Si",
          "phase": null,
          "value_eV": 336.8,
          "references": [
            "GGM82"
          ],
          "raw_line": "Pd2Si 336.8 GGM82",
          "page": 234,
          "pdf_page_index": 21,
          "provenance": "phi_handbook",
          "source_detail": "PHI Appendix B Chemical States Tables"
        },
        {
          "compound": "Pd3Si",
          "phase": null,
          "value_eV": 336.2,
          "references": [
            "AWL80"
          ],
          "raw_line": "Pd3Si 336.2 AWL80",
          "page": 234,
          "pdf_page_index": 21,
          "provenance": "phi_handbook",
          "source_detail": "PHI Appendix B Chemical States Tables"
        },
        {
          "compound": "PdI2",
          "phase": null,
          "value_eV": 336.4,
          "references": [
            "KBAM72"
          ],
          "raw_line": "PdI2 336.4 KBAM72",
          "page": 234,
          "pdf_page_index": 21,
          "provenance": "phi_handbook",
          "source_detail": "PHI Appendix B Chemical States Tables"
        },
        {
          "compound": "PdBr2",
          "phase": null,
          "value_eV": 337.1,
          "references": [
            "KBAM72"
          ],
          "raw_line": "PdBr2 337.1 KBAM72",
          "page": 234,
          "pdf_page_index": 21,
          "provenance": "phi_handbook",
          "source_detail": "PHI Appendix B Chemical States Tables"
        },
        {
          "compound": "PdCl2",
          "phase": null,
          "value_eV": 337.8,
          "references": [
            "KBAM72",
            "NKBP73"
          ],
          "raw_line": "PdCl2 337.8 KBAM72, NKBP73",
          "page": 234,
          "pdf_page_index": 21,
          "provenance": "phi_handbook",
          "source_detail": "PHI Appendix B Chemical States Tables"
        },
        {
          "compound": "PdO",
          "phase": null,
          "value_eV": 336.3,
          "references": [
            "KGW74"
          ],
          "raw_line": "PdO 336.3 KGW74",
          "page": 234,
          "pdf_page_index": 21,
          "provenance": "phi_handbook",
          "source_detail": "PHI Appendix B Chemical States Tables"
        },
        {
          "compound": "PdO2",
          "phase": null,
          "value_eV": 337.9,
          "references": [
            "KGW74"
          ],
          "raw_line": "PdO2 337.9 KGW74",
          "page": 234,
          "pdf_page_index": 21,
          "provenance": "phi_handbook",
          "source_detail": "PHI Appendix B Chemical States Tables"
        },
        {
          "compound": "Na2PdCl4",
          "phase": null,
          "value_eV": 338.0,
          "references": [
            "SeTs76"
          ],
          "raw_line": "Na2PdCl4 338.0 SeTs76",
          "page": 234,
          "pdf_page_index": 21,
          "provenance": "phi_handbook",
          "source_detail": "PHI Appendix B Chemical States Tables"
        },
        {
          "compound": "K2PdCl4",
          "phase": null,
          "value_eV": 338.2,
          "references": [
            "KBAM72",
            "NKBP73"
          ],
          "raw_line": "K2PdCl4 338.2 KBAM72, NKBP73",
          "page": 234,
          "pdf_page_index": 21,
          "provenance": "phi_handbook",
          "source_detail": "PHI Appendix B Chemical States Tables"
        },
        {
          "compound": "K2PdBr4",
          "phase": null,
          "value_eV": 337.3,
          "references": [
            "KBAM72"
          ],
          "raw_line": "K2PdBr4 337.3 KBAM72",
          "page": 234,
          "pdf_page_index": 21,
          "provenance": "phi_handbook",
          "source_detail": "PHI Appendix B Chemical States Tables"
        },
        {
          "compound": "K2Pd(NO2)4",
          "phase": null,
          "value_eV": 339.0,
          "references": [
            "KBAM72"
          ],
          "raw_line": "K2Pd(NO2)4 339.0 KBAM72",
          "page": 234,
          "pdf_page_index": 21,
          "provenance": "phi_handbook",
          "source_detail": "PHI Appendix B Chemical States Tables"
        },
        {
          "compound": "K2PdCl6",
          "phase": null,
          "value_eV": 340.2,
          "references": [
            "KBAM72",
            "Nefe78"
          ],
          "raw_line": "K2PdCl6 340.2 KBAM72, Nefe78",
          "page": 234,
          "pdf_page_index": 21,
          "provenance": "phi_handbook",
          "source_detail": "PHI Appendix B Chemical States Tables"
        },
        {
          "compound": "Br2Pd(Ph3P)2",
          "phase": null,
          "value_eV": 337.8,
          "references": [
            "KBAM72"
          ],
          "raw_line": "Br2Pd(Ph3P)2 337.8 KBAM72",
          "page": 234,
          "pdf_page_index": 21,
          "provenance": "phi_handbook",
          "source_detail": "PHI Appendix B Chemical States Tables"
        },
        {
          "compound": "Cl2Pd(Ph3P)2",
          "phase": null,
          "value_eV": 337.8,
          "references": [
            "KBAM72",
            "NSMS79"
          ],
          "raw_line": "Cl2Pd(Ph3P)2 337.8 KBAM72, NSMS79",
          "page": 234,
          "pdf_page_index": 21,
          "provenance": "phi_handbook",
          "source_detail": "PHI Appendix B Chemical States Tables"
        },
        {
          "compound": "I2Pd(Ph3P)2",
          "phase": null,
          "value_eV": 337.5,
          "references": [
            "KBAM72"
          ],
          "raw_line": "I2Pd(Ph3P)2 337.5 KBAM72",
          "page": 234,
          "pdf_page_index": 21,
          "provenance": "phi_handbook",
          "source_detail": "PHI Appendix B Chemical States Tables"
        },
        {
          "compound": "(CN)2Pd(Ph3P)2",
          "phase": null,
          "value_eV": 338.2,
          "references": [
            "KBAM72"
          ],
          "raw_line": "(CN)2Pd(Ph3P)2 338.2 KBAM72",
          "page": 234,
          "pdf_page_index": 21,
          "provenance": "phi_handbook",
          "source_detail": "PHI Appendix B Chemical States Tables"
        },
        {
          "compound": "Pd(Ph3P)2",
          "phase": null,
          "value_eV": 336.6,
          "references": [
            "NSMS79"
          ],
          "raw_line": "Pd(Ph3P)2 336.6 NSMS79",
          "page": 234,
          "pdf_page_index": 21,
          "provenance": "phi_handbook",
          "source_detail": "PHI Appendix B Chemical States Tables"
        },
        {
          "compound": "Cl2Pd(Ph3P)3",
          "phase": null,
          "value_eV": 342.9,
          "references": [
            "BNSA70"
          ],
          "raw_line": "Cl2Pd(Ph3P)3 342.9 BNSA70",
          "page": 234,
          "pdf_page_index": 21,
          "provenance": "phi_handbook",
          "source_detail": "PHI Appendix B Chemical States Tables"
        },
        {
          "compound": "Pd(Ph3P)4",
          "phase": null,
          "value_eV": 336.0,
          "references": [
            "NSMS79"
          ],
          "raw_line": "Pd(Ph3P)4 336.0 NSMS79",
          "page": 234,
          "pdf_page_index": 21,
          "provenance": "phi_handbook",
          "source_detail": "PHI Appendix B Chemical States Tables"
        },
        {
          "compound": "Pd(OAc)2",
          "phase": null,
          "value_eV": 338.6,
          "references": [
            "NSMS79"
          ],
          "raw_line": "Pd(OAc)2 338.6 NSMS79",
          "page": 234,
          "pdf_page_index": 21,
          "provenance": "phi_handbook",
          "source_detail": "PHI Appendix B Chemical States Tables"
        },
        {
          "compound": "Pd(SPh)2",
          "phase": null,
          "value_eV": 337.7,
          "references": [
            "BBFR77"
          ],
          "raw_line": "Pd(SPh)2 337.7 BBFR77",
          "page": 234,
          "pdf_page_index": 21,
          "provenance": "phi_handbook",
          "source_detail": "PHI Appendix B Chemical States Tables"
        }
      ]
    },
    {
      "id": "Pd_MNN",
      "element": "Pd",
      "line": "MNN",
      "energy_kind": "kinetic",
      "entries": [
        {
          "compound": "Pd",
          "phase": null,
          "value_eV": 327.8,
          "references": [
            "WeAn80",
            "WRDM79"
          ],
          "raw_line": "Pd 327.8 WeAn80, WRDM79",
          "page": 234,
          "pdf_page_index": 21,
          "provenance": "phi_handbook",
          "source_detail": "PHI Appendix B Chemical States Tables"
        },
        {
          "compound": "Ag30Pd70",
          "phase": null,
          "value_eV": 328.8,
          "references": [
            "WeAn80"
          ],
          "raw_line": "Ag30Pd70 328.8 WeAn80",
          "page": 234,
          "pdf_page_index": 21,
          "provenance": "phi_handbook",
          "source_detail": "PHI Appendix B Chemical States Tables"
        },
        {
          "compound": "Ag50Pd50",
          "phase": null,
          "value_eV": 329.8,
          "references": [
            "WeAn80"
          ],
          "raw_line": "Ag50Pd50 329.8 WeAn80",
          "page": 234,
          "pdf_page_index": 21,
          "provenance": "phi_handbook",
          "source_detail": "PHI Appendix B Chemical States Tables"
        },
        {
          "compound": "Ag70Pd30",
          "phase": null,
          "value_eV": 329.7,
          "references": [
            "WeAn80"
          ],
          "raw_line": "Ag70Pd30 329.7 WeAn80",
          "page": 234,
          "pdf_page_index": 21,
          "provenance": "phi_handbook",
          "source_detail": "PHI Appendix B Chemical States Tables"
        },
        {
          "compound": "Al30Pd70",
          "phase": null,
          "value_eV": 325.5,
          "references": [
            "WeAn80"
          ],
          "raw_line": "Al30Pd70 325.5 WeAn80",
          "page": 234,
          "pdf_page_index": 21,
          "provenance": "phi_handbook",
          "source_detail": "PHI Appendix B Chemical States Tables"
        },
        {
          "compound": "Mg75Pd25",
          "phase": null,
          "value_eV": 326.4,
          "references": [
            "WeAn80"
          ],
          "raw_line": "Mg75Pd25 326.4 WeAn80",
          "page": 234,
          "pdf_page_index": 21,
          "provenance": "phi_handbook",
          "source_detail": "PHI Appendix B Chemical States Tables"
        }
      ]
    },
    {
      "id": "Pm_3d",
      "element": "Pm",
      "line": "3d",
      "energy_kind": "binding",
      "entries": [
        {
          "compound": "PmCl3",
          "phase": null,
          "value_eV": 1033.5,
          "references": [
            "MNTB70"
          ],
          "raw_line": "PmCl3 1033.5 MNTB70",
          "page": 234,
          "pdf_page_index": 21,
          "provenance": "phi_handbook",
          "source_detail": "PHI Appendix B Chemical States Tables"
        }
      ]
    },
    {
      "id": "Pm_4d",
      "element": "Pm",
      "line": "4d",
      "energy_kind": "binding",
      "entries": [
        {
          "compound": "PmCl3",
          "phase": null,
          "value_eV": 128.3,
          "references": [
            "MNTB70"
          ],
          "raw_line": "PmCl3 128.3 MNTB70",
          "page": 234,
          "pdf_page_index": 21,
          "provenance": "phi_handbook",
          "source_detail": "PHI Appendix B Chemical States Tables"
        }
      ]
    },
    {
      "id": "Pr_3d",
      "element": "Pr",
      "line": "3d",
      "energy_kind": "binding",
      "entries": [
        {
          "compound": "Pr",
          "phase": null,
          "value_eV": 931.8,
          "references": [
            "handbook"
          ],
          "raw_line": "Pr 931.8 Φ",
          "page": 234,
          "pdf_page_index": 21,
          "provenance": "phi_handbook",
          "source_detail": "PHI Appendix B Chemical States Tables"
        },
        {
          "compound": "Pr2O3",
          "phase": null,
          "value_eV": 933.2,
          "references": [
            "SaRa80"
          ],
          "raw_line": "Pr2O3 933.2 SaRa80",
          "page": 234,
          "pdf_page_index": 21,
          "provenance": "phi_handbook",
          "source_detail": "PHI Appendix B Chemical States Tables"
        },
        {
          "compound": "PrO2",
          "phase": null,
          "value_eV": 935.3,
          "references": [
            "SaRa80"
          ],
          "raw_line": "PrO2 935.3 SaRa80",
          "page": 234,
          "pdf_page_index": 21,
          "provenance": "phi_handbook",
          "source_detail": "PHI Appendix B Chemical States Tables"
        }
      ]
    },
    {
      "id": "Pr_4d",
      "element": "Pr",
      "line": "4d",
      "energy_kind": "binding",
      "entries": [
        {
          "compound": "Pr2O3",
          "phase": null,
          "value_eV": 116.1,
          "references": [
            "SaRa80"
          ],
          "raw_line": "Pr2O3 116.1 SaRa80",
          "page": 234,
          "pdf_page_index": 21,
          "provenance": "phi_handbook",
          "source_detail": "PHI Appendix B Chemical States Tables"
        },
        {
          "compound": "PrO2",
          "phase": null,
          "value_eV": 116.2,
          "references": [
            "SaRa80"
          ],
          "raw_line": "PrO2 116.2 SaRa80",
          "page": 234,
          "pdf_page_index": 21,
          "provenance": "phi_handbook",
          "source_detail": "PHI Appendix B Chemical States Tables"
        }
      ]
    },
    {
      "id": "Pt_4f",
      "element": "Pt",
      "line": "4f",
      "energy_kind": "binding",
      "entries": [
        {
          "compound": "Pt",
          "phase": null,
          "value_eV": 71.2,
          "references": [
            "handbook"
          ],
          "raw_line": "Pt 71.2 Φ",
          "page": 234,
          "pdf_page_index": 21,
          "provenance": "phi_handbook",
          "source_detail": "PHI Appendix B Chemical States Tables"
        },
        {
          "compound": "Pt",
          "phase": null,
          "value_eV": 71.0,
          "references": [
            "JHBK73"
          ],
          "raw_line": "Pt 71.0 JHBK73",
          "page": 234,
          "pdf_page_index": 21,
          "provenance": "phi_handbook",
          "source_detail": "PHI Appendix B Chemical States Tables"
        },
        {
          "compound": "Pt",
          "phase": null,
          "value_eV": 71.2,
          "references": [
            "BHHK70",
            "KWD71",
            "Nefe78",
            "Scho72",
            "WRDM79",
            "Wagn75"
          ],
          "raw_line": "Pt 71.2 BHHK70, KWD71, Nefe78, Scho72, WRDM79, Wagn75",
          "page": 234,
          "pdf_page_index": 21,
          "provenance": "phi_handbook",
          "source_detail": "PHI Appendix B Chemical States Tables"
        },
        {
          "compound": "Pt",
          "phase": null,
          "value_eV": 71.2,
          "references": [
            "CMHL77",
            "CaLe73",
            "HaWi77",
            "BACB75"
          ],
          "raw_line": "Pt 71.2 CMHL77, CaLe73, HaWi77, BACB75",
          "page": 234,
          "pdf_page_index": 21,
          "provenance": "phi_handbook",
          "source_detail": "PHI Appendix B Chemical States Tables"
        },
        {
          "compound": "PtSi",
          "phase": null,
          "value_eV": 73.0,
          "references": [
            "GGM82"
          ],
          "raw_line": "PtSi 73.0 GGM82",
          "page": 234,
          "pdf_page_index": 21,
          "provenance": "phi_handbook",
          "source_detail": "PHI Appendix B Chemical States Tables"
        },
        {
          "compound": "Pt2Si",
          "phase": null,
          "value_eV": 72.5,
          "references": [
            "GGM82"
          ],
          "raw_line": "Pt2Si 72.5 GGM82",
          "page": 234,
          "pdf_page_index": 21,
          "provenance": "phi_handbook",
          "source_detail": "PHI Appendix B Chemical States Tables"
        },
        {
          "compound": "PtCl2",
          "phase": null,
          "value_eV": 73.6,
          "references": [
            "EPCC75"
          ],
          "raw_line": "PtCl2 73.6 EPCC75",
          "page": 234,
          "pdf_page_index": 21,
          "provenance": "phi_handbook",
          "source_detail": "PHI Appendix B Chemical States Tables"
        },
        {
          "compound": "PtCl4",
          "phase": null,
          "value_eV": 75.5,
          "references": [
            "EPCC75"
          ],
          "raw_line": "PtCl4 75.5 EPCC75",
          "page": 234,
          "pdf_page_index": 21,
          "provenance": "phi_handbook",
          "source_detail": "PHI Appendix B Chemical States Tables"
        },
        {
          "compound": "PtO",
          "phase": null,
          "value_eV": 73.8,
          "references": [
            "KWD71"
          ],
          "raw_line": "PtO 73.8 KWD71",
          "page": 234,
          "pdf_page_index": 21,
          "provenance": "phi_handbook",
          "source_detail": "PHI Appendix B Chemical States Tables"
        },
        {
          "compound": "PtO",
          "phase": null,
          "value_eV": 74.2,
          "references": [
            "EPCC75"
          ],
          "raw_line": "PtO 74.2 EPCC75",
          "page": 234,
          "pdf_page_index": 21,
          "provenance": "phi_handbook",
          "source_detail": "PHI Appendix B Chemical States Tables"
        },
        {
          "compound": "PtO2",
          "phase": null,
          "value_eV": 74.6,
          "references": [
            "KWD71"
          ],
          "raw_line": "PtO2 74.6 KWD71",
          "page": 234,
          "pdf_page_index": 21,
          "provenance": "phi_handbook",
          "source_detail": "PHI Appendix B Chemical States Tables"
        },
        {
          "compound": "PtO2",
          "phase": null,
          "value_eV": 75.0,
          "references": [
            "EPCC75"
          ],
          "raw_line": "PtO2 75.0 EPCC75",
          "page": 234,
          "pdf_page_index": 21,
          "provenance": "phi_handbook",
          "source_detail": "PHI Appendix B Chemical States Tables"
        },
        {
          "compound": "Pt(OH)2",
          "phase": null,
          "value_eV": 72.6,
          "references": [
            "HaWi77"
