Repository: arquerlab/SERSFlow

# SERSFlow

## Run the API

Install dependencies:

```bash
pip install -e .
```

## Python HTTP client

Optional ergonomics wrapper around this API (`httpx`):

```bash
pip install -e ".[client]"
```

```python
from sersflow.client import SersflowClient

with SersflowClient("http://127.0.0.1:8000") as client:
    client.meta.health()
```

See `examples/python_client_quickstart.py` for upload → dataset → session → analysis.

## MCP (Cursor)

Optional stdio MCP for LLM agents (`sersflow-mcp`), bundled with the API package:

```bash
pip install -e ".[mcp]"
```

See [docs/MCP_SETUP.md](docs/MCP_SETUP.md) for Cursor `mcp.json`, env/TOML config, and confirmation rules.

File: src/sersflow/core/xps/data/chemical_states.json (part 23 of 31)
{
          ],
          "raw_line": "Pt(OH)2 72.6 HaWi77",
          "page": 234,
          "pdf_page_index": 21,
          "provenance": "phi_handbook",
          "source_detail": "PHI Appendix B Chemical States Tables"
        },
        {
          "compound": "K2PtI6",
          "phase": null,
          "value_eV": 73.4,
          "references": [
            "SNMK78"
          ],
          "raw_line": "K2PtI6 73.4 SNMK78",
          "page": 234,
          "pdf_page_index": 21,
          "provenance": "phi_handbook",
          "source_detail": "PHI Appendix B Chemical States Tables"
        },
        {
          "compound": "K2PtBr4",
          "phase": null,
          "value_eV": 72.6,
          "references": [
            "SNMK78"
          ],
          "raw_line": "K2PtBr4 72.6 SNMK78",
          "page": 234,
          "pdf_page_index": 21,
          "provenance": "phi_handbook",
          "source_detail": "PHI Appendix B Chemical States Tables"
        },
        {
          "compound": "K2PtBr6",
          "phase": null,
          "value_eV": 74.6,
          "references": [
            "SNMK78"
          ],
          "raw_line": "K2PtBr6 74.6 SNMK78",
          "page": 234,
          "pdf_page_index": 21,
          "provenance": "phi_handbook",
          "source_detail": "PHI Appendix B Chemical States Tables"
        },
        {
          "compound": "K2PtCl4",
          "phase": null,
          "value_eV": 73.0,
          "references": [
            "CMHL77",
            "EPCC75",
            "SNMK78"
          ],
          "raw_line": "K2PtCl4 73.0 CMHL77, EPCC75, SNMK78",
          "page": 234,
          "pdf_page_index": 21,
          "provenance": "phi_handbook",
          "source_detail": "PHI Appendix B Chemical States Tables"
        },
        {
          "compound": "K2PtCl4",
          "phase": null,
          "value_eV": 73.4,
          "references": [
            "Wagn75"
          ],
          "raw_line": "K2PtCl4 73.4 Wagn75",
          "page": 234,
          "pdf_page_index": 21,
          "provenance": "phi_handbook",
          "source_detail": "PHI Appendix B Chemical States Tables"
        },
        {
          "compound": "K2PtCl6",
          "phase": null,
          "value_eV": 75.4,
          "references": [
            "Collen",
            "EPCC75",
            "LeBr72",
            "SNMK78"
          ],
          "raw_line": "K2PtCl6 75.4 Collen, EPCC75, LeBr72, SNMK78",
          "page": 234,
          "pdf_page_index": 21,
          "provenance": "phi_handbook",
          "source_detail": "PHI Appendix B Chemical States Tables"
        },
        {
          "compound": "K2PtF6",
          "phase": null,
          "value_eV": 77.6,
          "references": [
            "SNMK78"
          ],
          "raw_line": "K2PtF6 77.6 SNMK78",
          "page": 234,
          "pdf_page_index": 21,
          "provenance": "phi_handbook",
          "source_detail": "PHI Appendix B Chemical States Tables"
        },
        {
          "compound": "Pt(NH3)4Br2",
          "phase": null,
          "value_eV": 73.4,
          "references": [
            "Nefe78"
          ],
          "raw_line": "Pt(NH3)4Br2 73.4 Nefe78",
          "page": 234,
          "pdf_page_index": 21,
          "provenance": "phi_handbook",
          "source_detail": "PHI Appendix B Chemical States Tables"
        },
        {
          "compound": "Pt(NH3)2Cl2",
          "phase": null,
          "value_eV": 73.2,
          "references": [
            "CMHL77",
            "Nefe78"
          ],
          "raw_line": "Pt(NH3)2Cl2 73.2 CMHL77, Nefe78",
          "page": 234,
          "pdf_page_index": 21,
          "provenance": "phi_handbook",
          "source_detail": "PHI Appendix B Chemical States Tables"
        },
        {
          "compound": "Pt(NH3)4Cl2",
          "phase": null,
          "value_eV": 73.4,
          "references": [
            "SNMK78"
          ],
          "raw_line": "Pt(NH3)4Cl2 73.4 SNMK78",
          "page": 234,
          "pdf_page_index": 21,
          "provenance": "phi_handbook",
          "source_detail": "PHI Appendix B Chemical States Tables"
        },
        {
          "compound": "Pt(NH3)6Cl4",
          "phase": null,
          "value_eV": 76.3,
          "references": [
            "SNMK78"
          ],
          "raw_line": "Pt(NH3)6Cl4 76.3 SNMK78",
          "page": 234,
          "pdf_page_index": 21,
          "provenance": "phi_handbook",
          "source_detail": "PHI Appendix B Chemical States Tables"
        },
        {
          "compound": "Pt(NH3)2(NO2)2",
          "phase": null,
          "value_eV": 73.7,
          "references": [
            "Nefe78"
          ],
          "raw_line": "Pt(NH3)2(NO2)2 73.7 Nefe78",
          "page": 234,
          "pdf_page_index": 21,
          "provenance": "phi_handbook",
          "source_detail": "PHI Appendix B Chemical States Tables"
        },
        {
          "compound": "Pt(NH3)2(NO2)2",
          "phase": null,
          "value_eV": 74.4,
          "references": [
            "CMHL77"
          ],
          "raw_line": "Pt(NH3)2(NO2)2 74.4 CMHL77",
          "page": 234,
          "pdf_page_index": 21,
          "provenance": "phi_handbook",
          "source_detail": "PHI Appendix B Chemical States Tables"
        },
        {
          "compound": "K2Pt(OH)6",
          "phase": null,
          "value_eV": 75.1,
          "references": [
            "SNMK78"
          ],
          "raw_line": "K2Pt(OH)6 75.1 SNMK78",
          "page": 234,
          "pdf_page_index": 21,
          "provenance": "phi_handbook",
          "source_detail": "PHI Appendix B Chemical States Tables"
        },
        {
          "compound": "K2Pt(NO2)4",
          "phase": null,
          "value_eV": 74.1,
          "references": [
            "SNMK78"
          ],
          "raw_line": "K2Pt(NO2)4 74.1 SNMK78",
          "page": 234,
          "pdf_page_index": 21,
          "provenance": "phi_handbook",
          "source_detail": "PHI Appendix B Chemical States Tables"
        },
        {
          "compound": "K2Pt(NO2)6",
          "phase": null,
          "value_eV": 75.9,
          "references": [
            "SNMK78"
          ],
          "raw_line": "K2Pt(NO2)6 75.9 SNMK78",
          "page": 234,
          "pdf_page_index": 21,
          "provenance": "phi_handbook",
          "source_detail": "PHI Appendix B Chemical States Tables"
        },
        {
          "compound": "(NH4)2PtCl4",
          "phase": null,
          "value_eV": 72.4,
          "references": [
            "KaEl79"
          ],
          "raw_line": "(NH4)2PtCl4 72.4 KaEl79",
          "page": 234,
          "pdf_page_index": 21,
          "provenance": "phi_handbook",
          "source_detail": "PHI Appendix B Chemical States Tables"
        },
        {
          "compound": "Pt(Ph3P)3",
          "phase": null,
          "value_eV": 71.4,
          "references": [
            "Nefe78"
          ],
          "raw_line": "Pt(Ph3P)3 71.4 Nefe78",
          "page": 234,
          "pdf_page_index": 21,
          "provenance": "phi_handbook",
          "source_detail": "PHI Appendix B Chemical States Tables"
        },
        {
          "compound": "Pt(Ph3P)4",
          "phase": null,
          "value_eV": 71.4,
          "references": [
            "Rigg72"
          ],
          "raw_line": "Pt(Ph3P)4 71.4 Rigg72",
          "page": 234,
          "pdf_page_index": 21,
          "provenance": "phi_handbook",
          "source_detail": "PHI Appendix B Chemical States Tables"
        },
        {
          "compound": "Cl2Pt(Ph3P)2",
          "phase": "cis",
          "value_eV": 72.3,
          "references": [
            "CAB71"
          ],
          "raw_line": "Cl2Pt(Ph3P)2 cis 72.3 CAB71",
          "page": 234,
          "pdf_page_index": 21,
          "provenance": "phi_handbook",
          "source_detail": "PHI Appendix B Chemical States Tables"
        },
        {
          "compound": "Cl2Pt(Ph3P)2",
          "phase": "cis",
          "value_eV": 73.0,
          "references": [
            "Rigg72"
          ],
          "raw_line": "Cl2Pt(Ph3P)2 cis 73.0 Rigg72",
          "page": 234,
          "pdf_page_index": 21,
          "provenance": "phi_handbook",
          "source_detail": "PHI Appendix B Chemical States Tables"
        },
        {
          "compound": "Cl4Pt(Et3P)2",
          "phase": null,
          "value_eV": 75.3,
          "references": [
            "LeBr72"
          ],
          "raw_line": "Cl4Pt(Et3P)2 75.3 LeBr72",
          "page": 234,
          "pdf_page_index": 21,
          "provenance": "phi_handbook",
          "source_detail": "PHI Appendix B Chemical States Tables"
        },
        {
          "compound": "Cl4Pt(Et3P)2",
          "phase": null,
          "value_eV": 75.9,
          "references": [
            "Nefe78",
            "Rigg72"
          ],
          "raw_line": "Cl4Pt(Et3P)2 75.9 Nefe78, Rigg72",
          "page": 234,
          "pdf_page_index": 21,
          "provenance": "phi_handbook",
          "source_detail": "PHI Appendix B Chemical States Tables"
        },
        {
          "compound": "HClPt(Et3P)2",
          "phase": null,
          "value_eV": 72.6,
          "references": [
            "Rigg72"
          ],
          "raw_line": "HClPt(Et3P)2 72.6 Rigg72",
          "page": 234,
          "pdf_page_index": 21,
          "provenance": "phi_handbook",
          "source_detail": "PHI Appendix B Chemical States Tables"
        },
        {
          "compound": "O2Pt(Ph3P)2",
          "phase": null,
          "value_eV": 73.0,
          "references": [
            "Rigg72"
          ],
          "raw_line": "O2Pt(Ph3P)2 73.0 Rigg72",
          "page": 234,
          "pdf_page_index": 21,
          "provenance": "phi_handbook",
          "source_detail": "PHI Appendix B Chemical States Tables"
        },
        {
          "compound": "Pt(SPh)2",
          "phase": null,
          "value_eV": 72.8,
          "references": [
            "BBFR77"
          ],
          "raw_line": "Pt(SPh)2 72.8 BBFR77",
          "page": 234,
          "pdf_page_index": 21,
          "provenance": "phi_handbook",
          "source_detail": "PHI Appendix B Chemical States Tables"
        },
        {
          "compound": "Ph3PPt(SPPh2)",
          "phase": null,
          "value_eV": 71.8,
          "references": [
            "NeSa78"
          ],
          "raw_line": "Ph3PPt(SPPh2) 71.8 NeSa78",
          "page": 234,
          "pdf_page_index": 21,
          "provenance": "phi_handbook",
          "source_detail": "PHI Appendix B Chemical States Tables"
        },
        {
          "compound": "Cl2Pt(Et3P)2",
          "phase": null,
          "value_eV": 73.1,
          "references": [
            "Rigg72"
          ],
          "raw_line": "Cl2Pt(Et3P)2 73.1 Rigg72",
          "page": 234,
          "pdf_page_index": 21,
          "provenance": "phi_handbook",
          "source_detail": "PHI Appendix B Chemical States Tables"
        },
        {
          "compound": "I2Pt(Et3P)2",
          "phase": null,
          "value_eV": 72.5,
          "references": [
            "Rigg72"
          ],
          "raw_line": "I2Pt(Et3P)2 72.5 Rigg72",
          "page": 234,
          "pdf_page_index": 21,
          "provenance": "phi_handbook",
          "source_detail": "PHI Appendix B Chemical States Tables"
        },
        {
          "compound": "I2Pt(Me3P)2",
          "phase": "cis",
          "value_eV": 72.6,
          "references": [
            "CAB71"
          ],
          "raw_line": "I2Pt(Me3P)2 cis 72.6 CAB71",
          "page": 234,
          "pdf_page_index": 21,
          "provenance": "phi_handbook",
          "source_detail": "PHI Appendix B Chemical States Tables"
        },
        {
          "compound": "I2Pt(Me3P)2",
          "phase": "trans",
          "value_eV": 72.7,
          "references": [
            "CAB71"
          ],
          "raw_line": "I2Pt(Me3P)2 trans 72.7 CAB71",
          "page": 234,
          "pdf_page_index": 21,
          "provenance": "phi_handbook",
          "source_detail": "PHI Appendix B Chemical States Tables"
        },
        {
          "compound": "I2Pt(CH3CONH)4",
          "phase": null,
          "value_eV": 74.6,
          "references": [
            "NeSa78"
          ],
          "raw_line": "I2Pt(CH3CONH)4 74.6 NeSa78",
          "page": 234,
          "pdf_page_index": 21,
          "provenance": "phi_handbook",
          "source_detail": "PHI Appendix B Chemical States Tables"
        },
        {
          "compound": "Br2Pt(CH3CONH)4",
          "phase": null,
          "value_eV": 74.9,
          "references": [
            "NeSa78"
          ],
          "raw_line": "Br2Pt(CH3CONH)4 74.9 NeSa78",
          "page": 234,
          "pdf_page_index": 21,
          "provenance": "phi_handbook",
          "source_detail": "PHI Appendix B Chemical States Tables"
        },
        {
          "compound": "Cl2Pt(CH3CONH)4",
          "phase": null,
          "value_eV": 74.8,
          "references": [
            "NeSa78"
          ],
          "raw_line": "Cl2Pt(CH3CONH)4 74.8 NeSa78",
          "page": 234,
          "pdf_page_index": 21,
          "provenance": "phi_handbook",
          "source_detail": "PHI Appendix B Chemical States Tables"
        },
        {
          "compound": "Cl2Pt(H2NCH2CH2NH2)2",
          "phase": null,
          "value_eV": 73.0,
          "references": [
            "YMK78"
          ],
          "raw_line": "Cl2Pt(H2NCH2CH2NH2)2 73.0 YMK78",
          "page": 235,
          "pdf_page_index": 22,
          "provenance": "phi_handbook",
          "source_detail": "PHI Appendix B Chemical States Tables"
        },
        {
          "compound": "Cl2Pt(cyclooctadien)",
          "phase": null,
          "value_eV": 73.9,
          "references": [
            "CMHL77"
          ],
          "raw_line": "Cl2Pt(cyclooctadien) 73.9 CMHL77",
          "page": 235,
          "pdf_page_index": 22,
          "provenance": "phi_handbook",
          "source_detail": "PHI Appendix B Chemical States Tables"
        }
      ]
    },
    {
      "id": "Pt_MNN",
      "element": "Pt",
      "line": "MNN",
      "energy_kind": "kinetic",
      "entries": [
        {
          "compound": "Pt",
          "phase": null,
          "value_eV": 1960.7,
          "references": [
            "Wagn78"
          ],
          "raw_line": "Pt 1960.7 Wagn78",
          "page": 235,
          "pdf_page_index": 22,
          "provenance": "phi_handbook",
          "source_detail": "PHI Appendix B Chemical States Tables"
        },
        {
          "compound": "Pt",
          "phase": null,
          "value_eV": 2041.1,
          "references": [
            "Wagn78"
          ],
          "raw_line": "Pt 2041.1 Wagn78",
          "page": 235,
          "pdf_page_index": 22,
          "provenance": "phi_handbook",
          "source_detail": "PHI Appendix B Chemical States Tables"
        }
      ]
    },
    {
      "id": "Rb_3d",
      "element": "Rb",
      "line": "3d",
      "energy_kind": "binding",
      "entries": [
        {
          "compound": "Rb",
          "phase": null,
          "value_eV": 111.5,
          "references": [
            "handbook"
          ],
          "raw_line": "Rb 111.5 Φ",
          "page": 235,
          "pdf_page_index": 22,
          "provenance": "phi_handbook",
          "source_detail": "PHI Appendix B Chemical States Tables"
        },
        {
          "compound": "RbCl",
          "phase": null,
          "value_eV": 109.9,
          "references": [
            "handbook"
          ],
          "raw_line": "RbCl 109.9 Φ",
          "page": 235,
          "pdf_page_index": 22,
          "provenance": "phi_handbook",
          "source_detail": "PHI Appendix B Chemical States Tables"
        },
        {
          "compound": "RbN3",
          "phase": null,
          "value_eV": 109.8,
          "references": [
            "SGRS72"
          ],
          "raw_line": "RbN3 109.8 SGRS72",
          "page": 235,
          "pdf_page_index": 22,
          "provenance": "phi_handbook",
          "source_detail": "PHI Appendix B Chemical States Tables"
        },
        {
          "compound": "RbI",
          "phase": null,
          "value_eV": 110.4,
          "references": [
            "MVS73"
          ],
          "raw_line": "RbI 110.4 MVS73",
          "page": 235,
          "pdf_page_index": 22,
          "provenance": "phi_handbook",
          "source_detail": "PHI Appendix B Chemical States Tables"
        },
        {
          "compound": "RbBr",
          "phase": null,
          "value_eV": 110.0,
          "references": [
            "MVS73"
          ],
          "raw_line": "RbBr 110.0 MVS73",
          "page": 235,
          "pdf_page_index": 22,
          "provenance": "phi_handbook",
          "source_detail": "PHI Appendix B Chemical States Tables"
        },
        {
          "compound": "RbCl",
          "phase": null,
          "value_eV": 109.9,
          "references": [
            "MVS73"
          ],
          "raw_line": "RbCl 109.9 MVS73",
          "page": 235,
          "pdf_page_index": 22,
          "provenance": "phi_handbook",
          "source_detail": "PHI Appendix B Chemical States Tables"
        },
        {
          "compound": "RbF",
          "phase": null,
          "value_eV": 109.8,
          "references": [
            "MVS73"
          ],
          "raw_line": "RbF 109.8 MVS73",
          "page": 235,
          "pdf_page_index": 22,
          "provenance": "phi_handbook",
          "source_detail": "PHI Appendix B Chemical States Tables"
        },
        {
          "compound": "Rb3PO4",
          "phase": null,
          "value_eV": 110.0,
          "references": [
            "MVS73"
          ],
          "raw_line": "Rb3PO4 110.0 MVS73",
          "page": 235,
          "pdf_page_index": 22,
          "provenance": "phi_handbook",
          "source_detail": "PHI Appendix B Chemical States Tables"
        },
        {
          "compound": "Rb4P2O7",
          "phase": null,
          "value_eV": 110.0,
          "references": [
            "MVS73"
          ],
          "raw_line": "Rb4P2O7 110.0 MVS73",
          "page": 235,
          "pdf_page_index": 22,
          "provenance": "phi_handbook",
          "source_detail": "PHI Appendix B Chemical States Tables"
        },
        {
          "compound": "RbClO4",
          "phase": null,
          "value_eV": 110.4,
          "references": [
            "MVS73"
          ],
          "raw_line": "RbClO4 110.4 MVS73",
          "page": 235,
          "pdf_page_index": 22,
          "provenance": "phi_handbook",
          "source_detail": "PHI Appendix B Chemical States Tables"
        }
      ]
    },
    {
      "id": "Re_4f",
      "element": "Re",
      "line": "4f",
      "energy_kind": "binding",
      "entries": [
        {
          "compound": "Re",
          "phase": null,
          "value_eV": 40.3,
          "references": [
            "handbook"
          ],
          "raw_line": "Re 40.3 Φ",
          "page": 235,
          "pdf_page_index": 22,
          "provenance": "phi_handbook",
          "source_detail": "PHI Appendix B Chemical States Tables"
        },
        {
          "compound": "Re",
          "phase": null,
          "value_eV": 40.5,
          "references": [
            "FHR80"
          ],
          "raw_line": "Re 40.5 FHR80",
          "page": 235,
          "pdf_page_index": 22,
          "provenance": "phi_handbook",
          "source_detail": "PHI Appendix B Chemical States Tables"
        },
        {
          "compound": "Re",
          "phase": null,
          "value_eV": 40.5,
          "references": [
            "SSHU83",
            "WRDM79"
          ],
          "raw_line": "Re 40.5 SSHU83, WRDM79",
          "page": 235,
          "pdf_page_index": 22,
          "provenance": "phi_handbook",
          "source_detail": "PHI Appendix B Chemical States Tables"
        },
        {
          "compound": "Re",
          "phase": null,
          "value_eV": 41.0,
          "references": [
            "BHU81"
          ],
          "raw_line": "Re 41.0 BHU81",
          "page": 235,
          "pdf_page_index": 22,
          "provenance": "phi_handbook",
          "source_detail": "PHI Appendix B Chemical States Tables"
        },
        {
          "compound": "ReO2",
          "phase": null,
          "value_eV": 43.6,
          "references": [
            "BHU81"
          ],
          "raw_line": "ReO2 43.6 BHU81",
          "page": 235,
          "pdf_page_index": 22,
          "provenance": "phi_handbook",
          "source_detail": "PHI Appendix B Chemical States Tables"
        },
        {
          "compound": "ReO3",
          "phase": null,
          "value_eV": 46.8,
          "references": [
            "BHU81"
          ],
          "raw_line": "ReO3 46.8 BHU81",
          "page": 235,
          "pdf_page_index": 22,
          "provenance": "phi_handbook",
          "source_detail": "PHI Appendix B Chemical States Tables"
        },
        {
          "compound": "K2ReCl6",
          "phase": null,
          "value_eV": 44.2,
          "references": [
            "Collen",
            "LeBr72"
          ],
          "raw_line": "K2ReCl6 44.2 Collen, LeBr72",
          "page": 235,
          "pdf_page_index": 22,
          "provenance": "phi_handbook",
          "source_detail": "PHI Appendix B Chemical States Tables"
        },
        {
          "compound": "Cl3ReO(Ph3P)2",
          "phase": null,
          "value_eV": 43.9,
          "references": [
            "Folk73",
            "Nefe78"
          ],
          "raw_line": "Cl3ReO(Ph3P)2 43.9 Folk73, Nefe78",
          "page": 235,
          "pdf_page_index": 22,
          "provenance": "phi_handbook",
          "source_detail": "PHI Appendix B Chemical States Tables"
        },
        {
          "compound": "Cl2ReN(Ph3P)2",
          "phase": null,
          "value_eV": 42.7,
          "references": [
            "Nefe78"
          ],
          "raw_line": "Cl2ReN(Ph3P)2 42.7 Nefe78",
          "page": 235,
          "pdf_page_index": 22,
          "provenance": "phi_handbook",
          "source_detail": "PHI Appendix B Chemical States Tables"
        },
        {
          "compound": "Cl4Re(Et3P)2",
          "phase": null,
          "value_eV": 43.3,
          "references": [
            "LeBr72"
          ],
          "raw_line": "Cl4Re(Et3P)2 43.3 LeBr72",
          "page": 235,
          "pdf_page_index": 22,
          "provenance": "phi_handbook",
          "source_detail": "PHI Appendix B Chemical States Tables"
        },
        {
          "compound": "Cl4Re(PMe2Ph)2",
          "phase": null,
          "value_eV": 43.6,
          "references": [
            "LeBr72"
          ],
          "raw_line": "Cl4Re(PMe2Ph)2 43.6 LeBr72",
          "page": 235,
          "pdf_page_index": 22,
          "provenance": "phi_handbook",
          "source_detail": "PHI Appendix B Chemical States Tables"
        },
        {
          "compound": "Cl3Re(PMe2Ph)3",
          "phase": "mer",
          "value_eV": 41.8,
          "references": [
            "LeBr72"
          ],
          "raw_line": "Cl3Re(PMe2Ph)3, mer 41.8 LeBr72",
          "page": 235,
          "pdf_page_index": 22,
          "provenance": "phi_handbook",
          "source_detail": "PHI Appendix B Chemical States Tables"
        },
        {
          "compound": "Cl2Re(PMe2Ph)4",
          "phase": "trans",
          "value_eV": 40.5,
          "references": [
            "LeBr72"
          ],
          "raw_line": "Cl2Re(PMe2Ph)4, trans 40.5 LeBr72",
          "page": 235,
          "pdf_page_index": 22,
          "provenance": "phi_handbook",
          "source_detail": "PHI Appendix B Chemical States Tables"
        },
        {
          "compound": "ClReN2(PMe2Ph)4",
          "phase": "trans",
          "value_eV": 40.3,
          "references": [
            "LeBr72",
            "Folk73"
          ],
          "raw_line": "ClReN2(PMe2Ph)4, trans 40.3 LeBr72, Folk73",
          "page": 235,
          "pdf_page_index": 22,
          "provenance": "phi_handbook",
          "source_detail": "PHI Appendix B Chemical States Tables"
        }
      ]
    },
    {
      "id": "Rh_3d",
      "element": "Rh",
      "line": "3d",
      "energy_kind": "binding",
      "entries": [
        {
          "compound": "Rh",
          "phase": null,
          "value_eV": 307.2,
          "references": [
            "handbook"
          ],
          "raw_line": "Rh 307.2 Φ",
          "page": 235,
          "pdf_page_index": 22,
          "provenance": "phi_handbook",
          "source_detail": "PHI Appendix B Chemical States Tables"
        },
        {
          "compound": "Rh",
          "phase": null,
          "value_eV": 307.2,
          "references": [
            "NyMa80"
          ],
          "raw_line": "Rh 307.2 NyMa80",
          "page": 235,
          "pdf_page_index": 22,
          "provenance": "phi_handbook",
          "source_detail": "PHI Appendix B Chemical States Tables"
        },
        {
          "compound": "Rh",
          "phase": null,
          "value_eV": 307.2,
          "references": [
            "OIIT79",
            "WRDM79",
            "FHPW73"
          ],
          "raw_line": "Rh 307.2 OIIT79, WRDM79, FHPW73",
          "page": 235,
          "pdf_page_index": 22,
          "provenance": "phi_handbook",
          "source_detail": "PHI Appendix B Chemical States Tables"
        },
        {
          "compound": "RhI3",
          "phase": null,
          "value_eV": 308.6,
          "references": [
            "Nefe78"
          ],
          "raw_line": "RhI3 308.6 Nefe78",
          "page": 235,
          "pdf_page_index": 22,
          "provenance": "phi_handbook",
          "source_detail": "PHI Appendix B Chemical States Tables"
        },
        {
          "compound": "RhCl3",
          "phase": null,
          "value_eV": 310.1,
          "references": [
            "OIIT79"
          ],
          "raw_line": "RhCl3 310.1 OIIT79",
          "page": 235,
          "pdf_page_index": 22,
          "provenance": "phi_handbook",
          "source_detail": "PHI Appendix B Chemical States Tables"
        },
        {
          "compound": "RhCl3.3H2O",
          "phase": null,
          "value_eV": 310.0,
          "references": [
            "CWH82"
          ],
          "raw_line": "RhCl3 · 3H2O 310.0 CWH82",
          "page": 235,
          "pdf_page_index": 22,
          "provenance": "phi_handbook",
          "source_detail": "PHI Appendix B Chemical States Tables"
        },
        {
          "compound": "RhCl3.12H2O",
          "phase": null,
          "value_eV": 310.1,
          "references": [
            "CMHL77"
          ],
          "raw_line": "RhCl3 · 12H2O 310.1 CMHL77",
          "page": 235,
          "pdf_page_index": 22,
          "provenance": "phi_handbook",
          "source_detail": "PHI Appendix B Chemical States Tables"
        },
        {
          "compound": "Rh2O3",
          "phase": null,
          "value_eV": 308.8,
          "references": [
            "NFS82",
            "CMHL77"
          ],
          "raw_line": "Rh2O3 308.8 NFS82, CMHL77",
          "page": 235,
          "pdf_page_index": 22,
          "provenance": "phi_handbook",
          "source_detail": "PHI Appendix B Chemical States Tables"
        },
        {
          "compound": "Rh2O3",
          "phase": null,
          "value_eV": 308.2,
          "references": [
            "OIIT79"
          ],
          "raw_line": "Rh2O3 308.2 OIIT79",
          "page": 235,
          "pdf_page_index": 22,
          "provenance": "phi_handbook",
          "source_detail": "PHI Appendix B Chemical States Tables"
        },
        {
          "compound": "BaRh2O4",
          "phase": null,
          "value_eV": 308.4,
          "references": [
            "NFS82"
          ],
          "raw_line": "BaRh2O4 308.4 NFS82",
          "page": 235,
          "pdf_page_index": 22,
          "provenance": "phi_handbook",
          "source_detail": "PHI Appendix B Chemical States Tables"
        },
        {
          "compound": "BeRh2O4",
          "phase": null,
          "value_eV": 308.9,
          "references": [
            "NFS82"
          ],
          "raw_line": "BeRh2O4 308.9 NFS82",
          "page": 235,
          "pdf_page_index": 22,
          "provenance": "phi_handbook",
          "source_detail": "PHI Appendix B Chemical States Tables"
        },
        {
          "compound": "CaRh2O4",
          "phase": null,
          "value_eV": 308.8,
          "references": [
            "NFS82"
          ],
          "raw_line": "CaRh2O4 308.8 NFS82",
          "page": 235,
          "pdf_page_index": 22,
          "provenance": "phi_handbook",
          "source_detail": "PHI Appendix B Chemical States Tables"
        },
        {
          "compound": "CoRh2O4",
          "phase": null,
          "value_eV": 308.8,
          "references": [
            "NFS82"
          ],
          "raw_line": "CoRh2O4 308.8 NFS82",
          "page": 235,
          "pdf_page_index": 22,
          "provenance": "phi_handbook",
          "source_detail": "PHI Appendix B Chemical States Tables"
        },
        {
          "compound": "PbRh2O4",
          "phase": null,
          "value_eV": 308.6,
          "references": [
            "NFS82"
          ],
          "raw_line": "PbRh2O4 308.6 NFS82",
          "page": 235,
          "pdf_page_index": 22,
          "provenance": "phi_handbook",
          "source_detail": "PHI Appendix B Chemical States Tables"
        },
        {
          "compound": "KRhO2",
          "phase": null,
          "value_eV": 308.5,
          "references": [
            "NFS82"
          ],
          "raw_line": "KRhO2 308.5 NFS82",
          "page": 235,
          "pdf_page_index": 22,
          "provenance": "phi_handbook",
          "source_detail": "PHI Appendix B Chemical States Tables"
        },
        {
          "compound": "LiRhO2",
          "phase": null,
          "value_eV": 308.9,
          "references": [
            "NFS82"
          ],
          "raw_line": "LiRhO2 308.9 NFS82",
          "page": 235,
          "pdf_page_index": 22,
          "provenance": "phi_handbook",
          "source_detail": "PHI Appendix B Chemical States Tables"
        },
        {
          "compound": "ZnRh2O4",
          "phase": null,
          "value_eV": 308.7,
          "references": [
            "NFS82"
          ],
          "raw_line": "ZnRh2O4 308.7 NFS82",
          "page": 235,
          "pdf_page_index": 22,
          "provenance": "phi_handbook",
          "source_detail": "PHI Appendix B Chemical States Tables"
        },
        {
          "compound": "Rh2MoO6",
          "phase": null,
          "value_eV": 309.2,
          "references": [
            "NFS82"
          ],
          "raw_line": "Rh2MoO6 309.2 NFS82",
          "page": 235,
          "pdf_page_index": 22,
          "provenance": "phi_handbook",
          "source_detail": "PHI Appendix B Chemical States Tables"
        },
        {
          "compound": "Rh2WO6",
          "phase": null,
          "value_eV": 309.4,
          "references": [
            "NFS82"
          ],
          "raw_line": "Rh2WO6 309.4 NFS82",
          "page": 235,
          "pdf_page_index": 22,
          "provenance": "phi_handbook",
          "source_detail": "PHI Appendix B Chemical States Tables"
        },
        {
          "compound": "RhNbO4",
          "phase": null,
          "value_eV": 309.2,
          "references": [
            "NFS82"
          ],
          "raw_line": "RhNbO4 309.2 NFS82",
          "page": 235,
          "pdf_page_index": 22,
          "provenance": "phi_handbook",
          "source_detail": "PHI Appendix B Chemical States Tables"
        },
        {
          "compound": "RhTaO4",
          "phase": null,
          "value_eV": 309.5,
          "references": [
            "NFS82"
          ],
          "raw_line": "RhTaO4 309.5 NFS82",
          "page": 235,
          "pdf_page_index": 22,
          "provenance": "phi_handbook",
          "source_detail": "PHI Appendix B Chemical States Tables"
        },
        {
          "compound": "RhVO4",
          "phase": null,
          "value_eV": 309.2,
          "references": [
            "NFS82"
          ],
          "raw_line": "RhVO4 309.2 NFS82",
          "page": 235,
          "pdf_page_index": 22,
          "provenance": "phi_handbook",
          "source_detail": "PHI Appendix B Chemical States Tables"
        },
        {
          "compound": "K3RhCl6",
          "phase": null,
          "value_eV": 309.8,
          "references": [
            "SNMK78"
          ],
          "raw_line": "K3RhCl6 309.8 SNMK78",
          "page": 235,
          "pdf_page_index": 22,
          "provenance": "phi_handbook",
          "source_detail": "PHI Appendix B Chemical States Tables"
        },
        {
          "compound": "K3RhF6",
          "phase": null,
          "value_eV": 312.2,
          "references": [
            "Nefe78"
          ],
          "raw_line": "K3RhF6 312.2 Nefe78",
          "page": 235,
          "pdf_page_index": 22,
          "provenance": "phi_handbook",
          "source_detail": "PHI Appendix B Chemical States Tables"
        },
        {
          "compound": "K3Rh(NO2)6",
          "phase": null,
          "value_eV": 310.5,
          "references": [
            "SNMK78"
          ],
          "raw_line": "K3Rh(NO2)6 310.5 SNMK78",
          "page": 235,
          "pdf_page_index": 22,
          "provenance": "phi_handbook",
          "source_detail": "PHI Appendix B Chemical States Tables"
        },
        {
          "compound": "K3Rh(NO3)6",
          "phase": null,
          "value_eV": 311.1,
          "references": [
            "SNMK78"
          ],
          "raw_line": "K3Rh(NO3)6 311.1 SNMK78",
          "page": 235,
          "pdf_page_index": 22,
          "provenance": "phi_handbook",
          "source_detail": "PHI Appendix B Chemical States Tables"
        },
        {
          "compound": "Rh(NH3)6Cl3",
          "phase": null,
          "value_eV": 310.5,
          "references": [
            "Nefe78"
          ],
          "raw_line": "Rh(NH3)6Cl3 310.5 Nefe78",
          "page": 235,
          "pdf_page_index": 22,
          "provenance": "phi_handbook",
          "source_detail": "PHI Appendix B Chemical States Tables"
        },
        {
          "compound": "Rh(NO)Cl3",
          "phase": null,
          "value_eV": 309.8,
          "references": [
            "Nefe78"
          ],
          "raw_line": "Rh(NO)Cl3 309.8 Nefe78",
          "page": 235,
          "pdf_page_index": 22,
          "provenance": "phi_handbook",
          "source_detail": "PHI Appendix B Chemical States Tables"
        },
        {
          "compound": "ClRh(Ph3P)3",
          "phase": null,
          "value_eV": 307.4,
          "references": [
            "CWH82",
            "Nefe78",
            "OIIT79"
          ],
          "raw_line": "ClRh(Ph3P)3 307.4 CWH82, Nefe78, OIIT79",
          "page": 235,
          "pdf_page_index": 22,
          "provenance": "phi_handbook",
          "source_detail": "PHI Appendix B Chemical States Tables"
        },
        {
          "compound": "Cl3Rh(Ph3P)3",
          "phase": null,
          "value_eV": 309.7,
          "references": [
            "CWH82"
          ],
          "raw_line": "Cl3Rh(Ph3P)3 309.7 CWH82",
          "page": 235,
          "pdf_page_index": 22,
          "provenance": "phi_handbook",
          "source_detail": "PHI Appendix B Chemical States Tables"
        },
        {
          "compound": "Cl3Rh(Ph3P)3",
          "phase": null,
          "value_eV": 309.7,
          "references": [
            "Nefe78"
          ],
          "raw_line": "Cl3Rh(Ph3P)3 309.7 Nefe78",
          "page": 235,
          "pdf_page_index": 22,
          "provenance": "phi_handbook",
          "source_detail": "PHI Appendix B Chemical States Tables"
        },
        {
          "compound": "BrRh(Ph3P)3",
          "phase": null,
          "value_eV": 307.9,
          "references": [
            "Nefe78"
          ],
          "raw_line": "BrRh(Ph3P)3 307.9 Nefe78",
          "page": 235,
          "pdf_page_index": 22,
          "provenance": "phi_handbook",
          "source_detail": "PHI Appendix B Chemical States Tables"
        },
        {
          "compound": "NORh(Ph3P)3",
          "phase": null,
          "value_eV": 308.2,
          "references": [
            "Nefe78"
          ],
          "raw_line": "NORh(Ph3P)3 308.2 Nefe78",
          "page": 235,
          "pdf_page_index": 22,
          "provenance": "phi_handbook",
          "source_detail": "PHI Appendix B Chemical States Tables"
        },
        {
          "compound": "Cl3Rh(Ph3P)2MeCN",
          "phase": null,
          "value_eV": 309.6,
          "references": [
            "GIWa79"
          ],
          "raw_line": "Cl3Rh(Ph3P)2MeCN 309.6 GIWa79",
          "page": 235,
          "pdf_page_index": 22,
          "provenance": "phi_handbook",
          "source_detail": "PHI Appendix B Chemical States Tables"
        },
        {
          "compound": "H(CO)Rh(Ph3P)2",
          "phase": null,
          "value_eV": 308.5,
          "references": [
            "OIIT79"
          ],
          "raw_line": "H(CO)Rh(Ph3P)2 308.5 OIIT79",
          "page": 235,
          "pdf_page_index": 22,
          "provenance": "phi_handbook",
          "source_detail": "PHI Appendix B Chemical States Tables"
        },
        {
          "compound": "Cl(CO)2Rh(Ph3P)",
          "phase": null,
          "value_eV": 308.7,
          "references": [
            "Nefe78"
          ],
          "raw_line": "Cl(CO)2Rh(Ph3P) 308.7 Nefe78",
          "page": 235,
          "pdf_page_index": 22,
          "provenance": "phi_handbook",
          "source_detail": "PHI Appendix B Chemical States Tables"
        },
        {
          "compound": "Cl(CO)Rh(Ph3P)2",
          "phase": null,
          "value_eV": 308.6,
          "references": [
            "CWH82",
            "OIIT79"
          ],
          "raw_line": "Cl(CO)Rh(Ph3P)2 308.6 CWH82, OIIT79",
          "page": 235,
          "pdf_page_index": 22,
          "provenance": "phi_handbook",
          "source_detail": "PHI Appendix B Chemical States Tables"
        },
        {
          "compound": "Cl2Rh2(cyclooctadi)2",
          "phase": null,
          "value_eV": 308.7,
          "references": [
            "CMHL77",
            "CWH82"
          ],
          "raw_line": "Cl2Rh2(cyclooctadi)2 308.7 CMHL77, CWH82",
          "page": 235,
          "pdf_page_index": 22,
          "provenance": "phi_handbook",
          "source_detail": "PHI Appendix B Chemical States Tables"
        },
        {
          "compound": "Rh2(OAc)4.2H2O",
          "phase": null,
          "value_eV": 309.0,
          "references": [
            "Nefe78"
          ],
          "raw_line": "Rh2(OAc)4 · 2H2O 309.0 Nefe78",
          "page": 235,
          "pdf_page_index": 22,
          "provenance": "phi_handbook",
          "source_detail": "PHI Appendix B Chemical States Tables"
        },
        {
          "compound": "Rh(NH2CH2COO)3.H2O",
          "phase": null,
          "value_eV": 310.3,
          "references": [
            "NPBS74"
          ],
          "raw_line": "Rh(NH2CH2COO)3 · H2O 310.3 NPBS74",
          "page": 235,
          "pdf_page_index": 22,
          "provenance": "phi_handbook",
          "source_detail": "PHI Appendix B Chemical States Tables"
        }
      ]
    },
    {
      "id": "Ru_3d",
