Repository: arquerlab/SERSFlow

# SERSFlow

## Run the API

Install dependencies:

```bash
pip install -e .
```

## Python HTTP client

Optional ergonomics wrapper around this API (`httpx`):

```bash
pip install -e ".[client]"
```

```python
from sersflow.client import SersflowClient

with SersflowClient("http://127.0.0.1:8000") as client:
    client.meta.health()
```

See `examples/python_client_quickstart.py` for upload → dataset → session → analysis.

## MCP (Cursor)

Optional stdio MCP for LLM agents (`sersflow-mcp`), bundled with the API package:

```bash
pip install -e ".[mcp]"
```

See [docs/MCP_SETUP.md](docs/MCP_SETUP.md) for Cursor `mcp.json`, env/TOML config, and confirmation rules.

File: src/sersflow/core/xps/data/chemical_states.json (part 24 of 31)
{
      "element": "Ru",
      "line": "3d",
      "energy_kind": "binding",
      "entries": [
        {
          "compound": "Ru",
          "phase": null,
          "value_eV": 280.1,
          "references": [
            "handbook"
          ],
          "raw_line": "Ru 280.1 Φ",
          "page": 235,
          "pdf_page_index": 22,
          "provenance": "phi_handbook",
          "source_detail": "PHI Appendix B Chemical States Tables"
        },
        {
          "compound": "Ru",
          "phase": null,
          "value_eV": 280.0,
          "references": [
            "NyMa80"
          ],
          "raw_line": "Ru 280.0 NyMa80",
          "page": 235,
          "pdf_page_index": 22,
          "provenance": "phi_handbook",
          "source_detail": "PHI Appendix B Chemical States Tables"
        },
        {
          "compound": "Ru",
          "phase": null,
          "value_eV": 280.1,
          "references": [
            "Folk73",
            "BHHK70",
            "KiWi74",
            "FEMY77",
            "WRDM79"
          ],
          "raw_line": "Ru 280.1 Folk73, BHHK70, KiWi74, FEMY77, WRDM79",
          "page": 235,
          "pdf_page_index": 22,
          "provenance": "phi_handbook",
          "source_detail": "PHI Appendix B Chemical States Tables"
        },
        {
          "compound": "RuCl3",
          "phase": null,
          "value_eV": 281.8,
          "references": [
            "Folk73"
          ],
          "raw_line": "RuCl3 281.8 Folk73",
          "page": 235,
          "pdf_page_index": 22,
          "provenance": "phi_handbook",
          "source_detail": "PHI Appendix B Chemical States Tables"
        },
        {
          "compound": "RuO2",
          "phase": null,
          "value_eV": 280.7,
          "references": [
            "SaRa80",
            "KiWi74",
            "McGi82"
          ],
          "raw_line": "RuO2 280.7 SaRa80, KiWi74, McGi82",
          "page": 235,
          "pdf_page_index": 22,
          "provenance": "phi_handbook",
          "source_detail": "PHI Appendix B Chemical States Tables"
        },
        {
          "compound": "RuO3",
          "phase": null,
          "value_eV": 282.5,
          "references": [
            "KiWi74"
          ],
          "raw_line": "RuO3 282.5 KiWi74",
          "page": 235,
          "pdf_page_index": 22,
          "provenance": "phi_handbook",
          "source_detail": "PHI Appendix B Chemical States Tables"
        },
        {
          "compound": "RuO4",
          "phase": null,
          "value_eV": 283.3,
          "references": [
            "KiWi74"
          ],
          "raw_line": "RuO4 283.3 KiWi74",
          "page": 235,
          "pdf_page_index": 22,
          "provenance": "phi_handbook",
          "source_detail": "PHI Appendix B Chemical States Tables"
        },
        {
          "compound": "Ru(NH3)5N2I2",
          "phase": null,
          "value_eV": 282.2,
          "references": [
            "Folk73"
          ],
          "raw_line": "Ru(NH3)5N2I2 282.2 Folk73",
          "page": 235,
          "pdf_page_index": 22,
          "provenance": "phi_handbook",
          "source_detail": "PHI Appendix B Chemical States Tables"
        },
        {
          "compound": "Ru(NH3)5N2Br2",
          "phase": null,
          "value_eV": 280.5,
          "references": [
            "Folk73"
          ],
          "raw_line": "Ru(NH3)5N2Br2 280.5 Folk73",
          "page": 235,
          "pdf_page_index": 22,
          "provenance": "phi_handbook",
          "source_detail": "PHI Appendix B Chemical States Tables"
        },
        {
          "compound": "Ru(NH3)5N2Cl2",
          "phase": null,
          "value_eV": 282.5,
          "references": [
            "Folk73"
          ],
          "raw_line": "Ru(NH3)5N2Cl2 282.5 Folk73",
          "page": 235,
          "pdf_page_index": 22,
          "provenance": "phi_handbook",
          "source_detail": "PHI Appendix B Chemical States Tables"
        },
        {
          "compound": "Cl3Ru(PhPMe2)3",
          "phase": "mer",
          "value_eV": 276.6,
          "references": [
            "LeBr72"
          ],
          "raw_line": "Cl3Ru(PhPMe2)3 mer 276.6 LeBr72",
          "page": 235,
          "pdf_page_index": 22,
          "provenance": "phi_handbook",
          "source_detail": "PHI Appendix B Chemical States Tables"
        }
      ]
    },
    {
      "id": "S_2p",
      "element": "S",
      "line": "2p",
      "energy_kind": "binding",
      "entries": [
        {
          "compound": "S",
          "phase": null,
          "value_eV": 164.0,
          "references": [
            "handbook"
          ],
          "raw_line": "S 164.0 Φ",
          "page": 235,
          "pdf_page_index": 22,
          "provenance": "phi_handbook",
          "source_detail": "PHI Appendix B Chemical States Tables"
        },
        {
          "compound": "S",
          "phase": null,
          "value_eV": 164.1,
          "references": [
            "SNRS76",
            "WRDM79",
            "RiVe83",
            "LHJG70"
          ],
          "raw_line": "S 164.1 SNRS76, WRDM79, RiVe83, LHJG70",
          "page": 235,
          "pdf_page_index": 22,
          "provenance": "phi_handbook",
          "source_detail": "PHI Appendix B Chemical States Tables"
        },
        {
          "compound": "BaS",
          "phase": null,
          "value_eV": 160.1,
          "references": [
            "SiWo80"
          ],
          "raw_line": "BaS 160.1 SiWo80",
          "page": 235,
          "pdf_page_index": 22,
          "provenance": "phi_handbook",
          "source_detail": "PHI Appendix B Chemical States Tables"
        },
        {
          "compound": "CdS",
          "phase": null,
          "value_eV": 161.7,
          "references": [
            "BSRR81"
          ],
          "raw_line": "CdS 161.7 BSRR81",
          "page": 235,
          "pdf_page_index": 22,
          "provenance": "phi_handbook",
          "source_detail": "PHI Appendix B Chemical States Tables"
        },
        {
          "compound": "CoS",
          "phase": null,
          "value_eV": 162.0,
          "references": [
            "Limo81"
          ],
          "raw_line": "CoS 162.0 Limo81",
          "page": 235,
          "pdf_page_index": 22,
          "provenance": "phi_handbook",
          "source_detail": "PHI Appendix B Chemical States Tables"
        },
        {
          "compound": "Cu2S",
          "phase": null,
          "value_eV": 161.3,
          "references": [
            "BSRR81"
          ],
          "raw_line": "Cu2S 161.3 BSRR81",
          "page": 235,
          "pdf_page_index": 22,
          "provenance": "phi_handbook",
          "source_detail": "PHI Appendix B Chemical States Tables"
        },
        {
          "compound": "Cu2S",
          "phase": null,
          "value_eV": 162.4,
          "references": [
            "NSSP80"
          ],
          "raw_line": "Cu2S 162.4 NSSP80",
          "page": 235,
          "pdf_page_index": 22,
          "provenance": "phi_handbook",
          "source_detail": "PHI Appendix B Chemical States Tables"
        },
        {
          "compound": "CuS",
          "phase": null,
          "value_eV": 162.0,
          "references": [
            "Limo81",
            "NSSP80"
          ],
          "raw_line": "CuS 162.0 Limo81, NSSP80",
          "page": 235,
          "pdf_page_index": 22,
          "provenance": "phi_handbook",
          "source_detail": "PHI Appendix B Chemical States Tables"
        },
        {
          "compound": "CuS",
          "phase": null,
          "value_eV": 161.3,
          "references": [
            "BSRR81"
          ],
          "raw_line": "CuS 161.3 BSRR81",
          "page": 235,
          "pdf_page_index": 22,
          "provenance": "phi_handbook",
          "source_detail": "PHI Appendix B Chemical States Tables"
        },
        {
          "compound": "FeS",
          "phase": null,
          "value_eV": 161.6,
          "references": [
            "Bind73",
            "Limo81"
          ],
          "raw_line": "FeS 161.6 Bind73, Limo81",
          "page": 235,
          "pdf_page_index": 22,
          "provenance": "phi_handbook",
          "source_detail": "PHI Appendix B Chemical States Tables"
        },
        {
          "compound": "FeS2",
          "phase": null,
          "value_eV": 162.9,
          "references": [
            "Bind73",
            "Limo81"
          ],
          "raw_line": "FeS2 162.9 Bind73, Limo81",
          "page": 235,
          "pdf_page_index": 22,
          "provenance": "phi_handbook",
          "source_detail": "PHI Appendix B Chemical States Tables"
        },
        {
          "compound": "Ga2S3",
          "phase": null,
          "value_eV": 162.2,
          "references": [
            "TIWB72"
          ],
          "raw_line": "Ga2S3 162.2 TIWB72",
          "page": 235,
          "pdf_page_index": 22,
          "provenance": "phi_handbook",
          "source_detail": "PHI Appendix B Chemical States Tables"
        },
        {
          "compound": "GeS",
          "phase": null,
          "value_eV": 161.8,
          "references": [
            "SFS77"
          ],
          "raw_line": "GeS 161.8 SFS77",
          "page": 235,
          "pdf_page_index": 22,
          "provenance": "phi_handbook",
          "source_detail": "PHI Appendix B Chemical States Tables"
        },
        {
          "compound": "GeS2",
          "phase": null,
          "value_eV": 161.7,
          "references": [
            "HKMP74"
          ],
          "raw_line": "GeS2 161.7 HKMP74",
          "page": 235,
          "pdf_page_index": 22,
          "provenance": "phi_handbook",
          "source_detail": "PHI Appendix B Chemical States Tables"
        },
        {
          "compound": "HgS",
          "phase": null,
          "value_eV": 162.0,
          "references": [
            "NSSP80"
          ],
          "raw_line": "HgS 162.0 NSSP80",
          "page": 235,
          "pdf_page_index": 22,
          "provenance": "phi_handbook",
          "source_detail": "PHI Appendix B Chemical States Tables"
        },
        {
          "compound": "MnS",
          "phase": null,
          "value_eV": 162.5,
          "references": [
            "Limo81"
          ],
          "raw_line": "MnS 162.5 Limo81",
          "page": 235,
          "pdf_page_index": 22,
          "provenance": "phi_handbook",
          "source_detail": "PHI Appendix B Chemical States Tables"
        },
        {
          "compound": "MoS2",
          "phase": null,
          "value_eV": 162.5,
          "references": [
            "SSOT81",
            "StEd75",
            "PCLH76"
          ],
          "raw_line": "MoS2 162.5 SSOT81, StEd75, PCLH76",
          "page": 236,
          "pdf_page_index": 23,
          "provenance": "phi_handbook",
          "source_detail": "PHI Appendix B Chemical States Tables"
        },
        {
          "compound": "Na2S",
          "phase": null,
          "value_eV": 160.6,
          "references": [
            "SWH71"
          ],
          "raw_line": "Na2S 160.6 SWH71",
          "page": 236,
          "pdf_page_index": 23,
          "provenance": "phi_handbook",
          "source_detail": "PHI Appendix B Chemical States Tables"
        },
        {
          "compound": "Na2S",
          "phase": null,
          "value_eV": 161.8,
          "references": [
            "LHJG70"
          ],
          "raw_line": "Na2S 161.8 LHJG70",
          "page": 236,
          "pdf_page_index": 23,
          "provenance": "phi_handbook",
          "source_detail": "PHI Appendix B Chemical States Tables"
        },
        {
          "compound": "NiS",
          "phase": null,
          "value_eV": 162.2,
          "references": [
            "ShRe79",
            "NgHe76",
            "DPS77"
          ],
          "raw_line": "NiS 162.2 ShRe79, NgHe76, DPS77",
          "page": 236,
          "pdf_page_index": 23,
          "provenance": "phi_handbook",
          "source_detail": "PHI Appendix B Chemical States Tables"
        },
        {
          "compound": "PbS",
          "phase": null,
          "value_eV": 160.8,
          "references": [
            "SFS77"
          ],
          "raw_line": "PbS 160.8 SFS77",
          "page": 236,
          "pdf_page_index": 23,
          "provenance": "phi_handbook",
          "source_detail": "PHI Appendix B Chemical States Tables"
        },
        {
          "compound": "Sb2S3",
          "phase": null,
          "value_eV": 161.8,
          "references": [
            "BCH75"
          ],
          "raw_line": "Sb2S3 161.8 BCH75",
          "page": 236,
          "pdf_page_index": 23,
          "provenance": "phi_handbook",
          "source_detail": "PHI Appendix B Chemical States Tables"
        },
        {
          "compound": "SnS",
          "phase": null,
          "value_eV": 161.1,
          "references": [
            "SFS77"
          ],
          "raw_line": "SnS 161.1 SFS77",
          "page": 236,
          "pdf_page_index": 23,
          "provenance": "phi_handbook",
          "source_detail": "PHI Appendix B Chemical States Tables"
        },
        {
          "compound": "US",
          "phase": null,
          "value_eV": 161.5,
          "references": [
            "SNRS76"
          ],
          "raw_line": "US 161.5 SNRS76",
          "page": 236,
          "pdf_page_index": 23,
          "provenance": "phi_handbook",
          "source_detail": "PHI Appendix B Chemical States Tables"
        },
        {
          "compound": "US3",
          "phase": null,
          "value_eV": 162.6,
          "references": [
            "SNRS76"
          ],
          "raw_line": "US3 162.6 SNRS76",
          "page": 236,
          "pdf_page_index": 23,
          "provenance": "phi_handbook",
          "source_detail": "PHI Appendix B Chemical States Tables"
        },
        {
          "compound": "WS2",
          "phase": null,
          "value_eV": 162.1,
          "references": [
            "NgHe76"
          ],
          "raw_line": "WS2 162.1 NgHe76",
          "page": 236,
          "pdf_page_index": 23,
          "provenance": "phi_handbook",
          "source_detail": "PHI Appendix B Chemical States Tables"
        },
        {
          "compound": "WS2",
          "phase": null,
          "value_eV": 163.0,
          "references": [
            "Wagn75"
          ],
          "raw_line": "WS2 163.0 Wagn75",
          "page": 236,
          "pdf_page_index": 23,
          "provenance": "phi_handbook",
          "source_detail": "PHI Appendix B Chemical States Tables"
        },
        {
          "compound": "ZnS",
          "phase": null,
          "value_eV": 164.0,
          "references": [
            "Limo81"
          ],
          "raw_line": "ZnS 164.0 Limo81",
          "page": 236,
          "pdf_page_index": 23,
          "provenance": "phi_handbook",
          "source_detail": "PHI Appendix B Chemical States Tables"
        },
        {
          "compound": "GeS2TeAs2",
          "phase": null,
          "value_eV": 161.5,
          "references": [
            "HKMP74"
          ],
          "raw_line": "GeS2TeAs2 161.5 HKMP74",
          "page": 236,
          "pdf_page_index": 23,
          "provenance": "phi_handbook",
          "source_detail": "PHI Appendix B Chemical States Tables"
        },
        {
          "compound": "GeS3As2",
          "phase": null,
          "value_eV": 161.6,
          "references": [
            "HKMP74"
          ],
          "raw_line": "GeS3As2 161.6 HKMP74",
          "page": 236,
          "pdf_page_index": 23,
          "provenance": "phi_handbook",
          "source_detail": "PHI Appendix B Chemical States Tables"
        },
        {
          "compound": "KFeS2",
          "phase": null,
          "value_eV": 161.6,
          "references": [
            "Bind73"
          ],
          "raw_line": "KFeS2 161.6 Bind73",
          "page": 236,
          "pdf_page_index": 23,
          "provenance": "phi_handbook",
          "source_detail": "PHI Appendix B Chemical States Tables"
        },
        {
          "compound": "Na2(S*SO3)",
          "phase": null,
          "value_eV": 162.5,
          "references": [
            "Wagn75"
          ],
          "raw_line": "Na2(S*SO3) 162.5 Wagn75",
          "page": 236,
          "pdf_page_index": 23,
          "provenance": "phi_handbook",
          "source_detail": "PHI Appendix B Chemical States Tables"
        },
        {
          "compound": "Na2(S*SO3)",
          "phase": null,
          "value_eV": 161.7,
          "references": [
            "LHJG70"
          ],
          "raw_line": "Na2(S*SO3) 161.7 LHJG70",
          "page": 236,
          "pdf_page_index": 23,
          "provenance": "phi_handbook",
          "source_detail": "PHI Appendix B Chemical States Tables"
        },
        {
          "compound": "Na2(SS*O3)",
          "phase": null,
          "value_eV": 167.7,
          "references": [
            "LHJG70"
          ],
          "raw_line": "Na2(SS*O3) 167.7 LHJG70",
          "page": 236,
          "pdf_page_index": 23,
          "provenance": "phi_handbook",
          "source_detail": "PHI Appendix B Chemical States Tables"
        },
        {
          "compound": "K2SO3",
          "phase": null,
          "value_eV": 167.5,
          "references": [
            "TMR80"
          ],
          "raw_line": "K2SO3 167.5 TMR80",
          "page": 236,
          "pdf_page_index": 23,
          "provenance": "phi_handbook",
          "source_detail": "PHI Appendix B Chemical States Tables"
        },
        {
          "compound": "Na2SO3",
          "phase": null,
          "value_eV": 165.6,
          "references": [
            "SWH71"
          ],
          "raw_line": "Na2SO3 165.6 SWH71",
          "page": 236,
          "pdf_page_index": 23,
          "provenance": "phi_handbook",
          "source_detail": "PHI Appendix B Chemical States Tables"
        },
        {
          "compound": "Na2SO3",
          "phase": null,
          "value_eV": 166.6,
          "references": [
            "WaTa82",
            "LHJG70"
          ],
          "raw_line": "Na2SO3 166.6 WaTa82, LHJG70",
          "page": 236,
          "pdf_page_index": 23,
          "provenance": "phi_handbook",
          "source_detail": "PHI Appendix B Chemical States Tables"
        },
        {
          "compound": "Na2SO3",
          "phase": null,
          "value_eV": 167.2,
          "references": [
            "TMR80"
          ],
          "raw_line": "Na2SO3 167.2 TMR80",
          "page": 236,
          "pdf_page_index": 23,
          "provenance": "phi_handbook",
          "source_detail": "PHI Appendix B Chemical States Tables"
        },
        {
          "compound": "Ag2SO4",
          "phase": null,
          "value_eV": 168.6,
          "references": [
            "TMR80"
          ],
          "raw_line": "Ag2SO4 168.6 TMR80",
          "page": 236,
          "pdf_page_index": 23,
          "provenance": "phi_handbook",
          "source_detail": "PHI Appendix B Chemical States Tables"
        },
        {
          "compound": "Al2(SO4)3",
          "phase": null,
          "value_eV": 168.8,
          "references": [
            "LHJG70"
          ],
          "raw_line": "Al2(SO4)3 168.8 LHJG70",
          "page": 236,
          "pdf_page_index": 23,
          "provenance": "phi_handbook",
          "source_detail": "PHI Appendix B Chemical States Tables"
        },
        {
          "compound": "BaSO4",
          "phase": null,
          "value_eV": 168.8,
          "references": [
            "SiWo80",
            "CLSW83"
          ],
          "raw_line": "BaSO4 168.8 SiWo80, CLSW83",
          "page": 236,
          "pdf_page_index": 23,
          "provenance": "phi_handbook",
          "source_detail": "PHI Appendix B Chemical States Tables"
        },
        {
          "compound": "CaSO4",
          "phase": null,
          "value_eV": 169.0,
          "references": [
            "CLSW83"
          ],
          "raw_line": "CaSO4 169.0 CLSW83",
          "page": 236,
          "pdf_page_index": 23,
          "provenance": "phi_handbook",
          "source_detail": "PHI Appendix B Chemical States Tables"
        },
        {
          "compound": "CoSO4",
          "phase": null,
          "value_eV": 169.7,
          "references": [
            "Limo81"
          ],
          "raw_line": "CoSO4 169.7 Limo81",
          "page": 236,
          "pdf_page_index": 23,
          "provenance": "phi_handbook",
          "source_detail": "PHI Appendix B Chemical States Tables"
        },
        {
          "compound": "CuSO4",
          "phase": null,
          "value_eV": 169.3,
          "references": [
            "WaTa80",
            "NSSP80",
            "Limo81"
          ],
          "raw_line": "CuSO4 169.3 WaTa80, NSSP80, Limo81",
          "page": 236,
          "pdf_page_index": 23,
          "provenance": "phi_handbook",
          "source_detail": "PHI Appendix B Chemical States Tables"
        },
        {
          "compound": "FeSO4",
          "phase": null,
          "value_eV": 168.8,
          "references": [
            "Limo81",
            "LHJG70"
          ],
          "raw_line": "FeSO4 168.8 Limo81, LHJG70",
          "page": 236,
          "pdf_page_index": 23,
          "provenance": "phi_handbook",
          "source_detail": "PHI Appendix B Chemical States Tables"
        },
        {
          "compound": "Fe2(SO4)3",
          "phase": null,
          "value_eV": 169.1,
          "references": [
            "LHJG70"
          ],
          "raw_line": "Fe2(SO4)3 169.1 LHJG70",
          "page": 236,
          "pdf_page_index": 23,
          "provenance": "phi_handbook",
          "source_detail": "PHI Appendix B Chemical States Tables"
        },
        {
          "compound": "K2SO4",
          "phase": null,
          "value_eV": 169.1,
          "references": [
            "TMR80"
          ],
          "raw_line": "K2SO4 169.1 TMR80",
          "page": 236,
          "pdf_page_index": 23,
          "provenance": "phi_handbook",
          "source_detail": "PHI Appendix B Chemical States Tables"
        },
        {
          "compound": "MnSO4",
          "phase": null,
          "value_eV": 171.0,
          "references": [
            "Limo81"
          ],
          "raw_line": "MnSO4 171.0 Limo81",
          "page": 236,
          "pdf_page_index": 23,
          "provenance": "phi_handbook",
          "source_detail": "PHI Appendix B Chemical States Tables"
        },
        {
          "compound": "Na2SO4",
          "phase": null,
          "value_eV": 168.8,
          "references": [
            "TMR80"
          ],
          "raw_line": "Na2SO4 168.8 TMR80",
          "page": 236,
          "pdf_page_index": 23,
          "provenance": "phi_handbook",
          "source_detail": "PHI Appendix B Chemical States Tables"
        },
        {
          "compound": "NiSO4",
          "phase": null,
          "value_eV": 169.2,
          "references": [
            "Limo81",
            "NSLS77",
            "Nefe82",
            "ShRe79"
          ],
          "raw_line": "NiSO4 169.2 Limo81, NSLS77, Nefe82, ShRe79",
          "page": 236,
          "pdf_page_index": 23,
          "provenance": "phi_handbook",
          "source_detail": "PHI Appendix B Chemical States Tables"
        },
        {
          "compound": "PbSO4",
          "phase": null,
          "value_eV": 168.6,
          "references": [
            "NSSP80"
          ],
          "raw_line": "PbSO4 168.6 NSSP80",
          "page": 236,
          "pdf_page_index": 23,
          "provenance": "phi_handbook",
          "source_detail": "PHI Appendix B Chemical States Tables"
        },
        {
          "compound": "SrSO4",
          "phase": null,
          "value_eV": 169.1,
          "references": [
            "CLSW83"
          ],
          "raw_line": "SrSO4 169.1 CLSW83",
          "page": 236,
          "pdf_page_index": 23,
          "provenance": "phi_handbook",
          "source_detail": "PHI Appendix B Chemical States Tables"
        },
        {
          "compound": "U(SO4)2",
          "phase": null,
          "value_eV": 169.1,
          "references": [
            "Chad73"
          ],
          "raw_line": "U(SO4)2 169.1 Chad73",
          "page": 236,
          "pdf_page_index": 23,
          "provenance": "phi_handbook",
          "source_detail": "PHI Appendix B Chemical States Tables"
        },
        {
          "compound": "ZnSO4",
          "phase": null,
          "value_eV": 169.5,
          "references": [
            "Nefe82"
          ],
          "raw_line": "ZnSO4 169.5 Nefe82",
          "page": 236,
          "pdf_page_index": 23,
          "provenance": "phi_handbook",
          "source_detail": "PHI Appendix B Chemical States Tables"
        },
        {
          "compound": "NO2SO3",
          "phase": null,
          "value_eV": 166.8,
          "references": [
            "BCM78"
          ],
          "raw_line": "NO2SO3 166.8 BCM78",
          "page": 236,
          "pdf_page_index": 23,
          "provenance": "phi_handbook",
          "source_detail": "PHI Appendix B Chemical States Tables"
        },
        {
          "compound": "S2N2",
          "phase": null,
          "value_eV": 164.6,
          "references": [
            "SDIO77"
          ],
          "raw_line": "S2N2 164.6 SDIO77",
          "page": 236,
          "pdf_page_index": 23,
          "provenance": "phi_handbook",
          "source_detail": "PHI Appendix B Chemical States Tables"
        },
        {
          "compound": "SF6",
          "phase": null,
          "value_eV": 174.4,
          "references": [
            "WaTa82"
          ],
          "raw_line": "SF6 174.4 WaTa82",
          "page": 236,
          "pdf_page_index": 23,
          "provenance": "phi_handbook",
          "source_detail": "PHI Appendix B Chemical States Tables"
        },
        {
          "compound": "SF6",
          "phase": null,
          "value_eV": 177.2,
          "references": [
            "LHJG70"
          ],
          "raw_line": "SF6 177.2 LHJG70",
          "page": 236,
          "pdf_page_index": 23,
          "provenance": "phi_handbook",
          "source_detail": "PHI Appendix B Chemical States Tables"
        },
        {
          "compound": "SO2",
          "phase": null,
          "value_eV": 167.4,
          "references": [
            "WaTa82"
          ],
          "raw_line": "SO2 167.4 WaTa82",
          "page": 236,
          "pdf_page_index": 23,
          "provenance": "phi_handbook",
          "source_detail": "PHI Appendix B Chemical States Tables"
        },
        {
          "compound": "SO2",
          "phase": null,
          "value_eV": 168.1,
          "references": [
            "LHJG70"
          ],
          "raw_line": "SO2 168.1 LHJG70",
          "page": 236,
          "pdf_page_index": 23,
          "provenance": "phi_handbook",
          "source_detail": "PHI Appendix B Chemical States Tables"
        },
        {
          "compound": "SOCl2",
          "phase": null,
          "value_eV": 168.1,
          "references": [
            "LHJG70"
          ],
          "raw_line": "SOCl2 168.1 LHJG70",
          "page": 236,
          "pdf_page_index": 23,
          "provenance": "phi_handbook",
          "source_detail": "PHI Appendix B Chemical States Tables"
        },
        {
          "compound": "SOF2",
          "phase": null,
          "value_eV": 170.0,
          "references": [
            "LHJG70"
          ],
          "raw_line": "SOF2 170.0 LHJG70",
          "page": 236,
          "pdf_page_index": 23,
          "provenance": "phi_handbook",
          "source_detail": "PHI Appendix B Chemical States Tables"
        },
        {
          "compound": "SP(NH2)3",
          "phase": null,
          "value_eV": 162.3,
          "references": [
            "FlWe75"
          ],
          "raw_line": "SP(NH2)3 162.3 FlWe75",
          "page": 236,
          "pdf_page_index": 23,
          "provenance": "phi_handbook",
          "source_detail": "PHI Appendix B Chemical States Tables"
        },
        {
          "compound": "SPCl3",
          "phase": null,
          "value_eV": 163.7,
          "references": [
            "FlWe75"
          ],
          "raw_line": "SPCl3 163.7 FlWe75",
          "page": 236,
          "pdf_page_index": 23,
          "provenance": "phi_handbook",
          "source_detail": "PHI Appendix B Chemical States Tables"
        },
        {
          "compound": "S2Cl2",
          "phase": null,
          "value_eV": 163.5,
          "references": [
            "LHJG70"
          ],
          "raw_line": "S2Cl2 163.5 LHJG70",
          "page": 236,
          "pdf_page_index": 23,
          "provenance": "phi_handbook",
          "source_detail": "PHI Appendix B Chemical States Tables"
        },
        {
          "compound": "S2F10",
          "phase": null,
          "value_eV": 174.4,
          "references": [
            "LHJG70"
          ],
          "raw_line": "S2F10 174.4 LHJG70",
          "page": 236,
          "pdf_page_index": 23,
          "provenance": "phi_handbook",
          "source_detail": "PHI Appendix B Chemical States Tables"
        },
        {
          "compound": "CS2",
          "phase": null,
          "value_eV": 163.7,
          "references": [
            "LHJG70"
          ],
          "raw_line": "CS2 163.7 LHJG70",
          "page": 236,
          "pdf_page_index": 23,
          "provenance": "phi_handbook",
          "source_detail": "PHI Appendix B Chemical States Tables"
        },
        {
          "compound": "(CH2COOH)2S",
          "phase": null,
          "value_eV": 163.7,
          "references": [
            "LHJG70"
          ],
          "raw_line": "(CH2COOH)2S 163.7 LHJG70",
          "page": 236,
          "pdf_page_index": 23,
          "provenance": "phi_handbook",
          "source_detail": "PHI Appendix B Chemical States Tables"
        },
        {
          "compound": "(CH2Ph)2S",
          "phase": null,
          "value_eV": 163.3,
          "references": [
            "LHJG70"
          ],
          "raw_line": "(CH2Ph)2S 163.3 LHJG70",
          "page": 236,
          "pdf_page_index": 23,
          "provenance": "phi_handbook",
          "source_detail": "PHI Appendix B Chemical States Tables"
        },
        {
          "compound": "PhSH",
          "phase": null,
          "value_eV": 163.1,
          "references": [
            "LHJG70"
          ],
          "raw_line": "PhSH 163.1 LHJG70",
          "page": 236,
          "pdf_page_index": 23,
          "provenance": "phi_handbook",
          "source_detail": "PHI Appendix B Chemical States Tables"
        },
        {
          "compound": "Ph2S",
          "phase": null,
          "value_eV": 163.2,
          "references": [
            "LHJG70"
          ],
          "raw_line": "Ph2S 163.2 LHJG70",
          "page": 236,
          "pdf_page_index": 23,
          "provenance": "phi_handbook",
          "source_detail": "PHI Appendix B Chemical States Tables"
        },
        {
          "compound": "Thiophene",
          "phase": null,
          "value_eV": 164.3,
          "references": [
            "LHJG70"
          ],
          "raw_line": "Thiophene 164.3 LHJG70",
          "page": 236,
          "pdf_page_index": 23,
          "provenance": "phi_handbook",
          "source_detail": "PHI Appendix B Chemical States Tables"
        },
        {
          "compound": "Ph3PS",
          "phase": null,
          "value_eV": 162.4,
          "references": [
            "FlWe75",
            "MSAV71"
          ],
          "raw_line": "Ph3PS 162.4 FlWe75, MSAV71",
          "page": 236,
          "pdf_page_index": 23,
          "provenance": "phi_handbook",
          "source_detail": "PHI Appendix B Chemical States Tables"
        },
        {
          "compound": "Ph3PS",
          "phase": null,
          "value_eV": 161.8,
          "references": [
            "HVV79"
          ],
          "raw_line": "Ph3PS 161.8 HVV79",
          "page": 236,
          "pdf_page_index": 23,
          "provenance": "phi_handbook",
          "source_detail": "PHI Appendix B Chemical States Tables"
        },
        {
          "compound": "Ph3AsS",
          "phase": null,
          "value_eV": 161.7,
          "references": [
            "HVV79"
          ],
          "raw_line": "Ph3AsS 161.7 HVV79",
          "page": 236,
          "pdf_page_index": 23,
          "provenance": "phi_handbook",
          "source_detail": "PHI Appendix B Chemical States Tables"
        },
        {
          "compound": "PhSSPh",
          "phase": null,
          "value_eV": 164.4,
          "references": [
            "RiVe83",
            "LHJG70"
          ],
          "raw_line": "PhSSPh 164.4 RiVe83, LHJG70",
          "page": 236,
          "pdf_page_index": 23,
          "provenance": "phi_handbook",
          "source_detail": "PHI Appendix B Chemical States Tables"
        },
        {
          "compound": "PhCH2SSCH2Ph",
          "phase": null,
          "value_eV": 164.2,
          "references": [
            "RiVe83"
          ],
          "raw_line": "PhCH2SSCH2Ph 164.2 RiVe83",
          "page": 236,
          "pdf_page_index": 23,
          "provenance": "phi_handbook",
          "source_detail": "PHI Appendix B Chemical States Tables"
        },
        {
          "compound": "(PhS)3P",
          "phase": null,
          "value_eV": 163.6,
          "references": [
            "MSAV71"
          ],
          "raw_line": "(PhS)3P 163.6 MSAV71",
          "page": 236,
          "pdf_page_index": 23,
          "provenance": "phi_handbook",
          "source_detail": "PHI Appendix B Chemical States Tables"
        },
        {
          "compound": "(PhS)3PS",
          "phase": null,
          "value_eV": 163.5,
          "references": [
            "MSAV71"
          ],
          "raw_line": "(PhS)3PS 163.5 MSAV71",
          "page": 236,
          "pdf_page_index": 23,
          "provenance": "phi_handbook",
          "source_detail": "PHI Appendix B Chemical States Tables"
        },
        {
          "compound": "BuSSBu",
          "phase": null,
          "value_eV": 164.1,
          "references": [
            "RiVe83"
          ],
          "raw_line": "BuSSBu 164.1 RiVe83",
          "page": 236,
          "pdf_page_index": 23,
          "provenance": "phi_handbook",
          "source_detail": "PHI Appendix B Chemical States Tables"
        },
        {
          "compound": "MeSSMe",
          "phase": null,
          "value_eV": 164.3,
          "references": [
            "RiVe83"
          ],
          "raw_line": "MeSSMe 164.3 RiVe83",
          "page": 236,
          "pdf_page_index": 23,
          "provenance": "phi_handbook",
          "source_detail": "PHI Appendix B Chemical States Tables"
        },
        {
          "compound": "NH2CSNH2",
          "phase": null,
          "value_eV": 162.1,
          "references": [
            "LeRa77",
            "NBMO73",
            "SrWa77"
          ],
          "raw_line": "NH2CSNH2 162.1 LeRa77, NBMO73, SrWa77",
          "page": 236,
          "pdf_page_index": 23,
          "provenance": "phi_handbook",
          "source_detail": "PHI Appendix B Chemical States Tables"
        },
        {
          "compound": "2-Mercaptobenzimidaz",
          "phase": null,
          "value_eV": 162.2,
          "references": [
            "YYS79"
          ],
          "raw_line": "2-Mercaptobenzimidaz 162.2 YYS79",
          "page": 236,
          "pdf_page_index": 23,
          "provenance": "phi_handbook",
          "source_detail": "PHI Appendix B Chemical States Tables"
        },
        {
          "compound": "2-Mercaptobenzimidaz",
          "phase": null,
          "value_eV": 162.8,
          "references": [
            "ChHa79"
          ],
          "raw_line": "2-Mercaptobenzimidaz 162.8 ChHa79",
          "page": 236,
          "pdf_page_index": 23,
          "provenance": "phi_handbook",
          "source_detail": "PHI Appendix B Chemical States Tables"
        },
        {
          "compound": "BuNH3HSO4",
          "phase": null,
          "value_eV": 167.3,
          "references": [
            "EvRe81"
          ],
          "raw_line": "BuNH3HSO4 167.3 EvRe81",
          "page": 236,
          "pdf_page_index": 23,
          "provenance": "phi_handbook",
          "source_detail": "PHI Appendix B Chemical States Tables"
        },
        {
          "compound": "Bu4NHSO4",
          "phase": null,
          "value_eV": 168.0,
          "references": [
            "EvRe81"
          ],
          "raw_line": "Bu4NHSO4 168.0 EvRe81",
          "page": 236,
          "pdf_page_index": 23,
          "provenance": "phi_handbook",
          "source_detail": "PHI Appendix B Chemical States Tables"
        },
        {
          "compound": "Et3NHHSO4",
          "phase": null,
          "value_eV": 168.5,
          "references": [
            "EvRe81"
          ],
          "raw_line": "Et3NHHSO4 168.5 EvRe81",
          "page": 236,
          "pdf_page_index": 23,
          "provenance": "phi_handbook",
          "source_detail": "PHI Appendix B Chemical States Tables"
        },
        {
          "compound": "PhSCMe3",
          "phase": null,
          "value_eV": 162.4,
          "references": [
            "PiLu72"
          ],
          "raw_line": "PhSCMe3 162.4 PiLu72",
          "page": 236,
          "pdf_page_index": 23,
          "provenance": "phi_handbook",
          "source_detail": "PHI Appendix B Chemical States Tables"
        },
        {
          "compound": "Tetrathionaphthalene",
          "phase": null,
          "value_eV": 164.4,
          "references": [
            "RiVe83"
          ],
          "raw_line": "Tetrathionaphthalene 164.4 RiVe83",
          "page": 236,
          "pdf_page_index": 23,
          "provenance": "phi_handbook",
          "source_detail": "PHI Appendix B Chemical States Tables"
        },
        {
          "compound": "Cysteine",
          "phase": null,
          "value_eV": 163.2,
          "references": [
            "LiMa79",
            "LHJG70"
          ],
          "raw_line": "Cysteine 163.2 LiMa79, LHJG70",
          "page": 236,
          "pdf_page_index": 23,
          "provenance": "phi_handbook",
          "source_detail": "PHI Appendix B Chemical States Tables"
        },
        {
          "compound": "Cysteine HCl hydrate",
          "phase": null,
          "value_eV": 163.1,
          "references": [
            "SSEW79"
          ],
          "raw_line": "Cysteine HCl hydrate 163.1 SSEW79",
          "page": 236,
          "pdf_page_index": 23,
          "provenance": "phi_handbook",
          "source_detail": "PHI Appendix B Chemical States Tables"
        },
        {
          "compound": "Cysteine HCl hydrate",
          "phase": null,
          "value_eV": 163.6,
          "references": [
            "LHJG70"
          ],
          "raw_line": "Cysteine HCl hydrate 163.6 LHJG70",
          "page": 236,
          "pdf_page_index": 23,
          "provenance": "phi_handbook",
          "source_detail": "PHI Appendix B Chemical States Tables"
        },
        {
          "compound": "Methionine",
          "phase": null,
          "value_eV": 162.8,
          "references": [
            "BBFR77"
          ],
          "raw_line": "Methionine 162.8 BBFR77",
          "page": 236,
          "pdf_page_index": 23,
          "provenance": "phi_handbook",
          "source_detail": "PHI Appendix B Chemical States Tables"
