Repository: arquerlab/SERSFlow

# SERSFlow

## Run the API

Install dependencies:

```bash
pip install -e .
```

## Python HTTP client

Optional ergonomics wrapper around this API (`httpx`):

```bash
pip install -e ".[client]"
```

```python
from sersflow.client import SersflowClient

with SersflowClient("http://127.0.0.1:8000") as client:
    client.meta.health()
```

See `examples/python_client_quickstart.py` for upload → dataset → session → analysis.

## MCP (Cursor)

Optional stdio MCP for LLM agents (`sersflow-mcp`), bundled with the API package:

```bash
pip install -e ".[mcp]"
```

See [docs/MCP_SETUP.md](docs/MCP_SETUP.md) for Cursor `mcp.json`, env/TOML config, and confirmation rules.

File: src/sersflow/core/xps/data/chemical_states.json (part 25 of 31)
{
        },
        {
          "compound": "NH2C6H4SO3H",
          "phase": null,
          "value_eV": 167.8,
          "references": [
            "HaSh73"
          ],
          "raw_line": "NH2C6H4SO3H 167.8 HaSh73",
          "page": 236,
          "pdf_page_index": 23,
          "provenance": "phi_handbook",
          "source_detail": "PHI Appendix B Chemical States Tables"
        },
        {
          "compound": "(MeO)2S",
          "phase": null,
          "value_eV": 164.5,
          "references": [
            "LHJG70"
          ],
          "raw_line": "(MeO)2S 164.5 LHJG70",
          "page": 236,
          "pdf_page_index": 23,
          "provenance": "phi_handbook",
          "source_detail": "PHI Appendix B Chemical States Tables"
        },
        {
          "compound": "Me2SO",
          "phase": null,
          "value_eV": 166.5,
          "references": [
            "LHJG70"
          ],
          "raw_line": "Me2SO 166.5 LHJG70",
          "page": 236,
          "pdf_page_index": 23,
          "provenance": "phi_handbook",
          "source_detail": "PHI Appendix B Chemical States Tables"
        },
        {
          "compound": "(PhCH2)2SO",
          "phase": null,
          "value_eV": 165.9,
          "references": [
            "LHJG70"
          ],
          "raw_line": "(PhCH2)2SO 165.9 LHJG70",
          "page": 236,
          "pdf_page_index": 23,
          "provenance": "phi_handbook",
          "source_detail": "PHI Appendix B Chemical States Tables"
        },
        {
          "compound": "Ph2SO",
          "phase": null,
          "value_eV": 166.0,
          "references": [
            "LHJG70"
          ],
          "raw_line": "Ph2SO 166.0 LHJG70",
          "page": 236,
          "pdf_page_index": 23,
          "provenance": "phi_handbook",
          "source_detail": "PHI Appendix B Chemical States Tables"
        },
        {
          "compound": "Me2SO2",
          "phase": null,
          "value_eV": 169.0,
          "references": [
            "LHJG70"
          ],
          "raw_line": "Me2SO2 169.0 LHJG70",
          "page": 236,
          "pdf_page_index": 23,
          "provenance": "phi_handbook",
          "source_detail": "PHI Appendix B Chemical States Tables"
        },
        {
          "compound": "CH3OS(O)OCH3",
          "phase": null,
          "value_eV": 168.4,
          "references": [
            "LHJG70"
          ],
          "raw_line": "CH3OS(O)OCH3 168.4 LHJG70",
          "page": 236,
          "pdf_page_index": 23,
          "provenance": "phi_handbook",
          "source_detail": "PHI Appendix B Chemical States Tables"
        },
        {
          "compound": "MeSO2Cl",
          "phase": null,
          "value_eV": 169.3,
          "references": [
            "LHJG70"
          ],
          "raw_line": "MeSO2Cl 169.3 LHJG70",
          "page": 236,
          "pdf_page_index": 23,
          "provenance": "phi_handbook",
          "source_detail": "PHI Appendix B Chemical States Tables"
        },
        {
          "compound": "ClC6H4CH2SO2Cl",
          "phase": null,
          "value_eV": 168.5,
          "references": [
            "LHJG70"
          ],
          "raw_line": "ClC6H4CH2SO2Cl 168.5 LHJG70",
          "page": 236,
          "pdf_page_index": 23,
          "provenance": "phi_handbook",
          "source_detail": "PHI Appendix B Chemical States Tables"
        },
        {
          "compound": "PhSO2Na",
          "phase": null,
          "value_eV": 166.3,
          "references": [
            "LHJG70"
          ],
          "raw_line": "PhSO2Na 166.3 LHJG70",
          "page": 236,
          "pdf_page_index": 23,
          "provenance": "phi_handbook",
          "source_detail": "PHI Appendix B Chemical States Tables"
        },
        {
          "compound": "p-NH2C6H4SO2C6H4NH2",
          "phase": null,
          "value_eV": 167.9,
          "references": [
            "LHJG70"
          ],
          "raw_line": "p-NH2C6H4SO2C6H4NH2 167.9 LHJG70",
          "page": 236,
          "pdf_page_index": 23,
          "provenance": "phi_handbook",
          "source_detail": "PHI Appendix B Chemical States Tables"
        },
        {
          "compound": "p-NH2C6H4SO2NH2",
          "phase": null,
          "value_eV": 168.4,
          "references": [
            "LHJG70"
          ],
          "raw_line": "p-NH2C6H4SO2NH2 168.4 LHJG70",
          "page": 236,
          "pdf_page_index": 23,
          "provenance": "phi_handbook",
          "source_detail": "PHI Appendix B Chemical States Tables"
        },
        {
          "compound": "p-CH3C6H4SO2Cl",
          "phase": null,
          "value_eV": 168.4,
          "references": [
            "LHJG70"
          ],
          "raw_line": "p-CH3C6H4SO2Cl 168.4 LHJG70",
          "page": 236,
          "pdf_page_index": 23,
          "provenance": "phi_handbook",
          "source_detail": "PHI Appendix B Chemical States Tables"
        },
        {
          "compound": "p-NH2C6H4SO3Na",
          "phase": null,
          "value_eV": 168.1,
          "references": [
            "LHJG70"
          ],
          "raw_line": "p-NH2C6H4SO3Na 168.1 LHJG70",
          "page": 236,
          "pdf_page_index": 23,
          "provenance": "phi_handbook",
          "source_detail": "PHI Appendix B Chemical States Tables"
        },
        {
          "compound": "p-O2NC6H4SNa",
          "phase": null,
          "value_eV": 161.0,
          "references": [
            "LHJG70"
          ],
          "raw_line": "p-O2NC6H4SNa 161.0 LHJG70",
          "page": 236,
          "pdf_page_index": 23,
          "provenance": "phi_handbook",
          "source_detail": "PHI Appendix B Chemical States Tables"
        },
        {
          "compound": "o-O2NC6H4SH",
          "phase": null,
          "value_eV": 163.5,
          "references": [
            "LHJG70"
          ],
          "raw_line": "o-O2NC6H4SH 163.5 LHJG70",
          "page": 236,
          "pdf_page_index": 23,
          "provenance": "phi_handbook",
          "source_detail": "PHI Appendix B Chemical States Tables"
        },
        {
          "compound": "o-O2NC6H4SH",
          "phase": null,
          "value_eV": 163.9,
          "references": [
            "LHJG70"
          ],
          "raw_line": "o-O2NC6H4SH 163.9 LHJG70",
          "page": 236,
          "pdf_page_index": 23,
          "provenance": "phi_handbook",
          "source_detail": "PHI Appendix B Chemical States Tables"
        },
        {
          "compound": "p-O2NC6H4SMe",
          "phase": null,
          "value_eV": 163.5,
          "references": [
            "LHJG70"
          ],
          "raw_line": "p-O2NC6H4SMe 163.5 LHJG70",
          "page": 236,
          "pdf_page_index": 23,
          "provenance": "phi_handbook",
          "source_detail": "PHI Appendix B Chemical States Tables"
        },
        {
          "compound": "o-O2NC6H4SNH2",
          "phase": null,
          "value_eV": 164.1,
          "references": [
            "LHJG70"
          ],
          "raw_line": "o-O2NC6H4SNH2 164.1 LHJG70",
          "page": 236,
          "pdf_page_index": 23,
          "provenance": "phi_handbook",
          "source_detail": "PHI Appendix B Chemical States Tables"
        },
        {
          "compound": "o-O2NC6H4SCl",
          "phase": null,
          "value_eV": 163.9,
          "references": [
            "LHJG70"
          ],
          "raw_line": "o-O2NC6H4SCl 163.9 LHJG70",
          "page": 236,
          "pdf_page_index": 23,
          "provenance": "phi_handbook",
          "source_detail": "PHI Appendix B Chemical States Tables"
        },
        {
          "compound": "p-O2NC6H4SO2F",
          "phase": null,
          "value_eV": 169.6,
          "references": [
            "LHJG70"
          ],
          "raw_line": "p-O2NC6H4SO2F 169.6 LHJG70",
          "page": 236,
          "pdf_page_index": 23,
          "provenance": "phi_handbook",
          "source_detail": "PHI Appendix B Chemical States Tables"
        },
        {
          "compound": "o-O2NC6H4SO2F",
          "phase": null,
          "value_eV": 170.0,
          "references": [
            "LHJG70"
          ],
          "raw_line": "o-O2NC6H4SO2F 170.0 LHJG70",
          "page": 236,
          "pdf_page_index": 23,
          "provenance": "phi_handbook",
          "source_detail": "PHI Appendix B Chemical States Tables"
        },
        {
          "compound": "PhCH2SSCH2Ph",
          "phase": null,
          "value_eV": 163.6,
          "references": [
            "LHJG70"
          ],
          "raw_line": "PhCH2SSCH2Ph 163.6 LHJG70",
          "page": 236,
          "pdf_page_index": 23,
          "provenance": "phi_handbook",
          "source_detail": "PHI Appendix B Chemical States Tables"
        },
        {
          "compound": "PhCH2S*SOCH2Ph",
          "phase": null,
          "value_eV": 163.7,
          "references": [
            "LHJG70"
          ],
          "raw_line": "PhCH2S*SOCH2Ph 163.7 LHJG70",
          "page": 236,
          "pdf_page_index": 23,
          "provenance": "phi_handbook",
          "source_detail": "PHI Appendix B Chemical States Tables"
        },
        {
          "compound": "PhCH2SS*OCH2Ph",
          "phase": null,
          "value_eV": 165.9,
          "references": [
            "LHJG70"
          ],
          "raw_line": "PhCH2SS*OCH2Ph 165.9 LHJG70",
          "page": 236,
          "pdf_page_index": 23,
          "provenance": "phi_handbook",
          "source_detail": "PHI Appendix B Chemical States Tables"
        },
        {
          "compound": "PhCH2S*SO2CH2Ph",
          "phase": null,
          "value_eV": 163.9,
          "references": [
            "LHJG70"
          ],
          "raw_line": "PhCH2S*SO2CH2Ph 163.9 LHJG70",
          "page": 236,
          "pdf_page_index": 23,
          "provenance": "phi_handbook",
          "source_detail": "PHI Appendix B Chemical States Tables"
        },
        {
          "compound": "PhCH2SS*O2CH2Ph",
          "phase": null,
          "value_eV": 168.0,
          "references": [
            "LHJG70"
          ],
          "raw_line": "PhCH2SS*O2CH2Ph 168.0 LHJG70",
          "page": 236,
          "pdf_page_index": 23,
          "provenance": "phi_handbook",
          "source_detail": "PHI Appendix B Chemical States Tables"
        },
        {
          "compound": "(CH3)3S+I-",
          "phase": null,
          "value_eV": 165.8,
          "references": [
            "LHJG70"
          ],
          "raw_line": "(CH3)3S+I- 165.8 LHJG70",
          "page": 236,
          "pdf_page_index": 23,
          "provenance": "phi_handbook",
          "source_detail": "PHI Appendix B Chemical States Tables"
        },
        {
          "compound": "(CH3)3S+(O)I-",
          "phase": null,
          "value_eV": 168.2,
          "references": [
            "LHJG70"
          ],
          "raw_line": "(CH3)3S+(O)I- 168.2 LHJG70",
          "page": 236,
          "pdf_page_index": 23,
          "provenance": "phi_handbook",
          "source_detail": "PHI Appendix B Chemical States Tables"
        },
        {
          "compound": "(HOOCCH2)2S+CH2COO-",
          "phase": null,
          "value_eV": 166.2,
          "references": [
            "LHJG70"
          ],
          "raw_line": "(HOOCCH2)2S+CH2COO- 166.2 LHJG70",
          "page": 236,
          "pdf_page_index": 23,
          "provenance": "phi_handbook",
          "source_detail": "PHI Appendix B Chemical States Tables"
        }
      ]
    },
    {
      "id": "S_KLL",
      "element": "S",
      "line": "KLL",
      "energy_kind": "kinetic",
      "entries": [
        {
          "compound": "NiS",
          "phase": null,
          "value_eV": 2116.1,
          "references": [
            "WaTa80"
          ],
          "raw_line": "NiS 2116.1 WaTa80",
          "page": 236,
          "pdf_page_index": 23,
          "provenance": "phi_handbook",
          "source_detail": "PHI Appendix B Chemical States Tables"
        },
        {
          "compound": "Ni3S2",
          "phase": null,
          "value_eV": 2115.9,
          "references": [
            "Wagn78"
          ],
          "raw_line": "Ni3S2 2115.9 Wagn78",
          "page": 236,
          "pdf_page_index": 23,
          "provenance": "phi_handbook",
          "source_detail": "PHI Appendix B Chemical States Tables"
        },
        {
          "compound": "WS2",
          "phase": null,
          "value_eV": 2115.6,
          "references": [
            "Wagn78"
          ],
          "raw_line": "WS2 2115.6 Wagn78",
          "page": 237,
          "pdf_page_index": 24,
          "provenance": "phi_handbook",
          "source_detail": "PHI Appendix B Chemical States Tables"
        },
        {
          "compound": "Na2SO3",
          "phase": null,
          "value_eV": 2108.5,
          "references": [
            "WaTa82"
          ],
          "raw_line": "Na2SO3 2108.5 WaTa82",
          "page": 237,
          "pdf_page_index": 24,
          "provenance": "phi_handbook",
          "source_detail": "PHI Appendix B Chemical States Tables"
        },
        {
          "compound": "Na2(SS*O3)",
          "phase": null,
          "value_eV": 2107.8,
          "references": [
            "Wagn75"
          ],
          "raw_line": "Na2(SS*O3) 2107.8 Wagn75",
          "page": 237,
          "pdf_page_index": 24,
          "provenance": "phi_handbook",
          "source_detail": "PHI Appendix B Chemical States Tables"
        },
        {
          "compound": "Na2(S*SO3)",
          "phase": null,
          "value_eV": 2112.5,
          "references": [
            "Wagn75"
          ],
          "raw_line": "Na2(S*SO3) 2112.5 Wagn75",
          "page": 237,
          "pdf_page_index": 24,
          "provenance": "phi_handbook",
          "source_detail": "PHI Appendix B Chemical States Tables"
        },
        {
          "compound": "CuSO4",
          "phase": null,
          "value_eV": 2108.0,
          "references": [
            "WaTa80"
          ],
          "raw_line": "CuSO4 2108.0 WaTa80",
          "page": 237,
          "pdf_page_index": 24,
          "provenance": "phi_handbook",
          "source_detail": "PHI Appendix B Chemical States Tables"
        },
        {
          "compound": "SO2",
          "phase": null,
          "value_eV": 2106.2,
          "references": [
            "WaTa82"
          ],
          "raw_line": "SO2 2106.2 WaTa82",
          "page": 237,
          "pdf_page_index": 24,
          "provenance": "phi_handbook",
          "source_detail": "PHI Appendix B Chemical States Tables"
        },
        {
          "compound": "SF6",
          "phase": null,
          "value_eV": 2100.5,
          "references": [
            "WaTa82"
          ],
          "raw_line": "SF6 2100.5 WaTa82",
          "page": 237,
          "pdf_page_index": 24,
          "provenance": "phi_handbook",
          "source_detail": "PHI Appendix B Chemical States Tables"
        }
      ]
    },
    {
      "id": "Sb_3d5_2",
      "element": "Sb",
      "line": "3d5/2",
      "energy_kind": "binding",
      "entries": [
        {
          "compound": "Sb",
          "phase": null,
          "value_eV": 528.3,
          "references": [
            "handbook"
          ],
          "raw_line": "Sb 528.3 Φ",
          "page": 237,
          "pdf_page_index": 24,
          "provenance": "phi_handbook",
          "source_detail": "PHI Appendix B Chemical States Tables"
        },
        {
          "compound": "Sb",
          "phase": null,
          "value_eV": 528.2,
          "references": [
            "HSBS81",
            "MSV73",
            "PVVA79",
            "SFS77",
            "WRDM79",
            "Wagn75"
          ],
          "raw_line": "Sb 528.2 HSBS81, MSV73, PVVA79, SFS77, WRDM79, Wagn75",
          "page": 237,
          "pdf_page_index": 24,
          "provenance": "phi_handbook",
          "source_detail": "PHI Appendix B Chemical States Tables"
        },
        {
          "compound": "AlSb",
          "phase": null,
          "value_eV": 528.6,
          "references": [
            "MSV73"
          ],
          "raw_line": "AlSb 528.6 MSV73",
          "page": 237,
          "pdf_page_index": 24,
          "provenance": "phi_handbook",
          "source_detail": "PHI Appendix B Chemical States Tables"
        },
        {
          "compound": "Sb.5Sn.5",
          "phase": null,
          "value_eV": 528.0,
          "references": [
            "HSBS81"
          ],
          "raw_line": "Sb.5Sn.5 528.0 HSBS81",
          "page": 237,
          "pdf_page_index": 24,
          "provenance": "phi_handbook",
          "source_detail": "PHI Appendix B Chemical States Tables"
        },
        {
          "compound": "Sb2S3",
          "phase": null,
          "value_eV": 529.5,
          "references": [
            "MSV73",
            "Wagn75"
          ],
          "raw_line": "Sb2S3 529.5 MSV73, Wagn75",
          "page": 237,
          "pdf_page_index": 24,
          "provenance": "phi_handbook",
          "source_detail": "PHI Appendix B Chemical States Tables"
        },
        {
          "compound": "Sb2S5",
          "phase": null,
          "value_eV": 529.2,
          "references": [
            "MSV73",
            "Wagn75"
          ],
          "raw_line": "Sb2S5 529.2 MSV73, Wagn75",
          "page": 237,
          "pdf_page_index": 24,
          "provenance": "phi_handbook",
          "source_detail": "PHI Appendix B Chemical States Tables"
        },
        {
          "compound": "SbI3",
          "phase": null,
          "value_eV": 530.4,
          "references": [
            "MSV73"
          ],
          "raw_line": "SbI3 530.4 MSV73",
          "page": 237,
          "pdf_page_index": 24,
          "provenance": "phi_handbook",
          "source_detail": "PHI Appendix B Chemical States Tables"
        },
        {
          "compound": "SbCl5",
          "phase": null,
          "value_eV": 530.9,
          "references": [
            "BCH75"
          ],
          "raw_line": "SbCl5 530.9 BCH75",
          "page": 237,
          "pdf_page_index": 24,
          "provenance": "phi_handbook",
          "source_detail": "PHI Appendix B Chemical States Tables"
        },
        {
          "compound": "SbF3",
          "phase": null,
          "value_eV": 531.7,
          "references": [
            "MSV73"
          ],
          "raw_line": "SbF3 531.7 MSV73",
          "page": 237,
          "pdf_page_index": 24,
          "provenance": "phi_handbook",
          "source_detail": "PHI Appendix B Chemical States Tables"
        },
        {
          "compound": "Sb2O3",
          "phase": null,
          "value_eV": 530.0,
          "references": [
            "MSV73",
            "Wagn75"
          ],
          "raw_line": "Sb2O3 530.0 MSV73, Wagn75",
          "page": 237,
          "pdf_page_index": 24,
          "provenance": "phi_handbook",
          "source_detail": "PHI Appendix B Chemical States Tables"
        },
        {
          "compound": "Sb2O5",
          "phase": null,
          "value_eV": 530.8,
          "references": [
            "MSV73"
          ],
          "raw_line": "Sb2O5 530.8 MSV73",
          "page": 237,
          "pdf_page_index": 24,
          "provenance": "phi_handbook",
          "source_detail": "PHI Appendix B Chemical States Tables"
        },
        {
          "compound": "Rb3Sb2Br9",
          "phase": null,
          "value_eV": 529.9,
          "references": [
            "Tric74"
          ],
          "raw_line": "Rb3Sb2Br9 529.9 Tric74",
          "page": 237,
          "pdf_page_index": 24,
          "provenance": "phi_handbook",
          "source_detail": "PHI Appendix B Chemical States Tables"
        },
        {
          "compound": "Rb3Sb2I9",
          "phase": null,
          "value_eV": 529.9,
          "references": [
            "Tric74"
          ],
          "raw_line": "Rb3Sb2I9 529.9 Tric74",
          "page": 237,
          "pdf_page_index": 24,
          "provenance": "phi_handbook",
          "source_detail": "PHI Appendix B Chemical States Tables"
        },
        {
          "compound": "Cs3Sb2I9",
          "phase": null,
          "value_eV": 529.2,
          "references": [
            "BCH75"
          ],
          "raw_line": "Cs3Sb2I9 529.2 BCH75",
          "page": 237,
          "pdf_page_index": 24,
          "provenance": "phi_handbook",
          "source_detail": "PHI Appendix B Chemical States Tables"
        },
        {
          "compound": "Cs3Sb2Br9",
          "phase": null,
          "value_eV": 530.0,
          "references": [
            "BCH75",
            "Tric74"
          ],
          "raw_line": "Cs3Sb2Br9 530.0 BCH75, Tric74",
          "page": 237,
          "pdf_page_index": 24,
          "provenance": "phi_handbook",
          "source_detail": "PHI Appendix B Chemical States Tables"
        },
        {
          "compound": "Cs3Sb2Cl9",
          "phase": null,
          "value_eV": 529.3,
          "references": [
            "BCH75"
          ],
          "raw_line": "Cs3Sb2Cl9 529.3 BCH75",
          "page": 237,
          "pdf_page_index": 24,
          "provenance": "phi_handbook",
          "source_detail": "PHI Appendix B Chemical States Tables"
        },
        {
          "compound": "Cs3Sb2Cl9",
          "phase": null,
          "value_eV": 530.5,
          "references": [
            "Tric74"
          ],
          "raw_line": "Cs3Sb2Cl9 530.5 Tric74",
          "page": 237,
          "pdf_page_index": 24,
          "provenance": "phi_handbook",
          "source_detail": "PHI Appendix B Chemical States Tables"
        },
        {
          "compound": "C3SbCl6",
          "phase": null,
          "value_eV": 530.9,
          "references": [
            "Tric74"
          ],
          "raw_line": "C3SbCl6 530.9 Tric74",
          "page": 237,
          "pdf_page_index": 24,
          "provenance": "phi_handbook",
          "source_detail": "PHI Appendix B Chemical States Tables"
        },
        {
          "compound": "Co(NH3)6SbBr6",
          "phase": null,
          "value_eV": 530.1,
          "references": [
            "Tric74"
          ],
          "raw_line": "Co(NH3)6SbBr6 530.1 Tric74",
          "page": 237,
          "pdf_page_index": 24,
          "provenance": "phi_handbook",
          "source_detail": "PHI Appendix B Chemical States Tables"
        },
        {
          "compound": "Co(NH3)6SbCl6",
          "phase": null,
          "value_eV": 530.8,
          "references": [
            "Tric74"
          ],
          "raw_line": "Co(NH3)6SbCl6 530.8 Tric74",
          "page": 237,
          "pdf_page_index": 24,
          "provenance": "phi_handbook",
          "source_detail": "PHI Appendix B Chemical States Tables"
        },
        {
          "compound": "KSbF6",
          "phase": null,
          "value_eV": 532.3,
          "references": [
            "MSV73"
          ],
          "raw_line": "KSbF6 532.3 MSV73",
          "page": 237,
          "pdf_page_index": 24,
          "provenance": "phi_handbook",
          "source_detail": "PHI Appendix B Chemical States Tables"
        },
        {
          "compound": "KSbF6",
          "phase": null,
          "value_eV": 532.9,
          "references": [
            "Wagn75"
          ],
          "raw_line": "KSbF6 532.9 Wagn75",
          "page": 237,
          "pdf_page_index": 24,
          "provenance": "phi_handbook",
          "source_detail": "PHI Appendix B Chemical States Tables"
        },
        {
          "compound": "NaSbF6",
          "phase": null,
          "value_eV": 532.1,
          "references": [
            "BCH75"
          ],
          "raw_line": "NaSbF6 532.1 BCH75",
          "page": 237,
          "pdf_page_index": 24,
          "provenance": "phi_handbook",
          "source_detail": "PHI Appendix B Chemical States Tables"
        },
        {
          "compound": "CsSbF4",
          "phase": null,
          "value_eV": 530.6,
          "references": [
            "BCH75"
          ],
          "raw_line": "CsSbF4 530.6 BCH75",
          "page": 237,
          "pdf_page_index": 24,
          "provenance": "phi_handbook",
          "source_detail": "PHI Appendix B Chemical States Tables"
        },
        {
          "compound": "KSb2F7",
          "phase": null,
          "value_eV": 531.2,
          "references": [
            "Tric74"
          ],
          "raw_line": "KSb2F7 531.2 Tric74",
          "page": 237,
          "pdf_page_index": 24,
          "provenance": "phi_handbook",
          "source_detail": "PHI Appendix B Chemical States Tables"
        },
        {
          "compound": "K2SbF5",
          "phase": null,
          "value_eV": 531.0,
          "references": [
            "Tric74"
          ],
          "raw_line": "K2SbF5 531.0 Tric74",
          "page": 237,
          "pdf_page_index": 24,
          "provenance": "phi_handbook",
          "source_detail": "PHI Appendix B Chemical States Tables"
        },
        {
          "compound": "Na2SbF5",
          "phase": null,
          "value_eV": 531.3,
          "references": [
            "Tric74"
          ],
          "raw_line": "Na2SbF5 531.3 Tric74",
          "page": 237,
          "pdf_page_index": 24,
          "provenance": "phi_handbook",
          "source_detail": "PHI Appendix B Chemical States Tables"
        },
        {
          "compound": "BuNH3SbI4",
          "phase": null,
          "value_eV": 529.6,
          "references": [
            "BCH75"
          ],
          "raw_line": "BuNH3SbI4 529.6 BCH75",
          "page": 237,
          "pdf_page_index": 24,
          "provenance": "phi_handbook",
          "source_detail": "PHI Appendix B Chemical States Tables"
        },
        {
          "compound": "BuNH3Sb2I9",
          "phase": null,
          "value_eV": 529.9,
          "references": [
            "BCH75"
          ],
          "raw_line": "BuNH3Sb2I9 529.9 BCH75",
          "page": 237,
          "pdf_page_index": 24,
          "provenance": "phi_handbook",
          "source_detail": "PHI Appendix B Chemical States Tables"
        },
        {
          "compound": "Et4NSbF6",
          "phase": null,
          "value_eV": 532.4,
          "references": [
            "BCH75"
          ],
          "raw_line": "Et4NSbF6 532.4 BCH75",
          "page": 237,
          "pdf_page_index": 24,
          "provenance": "phi_handbook",
          "source_detail": "PHI Appendix B Chemical States Tables"
        },
        {
          "compound": "Ph3Sb",
          "phase": null,
          "value_eV": 528.9,
          "references": [
            "BCH75"
          ],
          "raw_line": "Ph3Sb 528.9 BCH75",
          "page": 237,
          "pdf_page_index": 24,
          "provenance": "phi_handbook",
          "source_detail": "PHI Appendix B Chemical States Tables"
        },
        {
          "compound": "Bu3Sb",
          "phase": null,
          "value_eV": 528.1,
          "references": [
            "BCH75"
          ],
          "raw_line": "Bu3Sb 528.1 BCH75",
          "page": 237,
          "pdf_page_index": 24,
          "provenance": "phi_handbook",
          "source_detail": "PHI Appendix B Chemical States Tables"
        },
        {
          "compound": "Ph3SbBr2",
          "phase": null,
          "value_eV": 529.8,
          "references": [
            "BCH75"
          ],
          "raw_line": "Ph3SbBr2 529.8 BCH75",
          "page": 237,
          "pdf_page_index": 24,
          "provenance": "phi_handbook",
          "source_detail": "PHI Appendix B Chemical States Tables"
        },
        {
          "compound": "Me3SbBr2",
          "phase": null,
          "value_eV": 530.3,
          "references": [
            "BCH75"
          ],
          "raw_line": "Me3SbBr2 530.3 BCH75",
          "page": 237,
          "pdf_page_index": 24,
          "provenance": "phi_handbook",
          "source_detail": "PHI Appendix B Chemical States Tables"
        },
        {
          "compound": "Ph3SbS",
          "phase": null,
          "value_eV": 528.7,
          "references": [
            "BCH75"
          ],
          "raw_line": "Ph3SbS 528.7 BCH75",
          "page": 237,
          "pdf_page_index": 24,
          "provenance": "phi_handbook",
          "source_detail": "PHI Appendix B Chemical States Tables"
        },
        {
          "compound": "(C12H25)3SSb",
          "phase": null,
          "value_eV": 529.8,
          "references": [
            "MSV73"
          ],
          "raw_line": "(C12H25)3SSb 529.8 MSV73",
          "page": 237,
          "pdf_page_index": 24,
          "provenance": "phi_handbook",
          "source_detail": "PHI Appendix B Chemical States Tables"
        },
        {
          "compound": "Ph4PSbCl6",
          "phase": null,
          "value_eV": 531.7,
          "references": [
            "MSV73"
          ],
          "raw_line": "Ph4PSbCl6 531.7 MSV73",
          "page": 237,
          "pdf_page_index": 24,
          "provenance": "phi_handbook",
          "source_detail": "PHI Appendix B Chemical States Tables"
        }
      ]
    },
    {
      "id": "Sb_MNN",
      "element": "Sb",
      "line": "MNN",
      "energy_kind": "kinetic",
      "entries": [
        {
          "compound": "Sb",
          "phase": null,
          "value_eV": 464.1,
          "references": [
            "WRDM79",
            "PVVA79",
            "Wagn75"
          ],
          "raw_line": "Sb 464.1 WRDM79, PVVA79, Wagn75",
          "page": 237,
          "pdf_page_index": 24,
          "provenance": "phi_handbook",
          "source_detail": "PHI Appendix B Chemical States Tables"
        },
        {
          "compound": "Sb2S3",
          "phase": null,
          "value_eV": 462.1,
          "references": [
            "Wagn75"
          ],
          "raw_line": "Sb2S3 462.1 Wagn75",
          "page": 237,
          "pdf_page_index": 24,
          "provenance": "phi_handbook",
          "source_detail": "PHI Appendix B Chemical States Tables"
        },
        {
          "compound": "Sb2S5",
          "phase": null,
          "value_eV": 462.2,
          "references": [
            "Wagn75"
          ],
          "raw_line": "Sb2S5 462.2 Wagn75",
          "page": 237,
          "pdf_page_index": 24,
          "provenance": "phi_handbook",
          "source_detail": "PHI Appendix B Chemical States Tables"
        },
        {
          "compound": "Sb2O3",
          "phase": null,
          "value_eV": 462.1,
          "references": [
            "Wagn75"
          ],
          "raw_line": "Sb2O3 462.1 Wagn75",
          "page": 237,
          "pdf_page_index": 24,
          "provenance": "phi_handbook",
          "source_detail": "PHI Appendix B Chemical States Tables"
        },
        {
          "compound": "KSbF6",
          "phase": null,
          "value_eV": 454.4,
          "references": [
            "Wagn75"
          ],
          "raw_line": "KSbF6 454.4 Wagn75",
          "page": 237,
          "pdf_page_index": 24,
          "provenance": "phi_handbook",
          "source_detail": "PHI Appendix B Chemical States Tables"
        }
      ]
    },
    {
      "id": "Sc_2p",
      "element": "Sc",
      "line": "2p",
      "energy_kind": "binding",
      "entries": [
        {
          "compound": "Sc",
          "phase": null,
          "value_eV": 398.6,
          "references": [
            "handbook"
          ],
          "raw_line": "Sc 398.6 Φ",
          "page": 237,
          "pdf_page_index": 24,
          "provenance": "phi_handbook",
          "source_detail": "PHI Appendix B Chemical States Tables"
        },
        {
          "compound": "Sc2O3",
          "phase": null,
          "value_eV": 401.8,
          "references": [
            "handbook"
          ],
          "raw_line": "Sc2O3 401.8 Φ",
          "page": 237,
          "pdf_page_index": 24,
          "provenance": "phi_handbook",
          "source_detail": "PHI Appendix B Chemical States Tables"
        },
        {
          "compound": "Sc",
          "phase": null,
          "value_eV": 398.7,
          "references": [
            "SMKM77"
          ],
          "raw_line": "Sc 398.7 SMKM77",
          "page": 237,
          "pdf_page_index": 24,
          "provenance": "phi_handbook",
          "source_detail": "PHI Appendix B Chemical States Tables"
        },
        {
          "compound": "ScN",
          "phase": null,
          "value_eV": 400.7,
          "references": [
            "STAB76"
          ],
          "raw_line": "ScN 400.7 STAB76",
          "page": 237,
          "pdf_page_index": 24,
          "provenance": "phi_handbook",
          "source_detail": "PHI Appendix B Chemical States Tables"
        },
        {
          "compound": "Sc2O3",
          "phase": null,
          "value_eV": 401.9,
          "references": [
            "NGDS75",
            "WRDM79"
          ],
          "raw_line": "Sc2O3 401.9 NGDS75, WRDM79",
          "page": 237,
          "pdf_page_index": 24,
          "provenance": "phi_handbook",
          "source_detail": "PHI Appendix B Chemical States Tables"
        },
        {
          "compound": "ClSc(C5H5)2",
          "phase": null,
          "value_eV": 401.4,
          "references": [
            "WeMe78"
          ],
          "raw_line": "ClSc(C5H5)2 401.4 WeMe78",
          "page": 237,
          "pdf_page_index": 24,
          "provenance": "phi_handbook",
          "source_detail": "PHI Appendix B Chemical States Tables"
        },
        {
          "compound": "Sc(C5H5)(C8H8)",
          "phase": null,
          "value_eV": 400.2,
          "references": [
            "WeMe78"
          ],
          "raw_line": "Sc(C5H5)(C8H8) 400.2 WeMe78",
          "page": 237,
          "pdf_page_index": 24,
          "provenance": "phi_handbook",
          "source_detail": "PHI Appendix B Chemical States Tables"
        }
      ]
    },
    {
      "id": "Se_3d",
      "element": "Se",
      "line": "3d",
      "energy_kind": "binding",
      "entries": [
        {
          "compound": "Se",
          "phase": null,
          "value_eV": 55.6,
          "references": [
            "handbook"
          ],
          "raw_line": "Se 55.6 Φ",
          "page": 237,
          "pdf_page_index": 24,
          "provenance": "phi_handbook",
          "source_detail": "PHI Appendix B Chemical States Tables"
        },
        {
          "compound": "Se",
          "phase": null,
          "value_eV": 55.5,
          "references": [
            "SFS77",
            "BWI80",
            "UeOd82",
            "WRDM79",
            "WSP77",
            "MTHB71"
          ],
          "raw_line": "Se 55.5 SFS77, BWI80, UeOd82, WRDM79, WSP77, MTHB71",
          "page": 237,
          "pdf_page_index": 24,
          "provenance": "phi_handbook",
          "source_detail": "PHI Appendix B Chemical States Tables"
        },
        {
          "compound": "Se",
          "phase": null,
          "value_eV": 55.1,
          "references": [
            "BWI80"
          ],
          "raw_line": "Se 55.1 BWI80",
          "page": 237,
          "pdf_page_index": 24,
          "provenance": "phi_handbook",
          "source_detail": "PHI Appendix B Chemical States Tables"
        },
        {
          "compound": "As2Se3",
          "phase": null,
          "value_eV": 55.1,
          "references": [
            "UeOd82",
            "WSP77"
          ],
          "raw_line": "As2Se3 55.1 UeOd82, WSP77",
          "page": 237,
          "pdf_page_index": 24,
          "provenance": "phi_handbook",
          "source_detail": "PHI Appendix B Chemical States Tables"
        },
        {
          "compound": "Ga2Se3",
          "phase": null,
          "value_eV": 54.6,
          "references": [
            "ITI82",
            "TIWB72"
          ],
          "raw_line": "Ga2Se3 54.6 ITI82, TIWB72",
          "page": 237,
          "pdf_page_index": 24,
          "provenance": "phi_handbook",
          "source_detail": "PHI Appendix B Chemical States Tables"
        },
        {
          "compound": "GeSe",
          "phase": null,
          "value_eV": 54.8,
          "references": [
            "SFS77"
          ],
          "raw_line": "GeSe 54.8 SFS77",
          "page": 237,
          "pdf_page_index": 24,
          "provenance": "phi_handbook",
          "source_detail": "PHI Appendix B Chemical States Tables"
        },
        {
          "compound": "GeSe2",
          "phase": null,
          "value_eV": 54.5,
          "references": [
            "UeOd82"
          ],
          "raw_line": "GeSe2 54.5 UeOd82",
          "page": 237,
          "pdf_page_index": 24,
          "provenance": "phi_handbook",
          "source_detail": "PHI Appendix B Chemical States Tables"
        },
        {
          "compound": "CuInSe2",
          "phase": null,
          "value_eV": 54.0,
          "references": [
            "KJID81"
          ],
          "raw_line": "CuInSe2 54.0 KJID81",
          "page": 237,
          "pdf_page_index": 24,
          "provenance": "phi_handbook",
          "source_detail": "PHI Appendix B Chemical States Tables"
        },
        {
          "compound": "In2Se3",
          "phase": null,
          "value_eV": 54.8,
          "references": [
            "KJID81"
          ],
          "raw_line": "In2Se3 54.8 KJID81",
          "page": 237,
          "pdf_page_index": 24,
          "provenance": "phi_handbook",
          "source_detail": "PHI Appendix B Chemical States Tables"
        },
        {
          "compound": "Nb3Se4",
          "phase": null,
          "value_eV": 54.9,
          "references": [
            "Bahl75"
          ],
          "raw_line": "Nb3Se4 54.9 Bahl75",
          "page": 237,
          "pdf_page_index": 24,
          "provenance": "phi_handbook",
          "source_detail": "PHI Appendix B Chemical States Tables"
        },
        {
          "compound": "NbSe2",
          "phase": null,
          "value_eV": 53.7,
          "references": [
            "Bahl75"
          ],
          "raw_line": "NbSe2 53.7 Bahl75",
          "page": 237,
          "pdf_page_index": 24,
          "provenance": "phi_handbook",
          "source_detail": "PHI Appendix B Chemical States Tables"
        },
        {
          "compound": "PbSe",
          "phase": null,
          "value_eV": 53.4,
          "references": [
            "SFS77"
          ],
          "raw_line": "PbSe 53.4 SFS77",
          "page": 237,
          "pdf_page_index": 24,
          "provenance": "phi_handbook",
          "source_detail": "PHI Appendix B Chemical States Tables"
        },
        {
          "compound": "PbSe",
          "phase": null,
          "value_eV": 54.1,
          "references": [
            "WSP77"
          ],
          "raw_line": "PbSe 54.1 WSP77",
          "page": 237,
          "pdf_page_index": 24,
          "provenance": "phi_handbook",
          "source_detail": "PHI Appendix B Chemical States Tables"
        },
        {
          "compound": "SnSe",
          "phase": null,
          "value_eV": 53.7,
          "references": [
            "SFS77"
          ],
          "raw_line": "SnSe 53.7 SFS77",
          "page": 237,
          "pdf_page_index": 24,
          "provenance": "phi_handbook",
          "source_detail": "PHI Appendix B Chemical States Tables"
        },
        {
          "compound": "SnSe",
          "phase": null,
          "value_eV": 55.0,
          "references": [
            "WSP77"
          ],
          "raw_line": "SnSe 55.0 WSP77",
          "page": 237,
          "pdf_page_index": 24,
          "provenance": "phi_handbook",
