Repository: arquerlab/SERSFlow

# SERSFlow

## Run the API

Install dependencies:

```bash
pip install -e .
```

## Python HTTP client

Optional ergonomics wrapper around this API (`httpx`):

```bash
pip install -e ".[client]"
```

```python
from sersflow.client import SersflowClient

with SersflowClient("http://127.0.0.1:8000") as client:
    client.meta.health()
```

See `examples/python_client_quickstart.py` for upload → dataset → session → analysis.

## MCP (Cursor)

Optional stdio MCP for LLM agents (`sersflow-mcp`), bundled with the API package:

```bash
pip install -e ".[mcp]"
```

See [docs/MCP_SETUP.md](docs/MCP_SETUP.md) for Cursor `mcp.json`, env/TOML config, and confirmation rules.

File: src/sersflow/core/xps/data/chemical_states.json (part 26 of 31)
{
          "source_detail": "PHI Appendix B Chemical States Tables"
        },
        {
          "compound": "MoSe2",
          "phase": null,
          "value_eV": 54.6,
          "references": [
            "BWI79"
          ],
          "raw_line": "MoSe2 54.6 BWI79",
          "page": 237,
          "pdf_page_index": 24,
          "provenance": "phi_handbook",
          "source_detail": "PHI Appendix B Chemical States Tables"
        },
        {
          "compound": "FeSe2",
          "phase": null,
          "value_eV": 54.9,
          "references": [
            "BWI79"
          ],
          "raw_line": "FeSe2 54.9 BWI79",
          "page": 237,
          "pdf_page_index": 24,
          "provenance": "phi_handbook",
          "source_detail": "PHI Appendix B Chemical States Tables"
        },
        {
          "compound": "SeO2",
          "phase": null,
          "value_eV": 58.9,
          "references": [
            "BWI81",
            "ITI82"
          ],
          "raw_line": "SeO2 58.9 BWI81, ITI82",
          "page": 237,
          "pdf_page_index": 24,
          "provenance": "phi_handbook",
          "source_detail": "PHI Appendix B Chemical States Tables"
        },
        {
          "compound": "SeO2",
          "phase": null,
          "value_eV": 59.8,
          "references": [
            "MTHB71",
            "WSP77"
          ],
          "raw_line": "SeO2 59.8 MTHB71, WSP77",
          "page": 237,
          "pdf_page_index": 24,
          "provenance": "phi_handbook",
          "source_detail": "PHI Appendix B Chemical States Tables"
        },
        {
          "compound": "H2SeO3",
          "phase": null,
          "value_eV": 59.2,
          "references": [
            "BWI81"
          ],
          "raw_line": "H2SeO3 59.2 BWI81",
          "page": 237,
          "pdf_page_index": 24,
          "provenance": "phi_handbook",
          "source_detail": "PHI Appendix B Chemical States Tables"
        },
        {
          "compound": "H2SeO3",
          "phase": null,
          "value_eV": 59.9,
          "references": [
            "MTHB71"
          ],
          "raw_line": "H2SeO3 59.9 MTHB71",
          "page": 237,
          "pdf_page_index": 24,
          "provenance": "phi_handbook",
          "source_detail": "PHI Appendix B Chemical States Tables"
        },
        {
          "compound": "H2SeO4",
          "phase": null,
          "value_eV": 61.2,
          "references": [
            "BWI81"
          ],
          "raw_line": "H2SeO4 61.2 BWI81",
          "page": 237,
          "pdf_page_index": 24,
          "provenance": "phi_handbook",
          "source_detail": "PHI Appendix B Chemical States Tables"
        },
        {
          "compound": "Na2SeO3",
          "phase": null,
          "value_eV": 59.1,
          "references": [
            "WSP77"
          ],
          "raw_line": "Na2SeO3 59.1 WSP77",
          "page": 237,
          "pdf_page_index": 24,
          "provenance": "phi_handbook",
          "source_detail": "PHI Appendix B Chemical States Tables"
        },
        {
          "compound": "Na2SeO4",
          "phase": null,
          "value_eV": 61.6,
          "references": [
            "WSP77"
          ],
          "raw_line": "Na2SeO4 61.6 WSP77",
          "page": 237,
          "pdf_page_index": 24,
          "provenance": "phi_handbook",
          "source_detail": "PHI Appendix B Chemical States Tables"
        },
        {
          "compound": "Na2SeS4O6",
          "phase": null,
          "value_eV": 56.9,
          "references": [
            "WSP77"
          ],
          "raw_line": "Na2SeS4O6 56.9 WSP77",
          "page": 237,
          "pdf_page_index": 24,
          "provenance": "phi_handbook",
          "source_detail": "PHI Appendix B Chemical States Tables"
        },
        {
          "compound": "Ph2Se",
          "phase": null,
          "value_eV": 55.8,
          "references": [
            "BWI81"
          ],
          "raw_line": "Ph2Se 55.8 BWI81",
          "page": 237,
          "pdf_page_index": 24,
          "provenance": "phi_handbook",
          "source_detail": "PHI Appendix B Chemical States Tables"
        },
        {
          "compound": "(BrC6H4)2Se",
          "phase": null,
          "value_eV": 56.4,
          "references": [
            "MTHB71"
          ],
          "raw_line": "(BrC6H4)2Se 56.4 MTHB71",
          "page": 237,
          "pdf_page_index": 24,
          "provenance": "phi_handbook",
          "source_detail": "PHI Appendix B Chemical States Tables"
        },
        {
          "compound": "Ph2Se2",
          "phase": null,
          "value_eV": 55.8,
          "references": [
            "BWI81"
          ],
          "raw_line": "Ph2Se2 55.8 BWI81",
          "page": 237,
          "pdf_page_index": 24,
          "provenance": "phi_handbook",
          "source_detail": "PHI Appendix B Chemical States Tables"
        },
        {
          "compound": "(BrC6H4)2Se2",
          "phase": null,
          "value_eV": 56.0,
          "references": [
            "BWI81"
          ],
          "raw_line": "(BrC6H4)2Se2 56.0 BWI81",
          "page": 237,
          "pdf_page_index": 24,
          "provenance": "phi_handbook",
          "source_detail": "PHI Appendix B Chemical States Tables"
        },
        {
          "compound": "(C14H29Se)2",
          "phase": null,
          "value_eV": 56.1,
          "references": [
            "MTHB71"
          ],
          "raw_line": "(C14H29Se)2 56.1 MTHB71",
          "page": 237,
          "pdf_page_index": 24,
          "provenance": "phi_handbook",
          "source_detail": "PHI Appendix B Chemical States Tables"
        },
        {
          "compound": "I2SePh2",
          "phase": null,
          "value_eV": 58.1,
          "references": [
            "BWI81"
          ],
          "raw_line": "I2SePh2 58.1 BWI81",
          "page": 237,
          "pdf_page_index": 24,
          "provenance": "phi_handbook",
          "source_detail": "PHI Appendix B Chemical States Tables"
        },
        {
          "compound": "Br2SePh2",
          "phase": null,
          "value_eV": 57.8,
          "references": [
            "BWI81"
          ],
          "raw_line": "Br2SePh2 57.8 BWI81",
          "page": 237,
          "pdf_page_index": 24,
          "provenance": "phi_handbook",
          "source_detail": "PHI Appendix B Chemical States Tables"
        },
        {
          "compound": "Cl2SePh2",
          "phase": null,
          "value_eV": 57.7,
          "references": [
            "BWI81"
          ],
          "raw_line": "Cl2SePh2 57.7 BWI81",
          "page": 237,
          "pdf_page_index": 24,
          "provenance": "phi_handbook",
          "source_detail": "PHI Appendix B Chemical States Tables"
        },
        {
          "compound": "Cl2SePh2",
          "phase": null,
          "value_eV": 58.8,
          "references": [
            "MTHB71"
          ],
          "raw_line": "Cl2SePh2 58.8 MTHB71",
          "page": 237,
          "pdf_page_index": 24,
          "provenance": "phi_handbook",
          "source_detail": "PHI Appendix B Chemical States Tables"
        },
        {
          "compound": "C16H33SeCN",
          "phase": null,
          "value_eV": 57.7,
          "references": [
            "MTHB71"
          ],
          "raw_line": "C16H33SeCN 57.7 MTHB71",
          "page": 237,
          "pdf_page_index": 24,
          "provenance": "phi_handbook",
          "source_detail": "PHI Appendix B Chemical States Tables"
        },
        {
          "compound": "HSePh2P",
          "phase": null,
          "value_eV": 54.5,
          "references": [
            "NSWM80"
          ],
          "raw_line": "HSePh2P 54.5 NSWM80",
          "page": 237,
          "pdf_page_index": 24,
          "provenance": "phi_handbook",
          "source_detail": "PHI Appendix B Chemical States Tables"
        },
        {
          "compound": "SePh3P",
          "phase": null,
          "value_eV": 54.3,
          "references": [
            "HVV79"
          ],
          "raw_line": "SePh3P 54.3 HVV79",
          "page": 237,
          "pdf_page_index": 24,
          "provenance": "phi_handbook",
          "source_detail": "PHI Appendix B Chemical States Tables"
        },
        {
          "compound": "Ph2SeO",
          "phase": null,
          "value_eV": 57.6,
          "references": [
            "BWI81"
          ],
          "raw_line": "Ph2SeO 57.6 BWI81",
          "page": 237,
          "pdf_page_index": 24,
          "provenance": "phi_handbook",
          "source_detail": "PHI Appendix B Chemical States Tables"
        },
        {
          "compound": "(PhCH2)2SeO",
          "phase": null,
          "value_eV": 58.2,
          "references": [
            "MTHB71"
          ],
          "raw_line": "(PhCH2)2SeO 58.2 MTHB71",
          "page": 237,
          "pdf_page_index": 24,
          "provenance": "phi_handbook",
          "source_detail": "PHI Appendix B Chemical States Tables"
        },
        {
          "compound": "(BrC6H4)2SeO",
          "phase": null,
          "value_eV": 58.4,
          "references": [
            "MTHB71"
          ],
          "raw_line": "(BrC6H4)2SeO 58.4 MTHB71",
          "page": 237,
          "pdf_page_index": 24,
          "provenance": "phi_handbook",
          "source_detail": "PHI Appendix B Chemical States Tables"
        },
        {
          "compound": "(C4H9COOH)2SeO",
          "phase": null,
          "value_eV": 58.5,
          "references": [
            "MTHB71"
          ],
          "raw_line": "(C4H9COOH)2SeO 58.5 MTHB71",
          "page": 237,
          "pdf_page_index": 24,
          "provenance": "phi_handbook",
          "source_detail": "PHI Appendix B Chemical States Tables"
        },
        {
          "compound": "PhSeO(OH)",
          "phase": null,
          "value_eV": 58.8,
          "references": [
            "MTHB71"
          ],
          "raw_line": "PhSeO(OH) 58.8 MTHB71",
          "page": 237,
          "pdf_page_index": 24,
          "provenance": "phi_handbook",
          "source_detail": "PHI Appendix B Chemical States Tables"
        },
        {
          "compound": "ClC6H4SeO(OH)",
          "phase": null,
          "value_eV": 59.3,
          "references": [
            "MTHB71"
          ],
          "raw_line": "ClC6H4SeO(OH) 59.3 MTHB71",
          "page": 237,
          "pdf_page_index": 24,
          "provenance": "phi_handbook",
          "source_detail": "PHI Appendix B Chemical States Tables"
        },
        {
          "compound": "FC6H4SeO(OH)",
          "phase": null,
          "value_eV": 59.3,
          "references": [
            "MTHB71"
          ],
          "raw_line": "FC6H4SeO(OH) 59.3 MTHB71",
          "page": 238,
          "pdf_page_index": 25,
          "provenance": "phi_handbook",
          "source_detail": "PHI Appendix B Chemical States Tables"
        },
        {
          "compound": "ClC6H4SeO2(OH)",
          "phase": null,
          "value_eV": 60.2,
          "references": [
            "MTHB71"
          ],
          "raw_line": "ClC6H4SeO2(OH) 60.2 MTHB71",
          "page": 238,
          "pdf_page_index": 25,
          "provenance": "phi_handbook",
          "source_detail": "PHI Appendix B Chemical States Tables"
        },
        {
          "compound": "(MeOC6H4)2SeO2",
          "phase": null,
          "value_eV": 60.0,
          "references": [
            "MTHB71"
          ],
          "raw_line": "(MeOC6H4)2SeO2 60.0 MTHB71",
          "page": 238,
          "pdf_page_index": 25,
          "provenance": "phi_handbook",
          "source_detail": "PHI Appendix B Chemical States Tables"
        },
        {
          "compound": "(HOC2H4S)2Se",
          "phase": null,
          "value_eV": 56.2,
          "references": [
            "WSP77"
          ],
          "raw_line": "(HOC2H4S)2Se 56.2 WSP77",
          "page": 238,
          "pdf_page_index": 25,
          "provenance": "phi_handbook",
          "source_detail": "PHI Appendix B Chemical States Tables"
        }
      ]
    },
    {
      "id": "Se_LMM",
      "element": "Se",
      "line": "LMM",
      "energy_kind": "kinetic",
      "entries": [
        {
          "compound": "Se",
          "phase": null,
          "value_eV": 1307.0,
          "references": [
            "BWI81"
          ],
          "raw_line": "Se 1307.0 BWI81",
          "page": 238,
          "pdf_page_index": 25,
          "provenance": "phi_handbook",
          "source_detail": "PHI Appendix B Chemical States Tables"
        },
        {
          "compound": "Se",
          "phase": null,
          "value_eV": 1306.7,
          "references": [
            "Wagn75"
          ],
          "raw_line": "Se 1306.7 Wagn75",
          "page": 238,
          "pdf_page_index": 25,
          "provenance": "phi_handbook",
          "source_detail": "PHI Appendix B Chemical States Tables"
        },
        {
          "compound": "SeO2",
          "phase": null,
          "value_eV": 1301.4,
          "references": [
            "BWI81"
          ],
          "raw_line": "SeO2 1301.4 BWI81",
          "page": 238,
          "pdf_page_index": 25,
          "provenance": "phi_handbook",
          "source_detail": "PHI Appendix B Chemical States Tables"
        },
        {
          "compound": "H2SeO3",
          "phase": null,
          "value_eV": 1300.8,
          "references": [
            "BWI81"
          ],
          "raw_line": "H2SeO3 1300.8 BWI81",
          "page": 238,
          "pdf_page_index": 25,
          "provenance": "phi_handbook",
          "source_detail": "PHI Appendix B Chemical States Tables"
        },
        {
          "compound": "H2SeO4",
          "phase": null,
          "value_eV": 1297.9,
          "references": [
            "BWI81"
          ],
          "raw_line": "H2SeO4 1297.9 BWI81",
          "page": 238,
          "pdf_page_index": 25,
          "provenance": "phi_handbook",
          "source_detail": "PHI Appendix B Chemical States Tables"
        },
        {
          "compound": "Na2SeO3",
          "phase": null,
          "value_eV": 1301.2,
          "references": [
            "Wagn75"
          ],
          "raw_line": "Na2SeO3 1301.2 Wagn75",
          "page": 238,
          "pdf_page_index": 25,
          "provenance": "phi_handbook",
          "source_detail": "PHI Appendix B Chemical States Tables"
        },
        {
          "compound": "Ph2Se",
          "phase": null,
          "value_eV": 1304.0,
          "references": [
            "BWI81"
          ],
          "raw_line": "Ph2Se 1304.0 BWI81",
          "page": 238,
          "pdf_page_index": 25,
          "provenance": "phi_handbook",
          "source_detail": "PHI Appendix B Chemical States Tables"
        },
        {
          "compound": "Ph2Se2",
          "phase": null,
          "value_eV": 1304.3,
          "references": [
            "BWI81"
          ],
          "raw_line": "Ph2Se2 1304.3 BWI81",
          "page": 238,
          "pdf_page_index": 25,
          "provenance": "phi_handbook",
          "source_detail": "PHI Appendix B Chemical States Tables"
        },
        {
          "compound": "I2SePh2",
          "phase": null,
          "value_eV": 1302.1,
          "references": [
            "BWI81"
          ],
          "raw_line": "I2SePh2 1302.1 BWI81",
          "page": 238,
          "pdf_page_index": 25,
          "provenance": "phi_handbook",
          "source_detail": "PHI Appendix B Chemical States Tables"
        },
        {
          "compound": "Cl2SePh2",
          "phase": null,
          "value_eV": 1302.9,
          "references": [
            "BWI81"
          ],
          "raw_line": "Cl2SePh2 1302.9 BWI81",
          "page": 238,
          "pdf_page_index": 25,
          "provenance": "phi_handbook",
          "source_detail": "PHI Appendix B Chemical States Tables"
        },
        {
          "compound": "Ph2SeO",
          "phase": null,
          "value_eV": 1301.9,
          "references": [
            "BWI81"
          ],
          "raw_line": "Ph2SeO 1301.9 BWI81",
          "page": 238,
          "pdf_page_index": 25,
          "provenance": "phi_handbook",
          "source_detail": "PHI Appendix B Chemical States Tables"
        }
      ]
    },
    {
      "id": "Si_2p",
      "element": "Si",
      "line": "2p",
      "energy_kind": "binding",
      "entries": [
        {
          "compound": "Si",
          "phase": null,
          "value_eV": 99.3,
          "references": [
            "handbook"
          ],
          "raw_line": "Si 99.3 Φ",
          "page": 238,
          "pdf_page_index": 25,
          "provenance": "phi_handbook",
          "source_detail": "PHI Appendix B Chemical States Tables"
        },
        {
          "compound": "SiO2",
          "phase": null,
          "value_eV": 103.3,
          "references": [
            "handbook"
          ],
          "raw_line": "SiO2 103.3 Φ",
          "page": 238,
          "pdf_page_index": 25,
          "provenance": "phi_handbook",
          "source_detail": "PHI Appendix B Chemical States Tables"
        },
        {
          "compound": "Si",
          "phase": null,
          "value_eV": 99.5,
          "references": [
            "AWL80",
            "PADS78",
            "WRDM79",
            "WPHK82",
            "Tayl81",
            "KBHN74"
          ],
          "raw_line": "Si 99.5 AWL80, PADS78, WRDM79, WPHK82, Tayl81, KBHN74",
          "page": 238,
          "pdf_page_index": 25,
          "provenance": "phi_handbook",
          "source_detail": "PHI Appendix B Chemical States Tables"
        },
        {
          "compound": "Si",
          "phase": "p-type",
          "value_eV": 99.0,
          "references": [
            "HBBK72"
          ],
          "raw_line": "Si, p-type 99.0 HBBK72",
          "page": 238,
          "pdf_page_index": 25,
          "provenance": "phi_handbook",
          "source_detail": "PHI Appendix B Chemical States Tables"
        },
        {
          "compound": "Si",
          "phase": "n-type",
          "value_eV": 100.0,
          "references": [
            "HBBK72"
          ],
          "raw_line": "Si, n-type 100.0 HBBK72",
          "page": 238,
          "pdf_page_index": 25,
          "provenance": "phi_handbook",
          "source_detail": "PHI Appendix B Chemical States Tables"
        },
        {
          "compound": "Si",
          "phase": "(100)",
          "value_eV": 99.7,
          "references": [
            "TLR78"
          ],
          "raw_line": "Si, (100) 99.7 TLR78",
          "page": 238,
          "pdf_page_index": 25,
          "provenance": "phi_handbook",
          "source_detail": "PHI Appendix B Chemical States Tables"
        },
        {
          "compound": "Fe3Si",
          "phase": null,
          "value_eV": 99.5,
          "references": [
            "ShTr75"
          ],
          "raw_line": "Fe3Si 99.5 ShTr75",
          "page": 238,
          "pdf_page_index": 25,
          "provenance": "phi_handbook",
          "source_detail": "PHI Appendix B Chemical States Tables"
        },
        {
          "compound": "MoSi2",
          "phase": null,
          "value_eV": 99.6,
          "references": [
            "WPHK82"
          ],
          "raw_line": "MoSi2 99.6 WPHK82",
          "page": 238,
          "pdf_page_index": 25,
          "provenance": "phi_handbook",
          "source_detail": "PHI Appendix B Chemical States Tables"
        },
        {
          "compound": "MoSi2",
          "phase": null,
          "value_eV": 99.1,
          "references": [
            "BrWh78"
          ],
          "raw_line": "MoSi2 99.1 BrWh78",
          "page": 238,
          "pdf_page_index": 25,
          "provenance": "phi_handbook",
          "source_detail": "PHI Appendix B Chemical States Tables"
        },
        {
          "compound": "Ni2Si",
          "phase": null,
          "value_eV": 98.9,
          "references": [
            "GGM82"
          ],
          "raw_line": "Ni2Si 98.9 GGM82",
          "page": 238,
          "pdf_page_index": 25,
          "provenance": "phi_handbook",
          "source_detail": "PHI Appendix B Chemical States Tables"
        },
        {
          "compound": "NiSi",
          "phase": null,
          "value_eV": 98.8,
          "references": [
            "GGM82"
          ],
          "raw_line": "NiSi 98.8 GGM82",
          "page": 238,
          "pdf_page_index": 25,
          "provenance": "phi_handbook",
          "source_detail": "PHI Appendix B Chemical States Tables"
        },
        {
          "compound": "NiSi",
          "phase": null,
          "value_eV": 98.4,
          "references": [
            "AWL80"
          ],
          "raw_line": "NiSi 98.4 AWL80",
          "page": 238,
          "pdf_page_index": 25,
          "provenance": "phi_handbook",
          "source_detail": "PHI Appendix B Chemical States Tables"
        },
        {
          "compound": "Pd2Si",
          "phase": null,
          "value_eV": 99.7,
          "references": [
            "GGM82"
          ],
          "raw_line": "Pd2Si 99.7 GGM82",
          "page": 238,
          "pdf_page_index": 25,
          "provenance": "phi_handbook",
          "source_detail": "PHI Appendix B Chemical States Tables"
        },
        {
          "compound": "Pd3Si",
          "phase": null,
          "value_eV": 99.6,
          "references": [
            "AWL80"
          ],
          "raw_line": "Pd3Si 99.6 AWL80",
          "page": 238,
          "pdf_page_index": 25,
          "provenance": "phi_handbook",
          "source_detail": "PHI Appendix B Chemical States Tables"
        },
        {
          "compound": "PdSi",
          "phase": null,
          "value_eV": 99.8,
          "references": [
            "WaTa80"
          ],
          "raw_line": "PdSi 99.8 WaTa80",
          "page": 238,
          "pdf_page_index": 25,
          "provenance": "phi_handbook",
          "source_detail": "PHI Appendix B Chemical States Tables"
        },
        {
          "compound": "Pt2Si",
          "phase": null,
          "value_eV": 100.5,
          "references": [
            "GGM82"
          ],
          "raw_line": "Pt2Si 100.5 GGM82",
          "page": 238,
          "pdf_page_index": 25,
          "provenance": "phi_handbook",
          "source_detail": "PHI Appendix B Chemical States Tables"
        },
        {
          "compound": "PtSi",
          "phase": null,
          "value_eV": 100.5,
          "references": [
            "GGM82"
          ],
          "raw_line": "PtSi 100.5 GGM82",
          "page": 238,
          "pdf_page_index": 25,
          "provenance": "phi_handbook",
          "source_detail": "PHI Appendix B Chemical States Tables"
        },
        {
          "compound": "Si3N4",
          "phase": null,
          "value_eV": 101.8,
          "references": [
            "WHMC78",
            "WaTa80",
            "Tayl81",
            "TLR78"
          ],
          "raw_line": "Si3N4 101.8 WHMC78, WaTa80, Tayl81, TLR78",
          "page": 238,
          "pdf_page_index": 25,
          "provenance": "phi_handbook",
          "source_detail": "PHI Appendix B Chemical States Tables"
        },
        {
          "compound": "SiS2",
          "phase": null,
          "value_eV": 103.4,
          "references": [
            "MoVa73"
          ],
          "raw_line": "SiS2 103.4 MoVa73",
          "page": 238,
          "pdf_page_index": 25,
          "provenance": "phi_handbook",
          "source_detail": "PHI Appendix B Chemical States Tables"
        },
        {
          "compound": "SiO2",
          "phase": null,
          "value_eV": 103.6,
          "references": [
            "KBHN74",
            "NGDS75",
            "MoVa73",
            "Barr83"
          ],
          "raw_line": "SiO2 103.6 KBHN74, NGDS75, MoVa73, Barr83",
          "page": 238,
          "pdf_page_index": 25,
          "provenance": "phi_handbook",
          "source_detail": "PHI Appendix B Chemical States Tables"
        },
        {
          "compound": "SiO2",
          "phase": "Vycor",
          "value_eV": 103.5,
          "references": [
            "WPHK82"
          ],
          "raw_line": "SiO2, Vycor 103.5 WPHK82",
          "page": 238,
          "pdf_page_index": 25,
          "provenance": "phi_handbook",
          "source_detail": "PHI Appendix B Chemical States Tables"
        },
        {
          "compound": "SiO2",
          "phase": "quartz",
          "value_eV": 103.7,
          "references": [
            "WPHK82",
            "TLR78"
          ],
          "raw_line": "SiO2, quartz 103.7 WPHK82, TLR78",
          "page": 238,
          "pdf_page_index": 25,
          "provenance": "phi_handbook",
          "source_detail": "PHI Appendix B Chemical States Tables"
        },
        {
          "compound": "SiO2",
          "phase": "alpha cristobal",
          "value_eV": 103.3,
          "references": [
            "WPHK82"
          ],
          "raw_line": "SiO2, alpha cristobal 103.3 WPHK82",
          "page": 238,
          "pdf_page_index": 25,
          "provenance": "phi_handbook",
          "source_detail": "PHI Appendix B Chemical States Tables"
        },
        {
          "compound": "SiO2",
          "phase": "gel",
          "value_eV": 103.4,
          "references": [
            "WPHK82"
          ],
          "raw_line": "SiO2 gel 103.4 WPHK82",
          "page": 238,
          "pdf_page_index": 25,
          "provenance": "phi_handbook",
          "source_detail": "PHI Appendix B Chemical States Tables"
        },
        {
          "compound": "Ni2SiO4",
          "phase": null,
          "value_eV": 102.9,
          "references": [
            "LFWS79"
          ],
          "raw_line": "Ni2SiO4 102.9 LFWS79",
          "page": 238,
          "pdf_page_index": 25,
          "provenance": "phi_handbook",
          "source_detail": "PHI Appendix B Chemical States Tables"
        },
        {
          "compound": "NiSiO3",
          "phase": null,
          "value_eV": 103.3,
          "references": [
            "SRD79"
          ],
          "raw_line": "NiSiO3 103.3 SRD79",
          "page": 238,
          "pdf_page_index": 25,
          "provenance": "phi_handbook",
          "source_detail": "PHI Appendix B Chemical States Tables"
        },
        {
          "compound": "Al2SiO5",
          "phase": "kyanite",
          "value_eV": 102.8,
          "references": [
            "AnSw74"
          ],
          "raw_line": "Al2SiO5, kyanite 102.8 AnSw74",
          "page": 238,
          "pdf_page_index": 25,
          "provenance": "phi_handbook",
          "source_detail": "PHI Appendix B Chemical States Tables"
        },
        {
          "compound": "Al2SiO5",
          "phase": "mullite",
          "value_eV": 103.0,
          "references": [
            "AnSw74"
          ],
          "raw_line": "Al2SiO5, mullite 103.0 AnSw74",
          "page": 238,
          "pdf_page_index": 25,
          "provenance": "phi_handbook",
          "source_detail": "PHI Appendix B Chemical States Tables"
        },
        {
          "compound": "Al2SiO5",
          "phase": "sillimanite",
          "value_eV": 102.6,
          "references": [
            "AnSw74"
          ],
          "raw_line": "Al2SiO5, sillimanite 102.6 AnSw74",
          "page": 238,
          "pdf_page_index": 25,
          "provenance": "phi_handbook",
          "source_detail": "PHI Appendix B Chemical States Tables"
        },
        {
          "compound": "NaAlSi3O8",
          "phase": "albite",
          "value_eV": 102.6,
          "references": [
            "WPHK82"
          ],
          "raw_line": "NaAlSi3O8, albite 102.6 WPHK82",
          "page": 238,
          "pdf_page_index": 25,
          "provenance": "phi_handbook",
          "source_detail": "PHI Appendix B Chemical States Tables"
        },
        {
          "compound": "Bentonite",
          "phase": null,
          "value_eV": 102.9,
          "references": [
            "Barr83"
          ],
          "raw_line": "Bentonite 102.9 Barr83",
          "page": 238,
          "pdf_page_index": 25,
          "provenance": "phi_handbook",
          "source_detail": "PHI Appendix B Chemical States Tables"
        },
        {
          "compound": "H Zeolon",
          "phase": null,
          "value_eV": 103.3,
          "references": [
            "WPHK82"
          ],
          "raw_line": "H Zeolon 103.3 WPHK82",
          "page": 238,
          "pdf_page_index": 25,
          "provenance": "phi_handbook",
          "source_detail": "PHI Appendix B Chemical States Tables"
        },
        {
          "compound": "Zn4Si2O7(OH)2 . 2H2O",
          "phase": null,
          "value_eV": 102.0,
          "references": [
            "WPHK82"
          ],
          "raw_line": "Zn4Si2O7(OH)2 . 2H2O 102.0 WPHK82",
          "page": 238,
          "pdf_page_index": 25,
          "provenance": "phi_handbook",
          "source_detail": "PHI Appendix B Chemical States Tables"
        },
        {
          "compound": "Hydroxysodalite",
          "phase": null,
          "value_eV": 101.7,
          "references": [
            "WPHK82"
          ],
          "raw_line": "Hydroxysodalite 101.7 WPHK82",
          "page": 238,
          "pdf_page_index": 25,
          "provenance": "phi_handbook",
          "source_detail": "PHI Appendix B Chemical States Tables"
        },
        {
          "compound": "Kaolinite",
          "phase": null,
          "value_eV": 102.7,
          "references": [
            "Barr83"
          ],
          "raw_line": "Kaolinite 102.7 Barr83",
          "page": 238,
          "pdf_page_index": 25,
          "provenance": "phi_handbook",
          "source_detail": "PHI Appendix B Chemical States Tables"
        },
        {
          "compound": "Kaolinite",
          "phase": null,
          "value_eV": 103.0,
          "references": [
            "WPHK82"
          ],
          "raw_line": "Kaolinite 103.0 WPHK82",
          "page": 238,
          "pdf_page_index": 25,
          "provenance": "phi_handbook",
          "source_detail": "PHI Appendix B Chemical States Tables"
        },
        {
          "compound": "Mica",
          "phase": "Muscovite",
          "value_eV": 102.4,
          "references": [
            "WPHK82"
          ],
          "raw_line": "Mica, Muscovite 102.4 WPHK82",
          "page": 238,
          "pdf_page_index": 25,
          "provenance": "phi_handbook",
          "source_detail": "PHI Appendix B Chemical States Tables"
        },
        {
          "compound": "Natrolite",
          "phase": null,
          "value_eV": 102.2,
          "references": [
            "WPHK82"
          ],
          "raw_line": "Natrolite 102.2 WPHK82",
          "page": 238,
          "pdf_page_index": 25,
          "provenance": "phi_handbook",
          "source_detail": "PHI Appendix B Chemical States Tables"
        },
        {
          "compound": "Pyrophyllite",
          "phase": null,
          "value_eV": 102.9,
          "references": [
            "WPHK82"
          ],
          "raw_line": "Pyrophyllite 102.9 WPHK82",
          "page": 238,
          "pdf_page_index": 25,
          "provenance": "phi_handbook",
          "source_detail": "PHI Appendix B Chemical States Tables"
        },
        {
          "compound": "Al2SiO5",
          "phase": "sillimanite",
          "value_eV": 102.7,
          "references": [
            "WPHK82"
          ],
          "raw_line": "Al2SiO5, sillimanite 102.7 WPHK82",
          "page": 238,
          "pdf_page_index": 25,
          "provenance": "phi_handbook",
          "source_detail": "PHI Appendix B Chemical States Tables"
        },
        {
          "compound": "LiAlSi2O6",
          "phase": "spodumene",
          "value_eV": 102.5,
          "references": [
            "WPHK82"
          ],
          "raw_line": "LiAlSi2O6, spodumene 102.5 WPHK82",
          "page": 238,
          "pdf_page_index": 25,
          "provenance": "phi_handbook",
          "source_detail": "PHI Appendix B Chemical States Tables"
        },
        {
          "compound": "Talc",
          "phase": "Mg3Si4O10(OH)2",
          "value_eV": 103.1,
          "references": [
            "WPHK82"
          ],
          "raw_line": "Talc, Mg3Si4O10(OH)2 103.1 WPHK82",
          "page": 238,
          "pdf_page_index": 25,
          "provenance": "phi_handbook",
          "source_detail": "PHI Appendix B Chemical States Tables"
        },
        {
          "compound": "Wollastonite",
          "phase": "Ca3Si3O9",
          "value_eV": 102.4,
          "references": [
            "WPHK82"
          ],
          "raw_line": "Wollastonite, Ca3Si3O9 102.4 WPHK82",
          "page": 238,
          "pdf_page_index": 25,
          "provenance": "phi_handbook",
          "source_detail": "PHI Appendix B Chemical States Tables"
        },
        {
          "compound": "Mol Sieve A",
          "phase": null,
          "value_eV": 101.4,
          "references": [
            "WPHK82"
          ],
          "raw_line": "Mol Sieve A 101.4 WPHK82",
          "page": 238,
          "pdf_page_index": 25,
          "provenance": "phi_handbook",
          "source_detail": "PHI Appendix B Chemical States Tables"
        },
        {
          "compound": "Mol Sieve A",
          "phase": null,
          "value_eV": 101.3,
          "references": [
            "Barr83"
          ],
          "raw_line": "Mol Sieve A 101.3 Barr83",
          "page": 238,
          "pdf_page_index": 25,
          "provenance": "phi_handbook",
          "source_detail": "PHI Appendix B Chemical States Tables"
        },
        {
          "compound": "Mol Sieve A",
          "phase": "Ca form",
          "value_eV": 101.8,
          "references": [
            "Barr83"
          ],
          "raw_line": "Mol Sieve A, Ca form 101.8 Barr83",
          "page": 238,
          "pdf_page_index": 25,
          "provenance": "phi_handbook",
          "source_detail": "PHI Appendix B Chemical States Tables"
        },
        {
          "compound": "Mol Sieve X",
          "phase": null,
          "value_eV": 102.2,
          "references": [
            "WPHK82"
          ],
          "raw_line": "Mol Sieve X 102.2 WPHK82",
          "page": 238,
          "pdf_page_index": 25,
          "provenance": "phi_handbook",
          "source_detail": "PHI Appendix B Chemical States Tables"
        },
        {
          "compound": "Mol Sieve X",
          "phase": null,
          "value_eV": 102.2,
          "references": [
            "Barr83"
          ],
          "raw_line": "Mol Sieve X 102.2 Barr83",
          "page": 238,
          "pdf_page_index": 25,
          "provenance": "phi_handbook",
          "source_detail": "PHI Appendix B Chemical States Tables"
        },
        {
          "compound": "Mol Sieve X",
          "phase": "Ca form",
          "value_eV": 102.7,
          "references": [
            "Barr83"
          ],
          "raw_line": "Mol Sieve X, Ca form 102.7 Barr83",
          "page": 238,
          "pdf_page_index": 25,
          "provenance": "phi_handbook",
          "source_detail": "PHI Appendix B Chemical States Tables"
        },
        {
          "compound": "Mol Sieve Y",
          "phase": null,
          "value_eV": 102.8,
          "references": [
            "WPHK82"
          ],
          "raw_line": "Mol Sieve Y 102.8 WPHK82",
          "page": 238,
          "pdf_page_index": 25,
          "provenance": "phi_handbook",
          "source_detail": "PHI Appendix B Chemical States Tables"
        },
        {
          "compound": "Mol Sieve Y",
          "phase": null,
          "value_eV": 102.8,
          "references": [
            "Barr83"
          ],
          "raw_line": "Mol Sieve Y 102.8 Barr83",
          "page": 238,
          "pdf_page_index": 25,
          "provenance": "phi_handbook",
          "source_detail": "PHI Appendix B Chemical States Tables"
        },
        {
          "compound": "Mol Sieve Y",
          "phase": "Ca form",
          "value_eV": 102.8,
          "references": [
            "Barr83"
          ],
          "raw_line": "Mol Sieve Y, Ca form 102.8 Barr83",
          "page": 238,
          "pdf_page_index": 25,
          "provenance": "phi_handbook",
          "source_detail": "PHI Appendix B Chemical States Tables"
        },
        {
          "compound": "K2SiF6",
          "phase": null,
          "value_eV": 104.6,
          "references": [
            "MoVa73"
          ],
          "raw_line": "K2SiF6 104.6 MoVa73",
          "page": 238,
          "pdf_page_index": 25,
          "provenance": "phi_handbook",
          "source_detail": "PHI Appendix B Chemical States Tables"
        },
        {
          "compound": "Na2SiF6",
          "phase": null,
          "value_eV": 104.3,
          "references": [
            "NSLS77"
          ],
          "raw_line": "Na2SiF6 104.3 NSLS77",
          "page": 238,
          "pdf_page_index": 25,
          "provenance": "phi_handbook",
          "source_detail": "PHI Appendix B Chemical States Tables"
        },
        {
          "compound": "p-Methylsil.",
          "phase": "linear",
          "value_eV": 102.4,
          "references": [
            "WPHK82"
          ],
          "raw_line": "p-Methylsil. (linear) 102.4 WPHK82",
          "page": 238,
          "pdf_page_index": 25,
          "provenance": "phi_handbook",
          "source_detail": "PHI Appendix B Chemical States Tables"
        },
        {
          "compound": "p-Methylsil.",
          "phase": "resin",
          "value_eV": 102.9,
          "references": [
            "WPHK82"
          ],
          "raw_line": "p-Methylsil. (resin) 102.9 WPHK82",
          "page": 238,
          "pdf_page_index": 25,
          "provenance": "phi_handbook",
          "source_detail": "PHI Appendix B Chemical States Tables"
        },
        {
          "compound": "p-Phenylsil.",
          "phase": "resin",
          "value_eV": 102.7,
          "references": [
            "WPHK82"
          ],
          "raw_line": "p-Phenylsil. (resin) 102.7 WPHK82",
          "page": 238,
          "pdf_page_index": 25,
          "provenance": "phi_handbook",
          "source_detail": "PHI Appendix B Chemical States Tables"
        },
        {
          "compound": "Me4Si",
          "phase": null,
          "value_eV": 100.5,
          "references": [
            "GCH76"
          ],
          "raw_line": "Me4Si 100.5 GCH76",
          "page": 238,
          "pdf_page_index": 25,
          "provenance": "phi_handbook",
          "source_detail": "PHI Appendix B Chemical States Tables"
        },
        {
          "compound": "Ph4Si",
          "phase": null,
          "value_eV": 100.7,
          "references": [
            "MoVa73"
          ],
          "raw_line": "Ph4Si 100.7 MoVa73",
          "page": 238,
          "pdf_page_index": 25,
          "provenance": "phi_handbook",
          "source_detail": "PHI Appendix B Chemical States Tables"
        },
        {
          "compound": "Ph4Si",
          "phase": null,
          "value_eV": 101.2,
          "references": [
            "GCH76"
          ],
          "raw_line": "Ph4Si 101.2 GCH76",
          "page": 238,
          "pdf_page_index": 25,
          "provenance": "phi_handbook",
          "source_detail": "PHI Appendix B Chemical States Tables"
        },
        {
          "compound": "Et3SiH",
          "phase": null,
          "value_eV": 100.7,
          "references": [
            "GCH76"
          ],
          "raw_line": "Et3SiH 100.7 GCH76",
          "page": 238,
