Repository: arquerlab/SERSFlow

# SERSFlow

## Run the API

Install dependencies:

```bash
pip install -e .
```

## Python HTTP client

Optional ergonomics wrapper around this API (`httpx`):

```bash
pip install -e ".[client]"
```

```python
from sersflow.client import SersflowClient

with SersflowClient("http://127.0.0.1:8000") as client:
    client.meta.health()
```

See `examples/python_client_quickstart.py` for upload → dataset → session → analysis.

## MCP (Cursor)

Optional stdio MCP for LLM agents (`sersflow-mcp`), bundled with the API package:

```bash
pip install -e ".[mcp]"
```

See [docs/MCP_SETUP.md](docs/MCP_SETUP.md) for Cursor `mcp.json`, env/TOML config, and confirmation rules.

File: src/sersflow/core/xps/data/chemical_states.json (part 27 of 31)
{
          "pdf_page_index": 25,
          "provenance": "phi_handbook",
          "source_detail": "PHI Appendix B Chemical States Tables"
        },
        {
          "compound": "Et3SiOH",
          "phase": null,
          "value_eV": 101.1,
          "references": [
            "GCH76"
          ],
          "raw_line": "Et3SiOH 101.1 GCH76",
          "page": 238,
          "pdf_page_index": 25,
          "provenance": "phi_handbook",
          "source_detail": "PHI Appendix B Chemical States Tables"
        },
        {
          "compound": "Et3SiBr",
          "phase": null,
          "value_eV": 101.0,
          "references": [
            "GCH76"
          ],
          "raw_line": "Et3SiBr 101.0 GCH76",
          "page": 238,
          "pdf_page_index": 25,
          "provenance": "phi_handbook",
          "source_detail": "PHI Appendix B Chemical States Tables"
        },
        {
          "compound": "Et3SiCl",
          "phase": null,
          "value_eV": 101.4,
          "references": [
            "GCH76"
          ],
          "raw_line": "Et3SiCl 101.4 GCH76",
          "page": 238,
          "pdf_page_index": 25,
          "provenance": "phi_handbook",
          "source_detail": "PHI Appendix B Chemical States Tables"
        },
        {
          "compound": "Et3SiF",
          "phase": null,
          "value_eV": 101.8,
          "references": [
            "GCH76"
          ],
          "raw_line": "Et3SiF 101.8 GCH76",
          "page": 238,
          "pdf_page_index": 25,
          "provenance": "phi_handbook",
          "source_detail": "PHI Appendix B Chemical States Tables"
        },
        {
          "compound": "Et2SiCl2",
          "phase": null,
          "value_eV": 102.1,
          "references": [
            "GCH76"
          ],
          "raw_line": "Et2SiCl2 102.1 GCH76",
          "page": 238,
          "pdf_page_index": 25,
          "provenance": "phi_handbook",
          "source_detail": "PHI Appendix B Chemical States Tables"
        },
        {
          "compound": "EtSiCl3",
          "phase": null,
          "value_eV": 102.9,
          "references": [
            "GCH76"
          ],
          "raw_line": "EtSiCl3 102.9 GCH76",
          "page": 238,
          "pdf_page_index": 25,
          "provenance": "phi_handbook",
          "source_detail": "PHI Appendix B Chemical States Tables"
        },
        {
          "compound": "(CH2=CH)4Si",
          "phase": null,
          "value_eV": 100.7,
          "references": [
            "GCH76"
          ],
          "raw_line": "(CH2=CH)4Si 100.7 GCH76",
          "page": 238,
          "pdf_page_index": 25,
          "provenance": "phi_handbook",
          "source_detail": "PHI Appendix B Chemical States Tables"
        },
        {
          "compound": "Me3SiSiMe3",
          "phase": null,
          "value_eV": 100.5,
          "references": [
            "GCH76"
          ],
          "raw_line": "Me3SiSiMe3 100.5 GCH76",
          "page": 238,
          "pdf_page_index": 25,
          "provenance": "phi_handbook",
          "source_detail": "PHI Appendix B Chemical States Tables"
        },
        {
          "compound": "Me3SiOSiMe3",
          "phase": null,
          "value_eV": 100.9,
          "references": [
            "GCH76"
          ],
          "raw_line": "Me3SiOSiMe3 100.9 GCH76",
          "page": 238,
          "pdf_page_index": 25,
          "provenance": "phi_handbook",
          "source_detail": "PHI Appendix B Chemical States Tables"
        },
        {
          "compound": "Ph3SiSiPh3",
          "phase": null,
          "value_eV": 100.7,
          "references": [
            "GCH76"
          ],
          "raw_line": "Ph3SiSiPh3 100.7 GCH76",
          "page": 238,
          "pdf_page_index": 25,
          "provenance": "phi_handbook",
          "source_detail": "PHI Appendix B Chemical States Tables"
        },
        {
          "compound": "Ph3SiOSiPh3",
          "phase": null,
          "value_eV": 101.3,
          "references": [
            "GCH76"
          ],
          "raw_line": "Ph3SiOSiPh3 101.3 GCH76",
          "page": 238,
          "pdf_page_index": 25,
          "provenance": "phi_handbook",
          "source_detail": "PHI Appendix B Chemical States Tables"
        }
      ]
    },
    {
      "id": "Si_KLL",
      "element": "Si",
      "line": "KLL",
      "energy_kind": "kinetic",
      "entries": [
        {
          "compound": "Si",
          "phase": null,
          "value_eV": 1616.6,
          "references": [
            "WPHK82",
            "CDN77"
          ],
          "raw_line": "Si 1616.6 WPHK82, CDN77",
          "page": 238,
          "pdf_page_index": 25,
          "provenance": "phi_handbook",
          "source_detail": "PHI Appendix B Chemical States Tables"
        },
        {
          "compound": "MoSi2",
          "phase": null,
          "value_eV": 1617.2,
          "references": [
            "WPHK82"
          ],
          "raw_line": "MoSi2 1617.2 WPHK82",
          "page": 238,
          "pdf_page_index": 25,
          "provenance": "phi_handbook",
          "source_detail": "PHI Appendix B Chemical States Tables"
        },
        {
          "compound": "PdSi",
          "phase": null,
          "value_eV": 1617.4,
          "references": [
            "WaTa80"
          ],
          "raw_line": "PdSi 1617.4 WaTa80",
          "page": 238,
          "pdf_page_index": 25,
          "provenance": "phi_handbook",
          "source_detail": "PHI Appendix B Chemical States Tables"
        },
        {
          "compound": "Si3N4",
          "phase": null,
          "value_eV": 1612.6,
          "references": [
            "WaTa80"
          ],
          "raw_line": "Si3N4 1612.6 WaTa80",
          "page": 238,
          "pdf_page_index": 25,
          "provenance": "phi_handbook",
          "source_detail": "PHI Appendix B Chemical States Tables"
        },
        {
          "compound": "SiO2",
          "phase": null,
          "value_eV": 1608.8,
          "references": [
            "KBHN74"
          ],
          "raw_line": "SiO2 1608.8 KBHN74",
          "page": 238,
          "pdf_page_index": 25,
          "provenance": "phi_handbook",
          "source_detail": "PHI Appendix B Chemical States Tables"
        },
        {
          "compound": "SiO2",
          "phase": "Vycor",
          "value_eV": 1608.5,
          "references": [
            "WPHK82"
          ],
          "raw_line": "SiO2, Vycor 1608.5 WPHK82",
          "page": 238,
          "pdf_page_index": 25,
          "provenance": "phi_handbook",
          "source_detail": "PHI Appendix B Chemical States Tables"
        },
        {
          "compound": "SiO2",
          "phase": "quartz",
          "value_eV": 1608.6,
          "references": [
            "WPHK82"
          ],
          "raw_line": "SiO2, quartz 1608.6 WPHK82",
          "page": 238,
          "pdf_page_index": 25,
          "provenance": "phi_handbook",
          "source_detail": "PHI Appendix B Chemical States Tables"
        },
        {
          "compound": "SiO2",
          "phase": "alpha cristobal",
          "value_eV": 1608.8,
          "references": [
            "WPHK82"
          ],
          "raw_line": "SiO2, alpha cristobal 1608.8 WPHK82",
          "page": 238,
          "pdf_page_index": 25,
          "provenance": "phi_handbook",
          "source_detail": "PHI Appendix B Chemical States Tables"
        },
        {
          "compound": "SiO2",
          "phase": "gel",
          "value_eV": 1608.3,
          "references": [
            "WPHK82"
          ],
          "raw_line": "SiO2 gel 1608.3 WPHK82",
          "page": 238,
          "pdf_page_index": 25,
          "provenance": "phi_handbook",
          "source_detail": "PHI Appendix B Chemical States Tables"
        },
        {
          "compound": "NaAlSi3O8",
          "phase": "albite",
          "value_eV": 1609.3,
          "references": [
            "WPHK82"
          ],
          "raw_line": "NaAlSi3O8, albite 1609.3 WPHK82",
          "page": 238,
          "pdf_page_index": 25,
          "provenance": "phi_handbook",
          "source_detail": "PHI Appendix B Chemical States Tables"
        },
        {
          "compound": "H Zeolon",
          "phase": null,
          "value_eV": 1608.4,
          "references": [
            "WPHK82"
          ],
          "raw_line": "H Zeolon 1608.4 WPHK82",
          "page": 238,
          "pdf_page_index": 25,
          "provenance": "phi_handbook",
          "source_detail": "PHI Appendix B Chemical States Tables"
        },
        {
          "compound": "Hemimorphite",
          "phase": null,
          "value_eV": 1610.5,
          "references": [
            "WPHK82"
          ],
          "raw_line": "Hemimorphite 1610.5 WPHK82",
          "page": 238,
          "pdf_page_index": 25,
          "provenance": "phi_handbook",
          "source_detail": "PHI Appendix B Chemical States Tables"
        },
        {
          "compound": "Hydroxysodalite",
          "phase": null,
          "value_eV": 1610.7,
          "references": [
            "WPHK82"
          ],
          "raw_line": "Hydroxysodalite 1610.7 WPHK82",
          "page": 238,
          "pdf_page_index": 25,
          "provenance": "phi_handbook",
          "source_detail": "PHI Appendix B Chemical States Tables"
        },
        {
          "compound": "Kaolinite",
          "phase": null,
          "value_eV": 1609.0,
          "references": [
            "WPHK82"
          ],
          "raw_line": "Kaolinite 1609.0 WPHK82",
          "page": 238,
          "pdf_page_index": 25,
          "provenance": "phi_handbook",
          "source_detail": "PHI Appendix B Chemical States Tables"
        },
        {
          "compound": "Mica",
          "phase": "Muscovite",
          "value_eV": 1609.6,
          "references": [
            "WPHK82"
          ],
          "raw_line": "Mica, Muscovite 1609.6 WPHK82",
          "page": 238,
          "pdf_page_index": 25,
          "provenance": "phi_handbook",
          "source_detail": "PHI Appendix B Chemical States Tables"
        },
        {
          "compound": "Natrolite",
          "phase": null,
          "value_eV": 1609.6,
          "references": [
            "WPHK82"
          ],
          "raw_line": "Natrolite 1609.6 WPHK82",
          "page": 239,
          "pdf_page_index": 26,
          "provenance": "phi_handbook",
          "source_detail": "PHI Appendix B Chemical States Tables"
        },
        {
          "compound": "Pyrophyllite",
          "phase": null,
          "value_eV": 1609.2,
          "references": [
            "WPHK82"
          ],
          "raw_line": "Pyrophyllite 1609.2 WPHK82",
          "page": 239,
          "pdf_page_index": 26,
          "provenance": "phi_handbook",
          "source_detail": "PHI Appendix B Chemical States Tables"
        },
        {
          "compound": "Al2SiO5",
          "phase": "sillimanite",
          "value_eV": 1609.5,
          "references": [
            "WPHK82"
          ],
          "raw_line": "Al2SiO5, sillimanite 1609.5 WPHK82",
          "page": 239,
          "pdf_page_index": 26,
          "provenance": "phi_handbook",
          "source_detail": "PHI Appendix B Chemical States Tables"
        },
        {
          "compound": "LiAlSi2O6",
          "phase": "spodumene",
          "value_eV": 1609.6,
          "references": [
            "WPHK82"
          ],
          "raw_line": "LiAlSi2O6, spodumene 1609.6 WPHK82",
          "page": 239,
          "pdf_page_index": 26,
          "provenance": "phi_handbook",
          "source_detail": "PHI Appendix B Chemical States Tables"
        },
        {
          "compound": "Talc",
          "phase": "Mg3Si4O10(OH)2",
          "value_eV": 1608.9,
          "references": [
            "WPHK82"
          ],
          "raw_line": "Talc, Mg3Si4O10(OH)2 1608.9 WPHK82",
          "page": 239,
          "pdf_page_index": 26,
          "provenance": "phi_handbook",
          "source_detail": "PHI Appendix B Chemical States Tables"
        },
        {
          "compound": "Wollastonite",
          "phase": "Ca3Si3O9",
          "value_eV": 1610.0,
          "references": [
            "WPHK82"
          ],
          "raw_line": "Wollastonite, Ca3Si3O9 1610.0 WPHK82",
          "page": 239,
          "pdf_page_index": 26,
          "provenance": "phi_handbook",
          "source_detail": "PHI Appendix B Chemical States Tables"
        },
        {
          "compound": "Mol Sieve A",
          "phase": null,
          "value_eV": 1610.1,
          "references": [
            "WPHK82"
          ],
          "raw_line": "Mol Sieve A 1610.1 WPHK82",
          "page": 239,
          "pdf_page_index": 26,
          "provenance": "phi_handbook",
          "source_detail": "PHI Appendix B Chemical States Tables"
        },
        {
          "compound": "Mol Sieve X",
          "phase": null,
          "value_eV": 1609.4,
          "references": [
            "WPHK82"
          ],
          "raw_line": "Mol Sieve X 1609.4 WPHK82",
          "page": 239,
          "pdf_page_index": 26,
          "provenance": "phi_handbook",
          "source_detail": "PHI Appendix B Chemical States Tables"
        },
        {
          "compound": "Mol Sieve Y",
          "phase": null,
          "value_eV": 1608.6,
          "references": [
            "WPHK82"
          ],
          "raw_line": "Mol Sieve Y 1608.6 WPHK82",
          "page": 239,
          "pdf_page_index": 26,
          "provenance": "phi_handbook",
          "source_detail": "PHI Appendix B Chemical States Tables"
        },
        {
          "compound": "p-Methylsil.",
          "phase": "linear",
          "value_eV": 1609.4,
          "references": [
            "WPHK82"
          ],
          "raw_line": "p-Methylsil. (linear) 1609.4 WPHK82",
          "page": 239,
          "pdf_page_index": 26,
          "provenance": "phi_handbook",
          "source_detail": "PHI Appendix B Chemical States Tables"
        },
        {
          "compound": "p-Methylsil.",
          "phase": "resin",
          "value_eV": 1608.8,
          "references": [
            "WPHK82"
          ],
          "raw_line": "p-Methylsil. (resin) 1608.8 WPHK82",
          "page": 239,
          "pdf_page_index": 26,
          "provenance": "phi_handbook",
          "source_detail": "PHI Appendix B Chemical States Tables"
        },
        {
          "compound": "p-Phenylsil.",
          "phase": "resin",
          "value_eV": 1610.0,
          "references": [
            "WPHK82"
          ],
          "raw_line": "p-Phenylsil. (resin) 1610.0 WPHK82",
          "page": 239,
          "pdf_page_index": 26,
          "provenance": "phi_handbook",
          "source_detail": "PHI Appendix B Chemical States Tables"
        }
      ]
    },
    {
      "id": "Sm_3d5_2",
      "element": "Sm",
      "line": "3d5/2",
      "energy_kind": "binding",
      "entries": [
        {
          "compound": "Sm",
          "phase": null,
          "value_eV": 1081.1,
          "references": [
            "handbook"
          ],
          "raw_line": "Sm 1081.1 Φ",
          "page": 239,
          "pdf_page_index": 26,
          "provenance": "phi_handbook",
          "source_detail": "PHI Appendix B Chemical States Tables"
        },
        {
          "compound": "Sm",
          "phase": null,
          "value_eV": 1081.2,
          "references": [
            "DKMB76"
          ],
          "raw_line": "Sm 1081.2 DKMB76",
          "page": 239,
          "pdf_page_index": 26,
          "provenance": "phi_handbook",
          "source_detail": "PHI Appendix B Chemical States Tables"
        },
        {
          "compound": "Sm2O3",
          "phase": null,
          "value_eV": 1083.4,
          "references": [
            "WRDM79"
          ],
          "raw_line": "Sm2O3 1083.4 WRDM79",
          "page": 239,
          "pdf_page_index": 26,
          "provenance": "phi_handbook",
          "source_detail": "PHI Appendix B Chemical States Tables"
        }
      ]
    },
    {
      "id": "Sn_3d5_2",
      "element": "Sn",
      "line": "3d5/2",
      "energy_kind": "binding",
      "entries": [
        {
          "compound": "Sn",
          "phase": null,
          "value_eV": 485.0,
          "references": [
            "handbook"
          ],
          "raw_line": "Sn 485.0 Φ",
          "page": 239,
          "pdf_page_index": 26,
          "provenance": "phi_handbook",
          "source_detail": "PHI Appendix B Chemical States Tables"
        },
        {
          "compound": "Sn",
          "phase": null,
          "value_eV": 484.9,
          "references": [
            "NyMa80"
          ],
          "raw_line": "Sn 484.9 NyMa80",
          "page": 239,
          "pdf_page_index": 26,
          "provenance": "phi_handbook",
          "source_detail": "PHI Appendix B Chemical States Tables"
        },
        {
          "compound": "Sn",
          "phase": null,
          "value_eV": 485.1,
          "references": [
            "SFS77"
          ],
          "raw_line": "Sn 485.1 SFS77",
          "page": 239,
          "pdf_page_index": 26,
          "provenance": "phi_handbook",
          "source_detail": "PHI Appendix B Chemical States Tables"
        },
        {
          "compound": "Sn",
          "phase": null,
          "value_eV": 485.0,
          "references": [
            "WRDM79",
            "PVVA79",
            "LAK77",
            "Wagn75",
            "OCH79"
          ],
          "raw_line": "Sn 485.0 WRDM79, PVVA79, LAK77, Wagn75, OCH79",
          "page": 239,
          "pdf_page_index": 26,
          "provenance": "phi_handbook",
          "source_detail": "PHI Appendix B Chemical States Tables"
        },
        {
          "compound": "Sn",
          "phase": "alpha",
          "value_eV": 485.0,
          "references": [
            "Hegd82"
          ],
          "raw_line": "Sn alpha 485.0 Hegd82",
          "page": 239,
          "pdf_page_index": 26,
          "provenance": "phi_handbook",
          "source_detail": "PHI Appendix B Chemical States Tables"
        },
        {
          "compound": "Sn",
          "phase": "beta",
          "value_eV": 484.6,
          "references": [
            "Hegd82",
            "HSBS81"
          ],
          "raw_line": "Sn beta 484.6 Hegd82, HSBS81",
          "page": 239,
          "pdf_page_index": 26,
          "provenance": "phi_handbook",
          "source_detail": "PHI Appendix B Chemical States Tables"
        },
        {
          "compound": "Ag95Sn5",
          "phase": null,
          "value_eV": 485.6,
          "references": [
            "HSBS81",
            "Hegd82"
          ],
          "raw_line": "Ag95Sn5 485.6 HSBS81, Hegd82",
          "page": 239,
          "pdf_page_index": 26,
          "provenance": "phi_handbook",
          "source_detail": "PHI Appendix B Chemical States Tables"
        },
        {
          "compound": "AuSn",
          "phase": null,
          "value_eV": 485.2,
          "references": [
            "FHPW73"
          ],
          "raw_line": "AuSn 485.2 FHPW73",
          "page": 239,
          "pdf_page_index": 26,
          "provenance": "phi_handbook",
          "source_detail": "PHI Appendix B Chemical States Tables"
        },
        {
          "compound": "AuSn4",
          "phase": null,
          "value_eV": 484.9,
          "references": [
            "FHPW73"
          ],
          "raw_line": "AuSn4 484.9 FHPW73",
          "page": 239,
          "pdf_page_index": 26,
          "provenance": "phi_handbook",
          "source_detail": "PHI Appendix B Chemical States Tables"
        },
        {
          "compound": "Cd99.5Sn0.5",
          "phase": null,
          "value_eV": 485.3,
          "references": [
            "Hegd82"
          ],
          "raw_line": "Cd99.5Sn0.5 485.3 Hegd82",
          "page": 239,
          "pdf_page_index": 26,
          "provenance": "phi_handbook",
          "source_detail": "PHI Appendix B Chemical States Tables"
        },
        {
          "compound": "Cd95Sn5",
          "phase": null,
          "value_eV": 485.6,
          "references": [
            "Hegd82"
          ],
          "raw_line": "Cd95Sn5 485.6 Hegd82",
          "page": 239,
          "pdf_page_index": 26,
          "provenance": "phi_handbook",
          "source_detail": "PHI Appendix B Chemical States Tables"
        },
        {
          "compound": "In95Sn5",
          "phase": null,
          "value_eV": 485.2,
          "references": [
            "Hegd82"
          ],
          "raw_line": "In95Sn5 485.2 Hegd82",
          "page": 239,
          "pdf_page_index": 26,
          "provenance": "phi_handbook",
          "source_detail": "PHI Appendix B Chemical States Tables"
        },
        {
          "compound": "Pb95Sn5",
          "phase": null,
          "value_eV": 486.4,
          "references": [
            "Hegd82"
          ],
          "raw_line": "Pb95Sn5 486.4 Hegd82",
          "page": 239,
          "pdf_page_index": 26,
          "provenance": "phi_handbook",
          "source_detail": "PHI Appendix B Chemical States Tables"
        },
        {
          "compound": "Sb95Sn5",
          "phase": null,
          "value_eV": 485.2,
          "references": [
            "Hegd82"
          ],
          "raw_line": "Sb95Sn5 485.2 Hegd82",
          "page": 239,
          "pdf_page_index": 26,
          "provenance": "phi_handbook",
          "source_detail": "PHI Appendix B Chemical States Tables"
        },
        {
          "compound": "SnTe",
          "phase": null,
          "value_eV": 485.6,
          "references": [
            "SFS77"
          ],
          "raw_line": "SnTe 485.6 SFS77",
          "page": 239,
          "pdf_page_index": 26,
          "provenance": "phi_handbook",
          "source_detail": "PHI Appendix B Chemical States Tables"
        },
        {
          "compound": "SnSe",
          "phase": null,
          "value_eV": 485.7,
          "references": [
            "SFS77"
          ],
          "raw_line": "SnSe 485.7 SFS77",
          "page": 239,
          "pdf_page_index": 26,
          "provenance": "phi_handbook",
          "source_detail": "PHI Appendix B Chemical States Tables"
        },
        {
          "compound": "SnS",
          "phase": null,
          "value_eV": 485.6,
          "references": [
            "SFS77"
          ],
          "raw_line": "SnS 485.6 SFS77",
          "page": 239,
          "pdf_page_index": 26,
          "provenance": "phi_handbook",
          "source_detail": "PHI Appendix B Chemical States Tables"
        },
        {
          "compound": "SnBr2",
          "phase": null,
          "value_eV": 486.9,
          "references": [
            "GZF73"
          ],
          "raw_line": "SnBr2 486.9 GZF73",
          "page": 239,
          "pdf_page_index": 26,
          "provenance": "phi_handbook",
          "source_detail": "PHI Appendix B Chemical States Tables"
        },
        {
          "compound": "SnCl2",
          "phase": null,
          "value_eV": 486.7,
          "references": [
            "WVV79"
          ],
          "raw_line": "SnCl2 486.7 WVV79",
          "page": 239,
          "pdf_page_index": 26,
          "provenance": "phi_handbook",
          "source_detail": "PHI Appendix B Chemical States Tables"
        },
        {
          "compound": "SnF2",
          "phase": null,
          "value_eV": 487.0,
          "references": [
            "MoVa73"
          ],
          "raw_line": "SnF2 487.0 MoVa73",
          "page": 239,
          "pdf_page_index": 26,
          "provenance": "phi_handbook",
          "source_detail": "PHI Appendix B Chemical States Tables"
        },
        {
          "compound": "SnF2",
          "phase": null,
          "value_eV": 487.0,
          "references": [
            "MoVa73"
          ],
          "raw_line": "SnF2 487.0 MoVa73",
          "page": 239,
          "pdf_page_index": 26,
          "provenance": "phi_handbook",
          "source_detail": "PHI Appendix B Chemical States Tables"
        },
        {
          "compound": "SnO",
          "phase": null,
          "value_eV": 486.0,
          "references": [
            "ADPS77"
          ],
          "raw_line": "SnO 486.0 ADPS77",
          "page": 239,
          "pdf_page_index": 26,
          "provenance": "phi_handbook",
          "source_detail": "PHI Appendix B Chemical States Tables"
        },
        {
          "compound": "SnO",
          "phase": null,
          "value_eV": 486.9,
          "references": [
            "WVV79",
            "MoVa73"
          ],
          "raw_line": "SnO 486.9 WVV79, MoVa73",
          "page": 239,
          "pdf_page_index": 26,
          "provenance": "phi_handbook",
          "source_detail": "PHI Appendix B Chemical States Tables"
        },
        {
          "compound": "SnO2",
          "phase": null,
          "value_eV": 486.7,
          "references": [
            "LAK77",
            "MoVa73",
            "WRDM79",
            "NGDS75",
            "WVV79"
          ],
          "raw_line": "SnO2 486.7 LAK77, MoVa73, WRDM79, NGDS75, WVV79",
          "page": 239,
          "pdf_page_index": 26,
          "provenance": "phi_handbook",
          "source_detail": "PHI Appendix B Chemical States Tables"
        },
        {
          "compound": "(NH4)2SnCl6",
          "phase": null,
          "value_eV": 486.7,
          "references": [
            "GZF73"
          ],
          "raw_line": "(NH4)2SnCl6 486.7 GZF73",
          "page": 239,
          "pdf_page_index": 26,
          "provenance": "phi_handbook",
          "source_detail": "PHI Appendix B Chemical States Tables"
        },
        {
          "compound": "BaSnCl4",
          "phase": null,
          "value_eV": 486.8,
          "references": [
            "WVV79"
          ],
          "raw_line": "BaSnCl4 486.8 WVV79",
          "page": 239,
          "pdf_page_index": 26,
          "provenance": "phi_handbook",
          "source_detail": "PHI Appendix B Chemical States Tables"
        },
        {
          "compound": "Ba(SnCl3)2",
          "phase": null,
          "value_eV": 486.8,
          "references": [
            "WVV79"
          ],
          "raw_line": "Ba(SnCl3)2 486.8 WVV79",
          "page": 239,
          "pdf_page_index": 26,
          "provenance": "phi_handbook",
          "source_detail": "PHI Appendix B Chemical States Tables"
        },
        {
          "compound": "KSnF3",
          "phase": null,
          "value_eV": 486.7,
          "references": [
            "GZF73"
          ],
          "raw_line": "KSnF3 486.7 GZF73",
          "page": 239,
          "pdf_page_index": 26,
          "provenance": "phi_handbook",
          "source_detail": "PHI Appendix B Chemical States Tables"
        },
        {
          "compound": "K2SnF6",
          "phase": null,
          "value_eV": 487.6,
          "references": [
            "MoVa73"
          ],
          "raw_line": "K2SnF6 487.6 MoVa73",
          "page": 239,
          "pdf_page_index": 26,
          "provenance": "phi_handbook",
          "source_detail": "PHI Appendix B Chemical States Tables"
        },
        {
          "compound": "NaSnF3",
          "phase": null,
          "value_eV": 487.4,
          "references": [
            "Wagn75"
          ],
          "raw_line": "NaSnF3 487.4 Wagn75",
          "page": 239,
          "pdf_page_index": 26,
          "provenance": "phi_handbook",
          "source_detail": "PHI Appendix B Chemical States Tables"
        },
        {
          "compound": "Na2SnO3",
          "phase": null,
          "value_eV": 486.2,
          "references": [
            "MoVa73"
          ],
          "raw_line": "Na2SnO3 486.2 MoVa73",
          "page": 239,
          "pdf_page_index": 26,
          "provenance": "phi_handbook",
          "source_detail": "PHI Appendix B Chemical States Tables"
        },
        {
          "compound": "Na2SnO3",
          "phase": null,
          "value_eV": 486.7,
          "references": [
            "Wagn75"
          ],
          "raw_line": "Na2SnO3 486.7 Wagn75",
          "page": 239,
          "pdf_page_index": 26,
          "provenance": "phi_handbook",
          "source_detail": "PHI Appendix B Chemical States Tables"
        },
        {
          "compound": "Na2SnO3",
          "phase": null,
          "value_eV": 487.2,
          "references": [
            "ADPS77"
          ],
          "raw_line": "Na2SnO3 487.2 ADPS77",
          "page": 239,
          "pdf_page_index": 26,
          "provenance": "phi_handbook",
          "source_detail": "PHI Appendix B Chemical States Tables"
        },
        {
          "compound": "Ph4Sn",
          "phase": null,
          "value_eV": 485.1,
          "references": [
            "WVV79"
          ],
          "raw_line": "Ph4Sn 485.1 WVV79",
          "page": 239,
          "pdf_page_index": 26,
          "provenance": "phi_handbook",
          "source_detail": "PHI Appendix B Chemical States Tables"
        },
        {
          "compound": "Ph4Sn",
          "phase": null,
          "value_eV": 486.3,
          "references": [
            "MoVa73"
          ],
          "raw_line": "Ph4Sn 486.3 MoVa73",
          "page": 239,
          "pdf_page_index": 26,
          "provenance": "phi_handbook",
          "source_detail": "PHI Appendix B Chemical States Tables"
        },
        {
          "compound": "Ph4Sn",
          "phase": null,
          "value_eV": 487.1,
          "references": [
            "HWVV74"
          ],
          "raw_line": "Ph4Sn 487.1 HWVV74",
          "page": 239,
          "pdf_page_index": 26,
          "provenance": "phi_handbook",
          "source_detail": "PHI Appendix B Chemical States Tables"
        },
        {
          "compound": "Ph3SnI",
          "phase": null,
          "value_eV": 486.3,
          "references": [
            "WVV79"
          ],
          "raw_line": "Ph3SnI 486.3 WVV79",
          "page": 239,
          "pdf_page_index": 26,
          "provenance": "phi_handbook",
          "source_detail": "PHI Appendix B Chemical States Tables"
        },
        {
          "compound": "Ph3SnI",
          "phase": null,
          "value_eV": 487.5,
          "references": [
            "HWVV74"
          ],
          "raw_line": "Ph3SnI 487.5 HWVV74",
          "page": 239,
          "pdf_page_index": 26,
          "provenance": "phi_handbook",
          "source_detail": "PHI Appendix B Chemical States Tables"
        },
        {
          "compound": "Ph3SnBr",
          "phase": null,
          "value_eV": 487.5,
          "references": [
            "HWVV74"
          ],
          "raw_line": "Ph3SnBr 487.5 HWVV74",
          "page": 239,
          "pdf_page_index": 26,
          "provenance": "phi_handbook",
          "source_detail": "PHI Appendix B Chemical States Tables"
        },
        {
          "compound": "Ph3SnCl",
          "phase": null,
          "value_eV": 486.3,
          "references": [
            "WVV79"
          ],
          "raw_line": "Ph3SnCl 486.3 WVV79",
          "page": 239,
          "pdf_page_index": 26,
          "provenance": "phi_handbook",
          "source_detail": "PHI Appendix B Chemical States Tables"
        },
        {
          "compound": "Ph3SnCl",
          "phase": null,
          "value_eV": 487.0,
          "references": [
            "MoVa73"
          ],
          "raw_line": "Ph3SnCl 487.0 MoVa73",
          "page": 239,
          "pdf_page_index": 26,
          "provenance": "phi_handbook",
          "source_detail": "PHI Appendix B Chemical States Tables"
        },
        {
          "compound": "Ph3SnCl",
          "phase": null,
          "value_eV": 487.6,
          "references": [
            "HWVV74"
          ],
          "raw_line": "Ph3SnCl 487.6 HWVV74",
          "page": 239,
          "pdf_page_index": 26,
          "provenance": "phi_handbook",
          "source_detail": "PHI Appendix B Chemical States Tables"
        },
        {
          "compound": "Ph3SnF",
          "phase": null,
          "value_eV": 486.2,
          "references": [
            "WVV79"
          ],
          "raw_line": "Ph3SnF 486.2 WVV79",
          "page": 239,
          "pdf_page_index": 26,
          "provenance": "phi_handbook",
          "source_detail": "PHI Appendix B Chemical States Tables"
        },
        {
          "compound": "Ph3SnF",
          "phase": null,
          "value_eV": 487.3,
          "references": [
            "HWVV74"
          ],
          "raw_line": "Ph3SnF 487.3 HWVV74",
          "page": 239,
          "pdf_page_index": 26,
          "provenance": "phi_handbook",
          "source_detail": "PHI Appendix B Chemical States Tables"
        },
        {
          "compound": "Ph3SnOH",
          "phase": null,
          "value_eV": 485.6,
          "references": [
            "WVV79"
          ],
          "raw_line": "Ph3SnOH 485.6 WVV79",
          "page": 239,
          "pdf_page_index": 26,
          "provenance": "phi_handbook",
          "source_detail": "PHI Appendix B Chemical States Tables"
        },
        {
          "compound": "Cl4Sn(pyridine)2",
          "phase": null,
          "value_eV": 487.3,
          "references": [
            "WVV79"
          ],
          "raw_line": "Cl4Sn(pyridine)2 487.3 WVV79",
          "page": 239,
          "pdf_page_index": 26,
          "provenance": "phi_handbook",
          "source_detail": "PHI Appendix B Chemical States Tables"
        },
        {
          "compound": "Cl3SnEt(pyridine)2",
          "phase": null,
          "value_eV": 487.2,
          "references": [
            "WVV79"
          ],
          "raw_line": "Cl3SnEt(pyridine)2 487.2 WVV79",
          "page": 239,
          "pdf_page_index": 26,
          "provenance": "phi_handbook",
          "source_detail": "PHI Appendix B Chemical States Tables"
        },
        {
          "compound": "Cl3SnPh(pyridine)2",
          "phase": null,
          "value_eV": 487.2,
          "references": [
            "WVV79"
          ],
          "raw_line": "Cl3SnPh(pyridine)2 487.2 WVV79",
          "page": 239,
          "pdf_page_index": 26,
          "provenance": "phi_handbook",
          "source_detail": "PHI Appendix B Chemical States Tables"
        },
        {
          "compound": "Me3SnF",
          "phase": null,
          "value_eV": 486.7,
          "references": [
            "WVV79"
          ],
          "raw_line": "Me3SnF 486.7 WVV79",
          "page": 239,
          "pdf_page_index": 26,
          "provenance": "phi_handbook",
          "source_detail": "PHI Appendix B Chemical States Tables"
        },
        {
          "compound": "Me2SnF2",
          "phase": null,
          "value_eV": 487.1,
          "references": [
            "WVV79"
          ],
          "raw_line": "Me2SnF2 487.1 WVV79",
          "page": 239,
          "pdf_page_index": 26,
          "provenance": "phi_handbook",
          "source_detail": "PHI Appendix B Chemical States Tables"
        },
        {
          "compound": "Me2SnSO4",
          "phase": null,
          "value_eV": 487.0,
          "references": [
            "WVV79"
          ],
          "raw_line": "Me2SnSO4 487.0 WVV79",
          "page": 239,
          "pdf_page_index": 26,
          "provenance": "phi_handbook",
          "source_detail": "PHI Appendix B Chemical States Tables"
        },
        {
          "compound": "Bu2SnO",
          "phase": null,
          "value_eV": 485.6,
          "references": [
            "WVV79"
          ],
          "raw_line": "Bu2SnO 485.6 WVV79",
          "page": 239,
          "pdf_page_index": 26,
          "provenance": "phi_handbook",
          "source_detail": "PHI Appendix B Chemical States Tables"
        },
        {
          "compound": "Br6Sn(Et4N)2",
          "phase": null,
          "value_eV": 487.0,
          "references": [
            "WVV79"
          ],
          "raw_line": "Br6Sn(Et4N)2 487.0 WVV79",
          "page": 239,
          "pdf_page_index": 26,
          "provenance": "phi_handbook",
          "source_detail": "PHI Appendix B Chemical States Tables"
        },
        {
          "compound": "Cl3Sn(Me4N)",
          "phase": null,
          "value_eV": 486.1,
          "references": [
            "GZF73"
          ],
          "raw_line": "Cl3Sn(Me4N) 486.1 GZF73",
          "page": 239,
          "pdf_page_index": 26,
          "provenance": "phi_handbook",
          "source_detail": "PHI Appendix B Chemical States Tables"
        },
        {
          "compound": "Cl4Sn(Me2SO)2",
          "phase": null,
          "value_eV": 487.0,
          "references": [
            "GZF73",
            "WVV79"
          ],
          "raw_line": "Cl4Sn(Me2SO)2 487.0 GZF73, WVV79",
          "page": 239,
          "pdf_page_index": 26,
          "provenance": "phi_handbook",
          "source_detail": "PHI Appendix B Chemical States Tables"
        }
      ]
    },
    {
      "id": "Sn_MNN",
      "element": "Sn",
      "line": "MNN",
      "energy_kind": "kinetic",
      "entries": [
        {
          "compound": "Sn",
          "phase": null,
          "value_eV": 437.4,
          "references": [
            "PVVA79",
            "Wagn75",
            "WRDM79",
            "LAK77"
          ],
          "raw_line": "Sn 437.4 PVVA79, Wagn75, WRDM79, LAK77",
          "page": 239,
          "pdf_page_index": 26,
          "provenance": "phi_handbook",
          "source_detail": "PHI Appendix B Chemical States Tables"
        },
        {
          "compound": "SnS",
          "phase": null,
          "value_eV": 435.7,
          "references": [
            "Wagn75"
          ],
          "raw_line": "SnS 435.7 Wagn75",
          "page": 239,
          "pdf_page_index": 26,
          "provenance": "phi_handbook",
          "source_detail": "PHI Appendix B Chemical States Tables"
        },
        {
          "compound": "SnO2",
          "phase": null,
          "value_eV": 432.7,
          "references": [
            "LAK77"
          ],
          "raw_line": "SnO2 432.7 LAK77",
          "page": 239,
          "pdf_page_index": 26,
          "provenance": "phi_handbook",
          "source_detail": "PHI Appendix B Chemical States Tables"
        },
        {
          "compound": "NaSnF3",
          "phase": null,
          "value_eV": 430.8,
          "references": [
            "Wagn75"
          ],
          "raw_line": "NaSnF3 430.8 Wagn75",
          "page": 239,
          "pdf_page_index": 26,
          "provenance": "phi_handbook",
          "source_detail": "PHI Appendix B Chemical States Tables"
        },
        {
          "compound": "Na2SnO3",
          "phase": null,
          "value_eV": 431.7,
          "references": [
            "Wagn75"
          ],
          "raw_line": "Na2SnO3 431.7 Wagn75",
          "page": 239,
          "pdf_page_index": 26,
          "provenance": "phi_handbook",
          "source_detail": "PHI Appendix B Chemical States Tables"
        }
      ]
    },
    {
      "id": "Sr_3d",
      "element": "Sr",
      "line": "3d",
      "energy_kind": "binding",
      "entries": [
        {
          "compound": "Sr",
          "phase": null,
          "value_eV": 134.3,
          "references": [
            "handbook"
          ],
          "raw_line": "Sr 134.3 Φ",
          "page": 239,
          "pdf_page_index": 26,
          "provenance": "phi_handbook",
          "source_detail": "PHI Appendix B Chemical States Tables"
        },
        {
          "compound": "Sr",
          "phase": null,
          "value_eV": 134.4,
          "references": [
            "VaVe80"
          ],
