Repository: arquerlab/SERSFlow

# SERSFlow

## Run the API

Install dependencies:

```bash
pip install -e .
```

## Python HTTP client

Optional ergonomics wrapper around this API (`httpx`):

```bash
pip install -e ".[client]"
```

```python
from sersflow.client import SersflowClient

with SersflowClient("http://127.0.0.1:8000") as client:
    client.meta.health()
```

See `examples/python_client_quickstart.py` for upload → dataset → session → analysis.

## MCP (Cursor)

Optional stdio MCP for LLM agents (`sersflow-mcp`), bundled with the API package:

```bash
pip install -e ".[mcp]"
```

See [docs/MCP_SETUP.md](docs/MCP_SETUP.md) for Cursor `mcp.json`, env/TOML config, and confirmation rules.

File: src/sersflow/core/xps/data/chemical_states.json (part 28 of 31)
{
          "raw_line": "Sr 134.4 VaVe80",
          "page": 239,
          "pdf_page_index": 26,
          "provenance": "phi_handbook",
          "source_detail": "PHI Appendix B Chemical States Tables"
        },
        {
          "compound": "SrO",
          "phase": null,
          "value_eV": 135.3,
          "references": [
            "VaVe80"
          ],
          "raw_line": "SrO 135.3 VaVe80",
          "page": 239,
          "pdf_page_index": 26,
          "provenance": "phi_handbook",
          "source_detail": "PHI Appendix B Chemical States Tables"
        },
        {
          "compound": "SrF2",
          "phase": null,
          "value_eV": 133.8,
          "references": [
            "WRDM79"
          ],
          "raw_line": "SrF2 133.8 WRDM79",
          "page": 239,
          "pdf_page_index": 26,
          "provenance": "phi_handbook",
          "source_detail": "PHI Appendix B Chemical States Tables"
        },
        {
          "compound": "SrCO3",
          "phase": null,
          "value_eV": 133.2,
          "references": [
            "CLSW83"
          ],
          "raw_line": "SrCO3 133.2 CLSW83",
          "page": 239,
          "pdf_page_index": 26,
          "provenance": "phi_handbook",
          "source_detail": "PHI Appendix B Chemical States Tables"
        },
        {
          "compound": "SrSO4",
          "phase": null,
          "value_eV": 134.3,
          "references": [
            "CLSW83"
          ],
          "raw_line": "SrSO4 134.3 CLSW83",
          "page": 239,
          "pdf_page_index": 26,
          "provenance": "phi_handbook",
          "source_detail": "PHI Appendix B Chemical States Tables"
        },
        {
          "compound": "Sr(NO3)2",
          "phase": null,
          "value_eV": 134.7,
          "references": [
            "CLSW83"
          ],
          "raw_line": "Sr(NO3)2 134.7 CLSW83",
          "page": 239,
          "pdf_page_index": 26,
          "provenance": "phi_handbook",
          "source_detail": "PHI Appendix B Chemical States Tables"
        },
        {
          "compound": "SrMoO4",
          "phase": null,
          "value_eV": 133.5,
          "references": [
            "NFS82"
          ],
          "raw_line": "SrMoO4 133.5 NFS82",
          "page": 239,
          "pdf_page_index": 26,
          "provenance": "phi_handbook",
          "source_detail": "PHI Appendix B Chemical States Tables"
        },
        {
          "compound": "SrRh2O4",
          "phase": null,
          "value_eV": 133.0,
          "references": [
            "NFS82"
          ],
          "raw_line": "SrRh2O4 133.0 NFS82",
          "page": 239,
          "pdf_page_index": 26,
          "provenance": "phi_handbook",
          "source_detail": "PHI Appendix B Chemical States Tables"
        }
      ]
    },
    {
      "id": "Ta_4f",
      "element": "Ta",
      "line": "4f",
      "energy_kind": "binding",
      "entries": [
        {
          "compound": "Ta",
          "phase": null,
          "value_eV": 21.9,
          "references": [
            "handbook"
          ],
          "raw_line": "Ta 21.9 Φ",
          "page": 239,
          "pdf_page_index": 26,
          "provenance": "phi_handbook",
          "source_detail": "PHI Appendix B Chemical States Tables"
        },
        {
          "compound": "Ta",
          "phase": null,
          "value_eV": 21.6,
          "references": [
            "VHE82"
          ],
          "raw_line": "Ta 21.6 VHE82",
          "page": 239,
          "pdf_page_index": 26,
          "provenance": "phi_handbook",
          "source_detail": "PHI Appendix B Chemical States Tables"
        },
        {
          "compound": "Ta",
          "phase": null,
          "value_eV": 21.6,
          "references": [
            "MSC73"
          ],
          "raw_line": "Ta 21.6 MSC73",
          "page": 239,
          "pdf_page_index": 26,
          "provenance": "phi_handbook",
          "source_detail": "PHI Appendix B Chemical States Tables"
        },
        {
          "compound": "Ta",
          "phase": null,
          "value_eV": 21.9,
          "references": [
            "WRDM79",
            "WaTa80"
          ],
          "raw_line": "Ta 21.9 WRDM79, WaTa80",
          "page": 239,
          "pdf_page_index": 26,
          "provenance": "phi_handbook",
          "source_detail": "PHI Appendix B Chemical States Tables"
        },
        {
          "compound": "TaS",
          "phase": null,
          "value_eV": 26.6,
          "references": [
            "MSC73"
          ],
          "raw_line": "TaS 26.6 MSC73",
          "page": 239,
          "pdf_page_index": 26,
          "provenance": "phi_handbook",
          "source_detail": "PHI Appendix B Chemical States Tables"
        },
        {
          "compound": "TaS2",
          "phase": null,
          "value_eV": 26.7,
          "references": [
            "MSC73"
          ],
          "raw_line": "TaS2 26.7 MSC73",
          "page": 239,
          "pdf_page_index": 26,
          "provenance": "phi_handbook",
          "source_detail": "PHI Appendix B Chemical States Tables"
        },
        {
          "compound": "TaBr5",
          "phase": null,
          "value_eV": 26.9,
          "references": [
            "MSC73"
          ],
          "raw_line": "TaBr5 26.9 MSC73",
          "page": 239,
          "pdf_page_index": 26,
          "provenance": "phi_handbook",
          "source_detail": "PHI Appendix B Chemical States Tables"
        },
        {
          "compound": "TaCl5",
          "phase": null,
          "value_eV": 27.3,
          "references": [
            "MSC73"
          ],
          "raw_line": "TaCl5 27.3 MSC73",
          "page": 239,
          "pdf_page_index": 26,
          "provenance": "phi_handbook",
          "source_detail": "PHI Appendix B Chemical States Tables"
        },
        {
          "compound": "TaF5",
          "phase": null,
          "value_eV": 27.8,
          "references": [
            "MSC73"
          ],
          "raw_line": "TaF5 27.8 MSC73",
          "page": 239,
          "pdf_page_index": 26,
          "provenance": "phi_handbook",
          "source_detail": "PHI Appendix B Chemical States Tables"
        },
        {
          "compound": "Ta2O5",
          "phase": null,
          "value_eV": 26.7,
          "references": [
            "SaRa80",
            "MSC73",
            "NFS82",
            "NGDS75"
          ],
          "raw_line": "Ta2O5 26.7 SaRa80, MSC73, NFS82, NGDS75",
          "page": 239,
          "pdf_page_index": 26,
          "provenance": "phi_handbook",
          "source_detail": "PHI Appendix B Chemical States Tables"
        },
        {
          "compound": "KTaO4",
          "phase": null,
          "value_eV": 25.9,
          "references": [
            "MSC73"
          ],
          "raw_line": "KTaO4 25.9 MSC73",
          "page": 239,
          "pdf_page_index": 26,
          "provenance": "phi_handbook",
          "source_detail": "PHI Appendix B Chemical States Tables"
        },
        {
          "compound": "RhTaO4",
          "phase": null,
          "value_eV": 25.8,
          "references": [
            "NFS82"
          ],
          "raw_line": "RhTaO4 25.8 NFS82",
          "page": 239,
          "pdf_page_index": 26,
          "provenance": "phi_handbook",
          "source_detail": "PHI Appendix B Chemical States Tables"
        },
        {
          "compound": "K2TaF7",
          "phase": null,
          "value_eV": 29.4,
          "references": [
            "MSC73"
          ],
          "raw_line": "K2TaF7 29.4 MSC73",
          "page": 239,
          "pdf_page_index": 26,
          "provenance": "phi_handbook",
          "source_detail": "PHI Appendix B Chemical States Tables"
        },
        {
          "compound": "Cl2Ta6Cl12(H2O)4 . 4H2O",
          "phase": null,
          "value_eV": 25.8,
          "references": [
            "BeWa79"
          ],
          "raw_line": "Cl2Ta6Cl12(H2O)4 . 4H2O 25.8 BeWa79",
          "page": 240,
          "pdf_page_index": 27,
          "provenance": "phi_handbook",
          "source_detail": "PHI Appendix B Chemical States Tables"
        },
        {
          "compound": "Br6(Ta6Cl12)(Bu4N)2",
          "phase": null,
          "value_eV": 26.3,
          "references": [
            "BeWa79"
          ],
          "raw_line": "Br6(Ta6Cl12)(Bu4N)2 26.3 BeWa79",
          "page": 240,
          "pdf_page_index": 27,
          "provenance": "phi_handbook",
          "source_detail": "PHI Appendix B Chemical States Tables"
        },
        {
          "compound": "Cl6(Ta6Cl12)(Et4N)2",
          "phase": null,
          "value_eV": 26.2,
          "references": [
            "BeWa79"
          ],
          "raw_line": "Cl6(Ta6Cl12)(Et4N)2 26.2 BeWa79",
          "page": 240,
          "pdf_page_index": 27,
          "provenance": "phi_handbook",
          "source_detail": "PHI Appendix B Chemical States Tables"
        }
      ]
    },
    {
      "id": "Ta_MNN",
      "element": "Ta",
      "line": "MNN",
      "energy_kind": "kinetic",
      "entries": [
        {
          "compound": "Ta",
          "phase": null,
          "value_eV": 1675.8,
          "references": [
            "WaTa80"
          ],
          "raw_line": "Ta 1675.8 WaTa80",
          "page": 240,
          "pdf_page_index": 27,
          "provenance": "phi_handbook",
          "source_detail": "PHI Appendix B Chemical States Tables"
        }
      ]
    },
    {
      "id": "Tb_4d",
      "element": "Tb",
      "line": "4d",
      "energy_kind": "binding",
      "entries": [
        {
          "compound": "Tb",
          "phase": null,
          "value_eV": 146.0,
          "references": [
            "handbook"
          ],
          "raw_line": "Tb 146.0 Φ",
          "page": 240,
          "pdf_page_index": 27,
          "provenance": "phi_handbook",
          "source_detail": "PHI Appendix B Chemical States Tables"
        },
        {
          "compound": "Tb2O3",
          "phase": null,
          "value_eV": 148.7,
          "references": [
            "SaRa80"
          ],
          "raw_line": "Tb2O3 148.7 SaRa80",
          "page": 240,
          "pdf_page_index": 27,
          "provenance": "phi_handbook",
          "source_detail": "PHI Appendix B Chemical States Tables"
        },
        {
          "compound": "TbO2",
          "phase": null,
          "value_eV": 149.2,
          "references": [
            "SaRa80"
          ],
          "raw_line": "TbO2 149.2 SaRa80",
          "page": 240,
          "pdf_page_index": 27,
          "provenance": "phi_handbook",
          "source_detail": "PHI Appendix B Chemical States Tables"
        }
      ]
    },
    {
      "id": "Tb_3d",
      "element": "Tb",
      "line": "3d",
      "energy_kind": "binding",
      "entries": [
        {
          "compound": "Tb",
          "phase": null,
          "value_eV": 1242.0,
          "references": [
            "handbook"
          ],
          "raw_line": "Tb 1242.0 Φ",
          "page": 240,
          "pdf_page_index": 27,
          "provenance": "phi_handbook",
          "source_detail": "PHI Appendix B Chemical States Tables"
        },
        {
          "compound": "Tb2O3",
          "phase": null,
          "value_eV": 1241.5,
          "references": [
            "SaRa80"
          ],
          "raw_line": "Tb2O3 1241.5 SaRa80",
          "page": 240,
          "pdf_page_index": 27,
          "provenance": "phi_handbook",
          "source_detail": "PHI Appendix B Chemical States Tables"
        },
        {
          "compound": "TbO2",
          "phase": null,
          "value_eV": 1241.4,
          "references": [
            "SaRa80"
          ],
          "raw_line": "TbO2 1241.4 SaRa80",
          "page": 240,
          "pdf_page_index": 27,
          "provenance": "phi_handbook",
          "source_detail": "PHI Appendix B Chemical States Tables"
        }
      ]
    },
    {
      "id": "Te_3d5_2",
      "element": "Te",
      "line": "3d5/2",
      "energy_kind": "binding",
      "entries": [
        {
          "compound": "Te",
          "phase": null,
          "value_eV": 573.1,
          "references": [
            "handbook"
          ],
          "raw_line": "Te 573.1 Φ",
          "page": 240,
          "pdf_page_index": 27,
          "provenance": "phi_handbook",
          "source_detail": "PHI Appendix B Chemical States Tables"
        },
        {
          "compound": "Te",
          "phase": null,
          "value_eV": 573.0,
          "references": [
            "NyMa80"
          ],
          "raw_line": "Te 573.0 NyMa80",
          "page": 240,
          "pdf_page_index": 27,
          "provenance": "phi_handbook",
          "source_detail": "PHI Appendix B Chemical States Tables"
        },
        {
          "compound": "Te",
          "phase": null,
          "value_eV": 573.0,
          "references": [
            "SFS77"
          ],
          "raw_line": "Te 573.0 SFS77",
          "page": 240,
          "pdf_page_index": 27,
          "provenance": "phi_handbook",
          "source_detail": "PHI Appendix B Chemical States Tables"
        },
        {
          "compound": "Te",
          "phase": null,
          "value_eV": 573.0,
          "references": [
            "PVVA79",
            "WRDM79",
            "BWI77",
            "Bahl75"
          ],
          "raw_line": "Te 573.0 PVVA79, WRDM79, BWI77, Bahl75",
          "page": 240,
          "pdf_page_index": 27,
          "provenance": "phi_handbook",
          "source_detail": "PHI Appendix B Chemical States Tables"
        },
        {
          "compound": "Te",
          "phase": null,
          "value_eV": 572.7,
          "references": [
            "SNRS76",
            "SWH71"
          ],
          "raw_line": "Te 572.7 SNRS76, SWH71",
          "page": 240,
          "pdf_page_index": 27,
          "provenance": "phi_handbook",
          "source_detail": "PHI Appendix B Chemical States Tables"
        },
        {
          "compound": "CdTe",
          "phase": null,
          "value_eV": 572.3,
          "references": [
            "SBB80"
          ],
          "raw_line": "CdTe 572.3 SBB80",
          "page": 240,
          "pdf_page_index": 27,
          "provenance": "phi_handbook",
          "source_detail": "PHI Appendix B Chemical States Tables"
        },
        {
          "compound": "GeTe",
          "phase": null,
          "value_eV": 572.7,
          "references": [
            "SFS77"
          ],
          "raw_line": "GeTe 572.7 SFS77",
          "page": 240,
          "pdf_page_index": 27,
          "provenance": "phi_handbook",
          "source_detail": "PHI Appendix B Chemical States Tables"
        },
        {
          "compound": "Hg0.8Cd0.2Te",
          "phase": null,
          "value_eV": 572.3,
          "references": [
            "SBB80"
          ],
          "raw_line": "Hg0.8Cd0.2Te 572.3 SBB80",
          "page": 240,
          "pdf_page_index": 27,
          "provenance": "phi_handbook",
          "source_detail": "PHI Appendix B Chemical States Tables"
        },
        {
          "compound": "Na2Te",
          "phase": null,
          "value_eV": 572.2,
          "references": [
            "SWH71"
          ],
          "raw_line": "Na2Te 572.2 SWH71",
          "page": 240,
          "pdf_page_index": 27,
          "provenance": "phi_handbook",
          "source_detail": "PHI Appendix B Chemical States Tables"
        },
        {
          "compound": "Nb3Te4",
          "phase": null,
          "value_eV": 572.6,
          "references": [
            "Bahl75"
          ],
          "raw_line": "Nb3Te4 572.6 Bahl75",
          "page": 240,
          "pdf_page_index": 27,
          "provenance": "phi_handbook",
          "source_detail": "PHI Appendix B Chemical States Tables"
        },
        {
          "compound": "NbTe4",
          "phase": null,
          "value_eV": 572.8,
          "references": [
            "Bahl75"
          ],
          "raw_line": "NbTe4 572.8 Bahl75",
          "page": 240,
          "pdf_page_index": 27,
          "provenance": "phi_handbook",
          "source_detail": "PHI Appendix B Chemical States Tables"
        },
        {
          "compound": "PbTe",
          "phase": null,
          "value_eV": 572.0,
          "references": [
            "SFS77"
          ],
          "raw_line": "PbTe 572.0 SFS77",
          "page": 240,
          "pdf_page_index": 27,
          "provenance": "phi_handbook",
          "source_detail": "PHI Appendix B Chemical States Tables"
        },
        {
          "compound": "SnTe",
          "phase": null,
          "value_eV": 572.3,
          "references": [
            "SFS77"
          ],
          "raw_line": "SnTe 572.3 SFS77",
          "page": 240,
          "pdf_page_index": 27,
          "provenance": "phi_handbook",
          "source_detail": "PHI Appendix B Chemical States Tables"
        },
        {
          "compound": "U2Te3",
          "phase": null,
          "value_eV": 572.9,
          "references": [
            "SNRS76"
          ],
          "raw_line": "U2Te3 572.9 SNRS76",
          "page": 240,
          "pdf_page_index": 27,
          "provenance": "phi_handbook",
          "source_detail": "PHI Appendix B Chemical States Tables"
        },
        {
          "compound": "UTe3",
          "phase": null,
          "value_eV": 573.0,
          "references": [
            "SNRS76"
          ],
          "raw_line": "UTe3 573.0 SNRS76",
          "page": 240,
          "pdf_page_index": 27,
          "provenance": "phi_handbook",
          "source_detail": "PHI Appendix B Chemical States Tables"
        },
        {
          "compound": "ZnTe",
          "phase": null,
          "value_eV": 572.9,
          "references": [
            "SWH71"
          ],
          "raw_line": "ZnTe 572.9 SWH71",
          "page": 240,
          "pdf_page_index": 27,
          "provenance": "phi_handbook",
          "source_detail": "PHI Appendix B Chemical States Tables"
        },
        {
          "compound": "TeI4",
          "phase": null,
          "value_eV": 575.8,
          "references": [
            "BWI77"
          ],
          "raw_line": "TeI4 575.8 BWI77",
          "page": 240,
          "pdf_page_index": 27,
          "provenance": "phi_handbook",
          "source_detail": "PHI Appendix B Chemical States Tables"
        },
        {
          "compound": "TeBr2",
          "phase": null,
          "value_eV": 576.7,
          "references": [
            "BWI77"
          ],
          "raw_line": "TeBr2 576.7 BWI77",
          "page": 240,
          "pdf_page_index": 27,
          "provenance": "phi_handbook",
          "source_detail": "PHI Appendix B Chemical States Tables"
        },
        {
          "compound": "TeCl4",
          "phase": null,
          "value_eV": 576.9,
          "references": [
            "BWI77"
          ],
          "raw_line": "TeCl4 576.9 BWI77",
          "page": 240,
          "pdf_page_index": 27,
          "provenance": "phi_handbook",
          "source_detail": "PHI Appendix B Chemical States Tables"
        },
        {
          "compound": "TeO2",
          "phase": null,
          "value_eV": 575.7,
          "references": [
            "GBP81",
            "SBB80"
          ],
          "raw_line": "TeO2 575.7 GBP81, SBB80",
          "page": 240,
          "pdf_page_index": 27,
          "provenance": "phi_handbook",
          "source_detail": "PHI Appendix B Chemical States Tables"
        },
        {
          "compound": "TeO3",
          "phase": null,
          "value_eV": 576.6,
          "references": [
            "SWH71"
          ],
          "raw_line": "TeO3 576.6 SWH71",
          "page": 240,
          "pdf_page_index": 27,
          "provenance": "phi_handbook",
          "source_detail": "PHI Appendix B Chemical States Tables"
        },
        {
          "compound": "Te(OH)6",
          "phase": null,
          "value_eV": 577.1,
          "references": [
            "BWI77"
          ],
          "raw_line": "Te(OH)6 577.1 BWI77",
          "page": 240,
          "pdf_page_index": 27,
          "provenance": "phi_handbook",
          "source_detail": "PHI Appendix B Chemical States Tables"
        },
        {
          "compound": "(NH4)2TeCl6",
          "phase": null,
          "value_eV": 576.9,
          "references": [
            "BWI77"
          ],
          "raw_line": "(NH4)2TeCl6 576.9 BWI77",
          "page": 240,
          "pdf_page_index": 27,
          "provenance": "phi_handbook",
          "source_detail": "PHI Appendix B Chemical States Tables"
        },
        {
          "compound": "(NH4)2TeO4",
          "phase": null,
          "value_eV": 576.5,
          "references": [
            "SWH71"
          ],
          "raw_line": "(NH4)2TeO4 576.5 SWH71",
          "page": 240,
          "pdf_page_index": 27,
          "provenance": "phi_handbook",
          "source_detail": "PHI Appendix B Chemical States Tables"
        },
        {
          "compound": "K2TeO3",
          "phase": null,
          "value_eV": 575.5,
          "references": [
            "SWH71"
          ],
          "raw_line": "K2TeO3 575.5 SWH71",
          "page": 240,
          "pdf_page_index": 27,
          "provenance": "phi_handbook",
          "source_detail": "PHI Appendix B Chemical States Tables"
        },
        {
          "compound": "Na2TeO4",
          "phase": null,
          "value_eV": 576.8,
          "references": [
            "Wagn75"
          ],
          "raw_line": "Na2TeO4 576.8 Wagn75",
          "page": 240,
          "pdf_page_index": 27,
          "provenance": "phi_handbook",
          "source_detail": "PHI Appendix B Chemical States Tables"
        },
        {
          "compound": "Cl2TePh2",
          "phase": null,
          "value_eV": 576.2,
          "references": [
            "BWI77"
          ],
          "raw_line": "Cl2TePh2 576.2 BWI77",
          "page": 240,
          "pdf_page_index": 27,
          "provenance": "phi_handbook",
          "source_detail": "PHI Appendix B Chemical States Tables"
        },
        {
          "compound": "Br2TePh2",
          "phase": null,
          "value_eV": 576.2,
          "references": [
            "BWI77"
          ],
          "raw_line": "Br2TePh2 576.2 BWI77",
          "page": 240,
          "pdf_page_index": 27,
          "provenance": "phi_handbook",
          "source_detail": "PHI Appendix B Chemical States Tables"
        },
        {
          "compound": "I2TePh2",
          "phase": null,
          "value_eV": 575.4,
          "references": [
            "BWI77"
          ],
          "raw_line": "I2TePh2 575.4 BWI77",
          "page": 240,
          "pdf_page_index": 27,
          "provenance": "phi_handbook",
          "source_detail": "PHI Appendix B Chemical States Tables"
        },
        {
          "compound": "I2TeEt2",
          "phase": null,
          "value_eV": 575.3,
          "references": [
            "BWI77"
          ],
          "raw_line": "I2TeEt2 575.3 BWI77",
          "page": 240,
          "pdf_page_index": 27,
          "provenance": "phi_handbook",
          "source_detail": "PHI Appendix B Chemical States Tables"
        },
        {
          "compound": "Ph2Te2",
          "phase": null,
          "value_eV": 573.9,
          "references": [
            "BWI77"
          ],
          "raw_line": "Ph2Te2 573.9 BWI77",
          "page": 240,
          "pdf_page_index": 27,
          "provenance": "phi_handbook",
          "source_detail": "PHI Appendix B Chemical States Tables"
        },
        {
          "compound": "Br3TePh",
          "phase": null,
          "value_eV": 576.6,
          "references": [
            "BWI77"
          ],
          "raw_line": "Br3TePh 576.6 BWI77",
          "page": 240,
          "pdf_page_index": 27,
          "provenance": "phi_handbook",
          "source_detail": "PHI Appendix B Chemical States Tables"
        },
        {
          "compound": "I3TePh",
          "phase": null,
          "value_eV": 575.8,
          "references": [
            "BWI77"
          ],
          "raw_line": "I3TePh 575.8 BWI77",
          "page": 240,
          "pdf_page_index": 27,
          "provenance": "phi_handbook",
          "source_detail": "PHI Appendix B Chemical States Tables"
        },
        {
          "compound": "I2TeMe2",
          "phase": null,
          "value_eV": 575.6,
          "references": [
            "BWI77"
          ],
          "raw_line": "I2TeMe2 575.6 BWI77",
          "page": 240,
          "pdf_page_index": 27,
          "provenance": "phi_handbook",
          "source_detail": "PHI Appendix B Chemical States Tables"
        },
        {
          "compound": "p-tolylTeOOH",
          "phase": null,
          "value_eV": 576.1,
          "references": [
            "BWI77"
          ],
          "raw_line": "p-tolylTeOOH 576.1 BWI77",
          "page": 240,
          "pdf_page_index": 27,
          "provenance": "phi_handbook",
          "source_detail": "PHI Appendix B Chemical States Tables"
        },
        {
          "compound": "Br3TeBu",
          "phase": null,
          "value_eV": 576.6,
          "references": [
            "BWI77"
          ],
          "raw_line": "Br3TeBu 576.6 BWI77",
          "page": 240,
          "pdf_page_index": 27,
          "provenance": "phi_handbook",
          "source_detail": "PHI Appendix B Chemical States Tables"
        }
      ]
    },
    {
      "id": "Te_MNN",
      "element": "Te",
      "line": "MNN",
      "energy_kind": "kinetic",
      "entries": [
        {
          "compound": "Te",
          "phase": null,
          "value_eV": 492.2,
          "references": [
            "WRDM79"
          ],
          "raw_line": "Te 492.2 WRDM79",
          "page": 240,
          "pdf_page_index": 27,
          "provenance": "phi_handbook",
          "source_detail": "PHI Appendix B Chemical States Tables"
        },
        {
          "compound": "TeBr2",
          "phase": null,
          "value_eV": 487.3,
          "references": [
            "BWI78"
          ],
          "raw_line": "TeBr2 487.3 BWI78",
          "page": 240,
          "pdf_page_index": 27,
          "provenance": "phi_handbook",
          "source_detail": "PHI Appendix B Chemical States Tables"
        },
        {
          "compound": "TeCl4",
          "phase": null,
          "value_eV": 486.1,
          "references": [
            "BWI78"
          ],
          "raw_line": "TeCl4 486.1 BWI78",
          "page": 240,
          "pdf_page_index": 27,
          "provenance": "phi_handbook",
          "source_detail": "PHI Appendix B Chemical States Tables"
        },
        {
          "compound": "TeO2",
          "phase": null,
          "value_eV": 487.1,
          "references": [
            "BWI78"
          ],
          "raw_line": "TeO2 487.1 BWI78",
          "page": 240,
          "pdf_page_index": 27,
          "provenance": "phi_handbook",
          "source_detail": "PHI Appendix B Chemical States Tables"
        },
        {
          "compound": "TeO3",
          "phase": null,
          "value_eV": 485.5,
          "references": [
            "BWI78"
          ],
          "raw_line": "TeO3 485.5 BWI78",
          "page": 240,
          "pdf_page_index": 27,
          "provenance": "phi_handbook",
          "source_detail": "PHI Appendix B Chemical States Tables"
        },
        {
          "compound": "Te(OH)6",
          "phase": null,
          "value_eV": 485.1,
          "references": [
            "BWI78"
          ],
          "raw_line": "Te(OH)6 485.1 BWI78",
          "page": 240,
          "pdf_page_index": 27,
          "provenance": "phi_handbook",
          "source_detail": "PHI Appendix B Chemical States Tables"
        },
        {
          "compound": "(NH4)2TeCl6",
          "phase": null,
          "value_eV": 486.4,
          "references": [
            "BWI78"
          ],
          "raw_line": "(NH4)2TeCl6 486.4 BWI78",
          "page": 240,
          "pdf_page_index": 27,
          "provenance": "phi_handbook",
          "source_detail": "PHI Appendix B Chemical States Tables"
        },
        {
          "compound": "Na2TeO4",
          "phase": null,
          "value_eV": 485.5,
          "references": [
            "Wagn75"
          ],
          "raw_line": "Na2TeO4 485.5 Wagn75",
          "page": 240,
          "pdf_page_index": 27,
          "provenance": "phi_handbook",
          "source_detail": "PHI Appendix B Chemical States Tables"
        },
        {
          "compound": "Cl2TePh2",
          "phase": null,
          "value_eV": 486.3,
          "references": [
            "BWI78"
          ],
          "raw_line": "Cl2TePh2 486.3 BWI78",
          "page": 240,
          "pdf_page_index": 27,
          "provenance": "phi_handbook",
          "source_detail": "PHI Appendix B Chemical States Tables"
        },
        {
          "compound": "Br2TePh2",
          "phase": null,
          "value_eV": 486.6,
          "references": [
            "BWI78"
          ],
          "raw_line": "Br2TePh2 486.6 BWI78",
          "page": 240,
          "pdf_page_index": 27,
          "provenance": "phi_handbook",
          "source_detail": "PHI Appendix B Chemical States Tables"
        },
        {
          "compound": "I2TePh2",
          "phase": null,
          "value_eV": 487.8,
          "references": [
            "BWI78"
          ],
          "raw_line": "I2TePh2 487.8 BWI78",
          "page": 240,
          "pdf_page_index": 27,
          "provenance": "phi_handbook",
          "source_detail": "PHI Appendix B Chemical States Tables"
        },
        {
          "compound": "I2TeEt2",
          "phase": null,
          "value_eV": 487.6,
          "references": [
            "BWI78"
          ],
          "raw_line": "I2TeEt2 487.6 BWI78",
          "page": 240,
          "pdf_page_index": 27,
          "provenance": "phi_handbook",
          "source_detail": "PHI Appendix B Chemical States Tables"
        },
        {
          "compound": "Ph2Te2",
          "phase": null,
          "value_eV": 488.5,
          "references": [
            "BWI78"
          ],
          "raw_line": "Ph2Te2 488.5 BWI78",
          "page": 240,
          "pdf_page_index": 27,
          "provenance": "phi_handbook",
          "source_detail": "PHI Appendix B Chemical States Tables"
        },
        {
          "compound": "Br3TePh",
          "phase": null,
          "value_eV": 486.8,
          "references": [
            "BWI78"
          ],
          "raw_line": "Br3TePh 486.8 BWI78",
          "page": 240,
          "pdf_page_index": 27,
          "provenance": "phi_handbook",
          "source_detail": "PHI Appendix B Chemical States Tables"
        },
        {
          "compound": "I3TePh",
          "phase": null,
          "value_eV": 488.2,
          "references": [
            "BWI78"
          ],
          "raw_line": "I3TePh 488.2 BWI78",
          "page": 240,
          "pdf_page_index": 27,
          "provenance": "phi_handbook",
          "source_detail": "PHI Appendix B Chemical States Tables"
        },
        {
          "compound": "I2TeMe2",
          "phase": null,
          "value_eV": 486.6,
          "references": [
            "BWI78"
          ],
          "raw_line": "I2TeMe2 486.6 BWI78",
          "page": 240,
          "pdf_page_index": 27,
          "provenance": "phi_handbook",
          "source_detail": "PHI Appendix B Chemical States Tables"
        },
        {
          "compound": "p-tolylTeOOH",
          "phase": null,
          "value_eV": 486.6,
          "references": [
            "BWI78"
          ],
          "raw_line": "p-tolylTeOOH 486.6 BWI78",
          "page": 240,
          "pdf_page_index": 27,
          "provenance": "phi_handbook",
          "source_detail": "PHI Appendix B Chemical States Tables"
        },
        {
          "compound": "Br3TeBu",
          "phase": null,
          "value_eV": 486.5,
          "references": [
            "BWI78"
          ],
          "raw_line": "Br3TeBu 486.5 BWI78",
          "page": 240,
          "pdf_page_index": 27,
          "provenance": "phi_handbook",
          "source_detail": "PHI Appendix B Chemical States Tables"
        }
      ]
    },
    {
      "id": "Th_4f7_2",
      "element": "Th",
      "line": "4f7/2",
      "energy_kind": "binding",
      "entries": [
        {
          "compound": "Th",
          "phase": null,
          "value_eV": 333.2,
          "references": [
            "handbook"
          ],
          "raw_line": "Th 333.2 Φ",
          "page": 240,
          "pdf_page_index": 27,
          "provenance": "phi_handbook",
          "source_detail": "PHI Appendix B Chemical States Tables"
        },
        {
          "compound": "Th",
          "phase": null,
          "value_eV": 333.2,
          "references": [
            "WRDM79"
          ],
          "raw_line": "Th 333.2 WRDM79",
          "page": 240,
          "pdf_page_index": 27,
          "provenance": "phi_handbook",
          "source_detail": "PHI Appendix B Chemical States Tables"
        },
        {
          "compound": "ThO2",
          "phase": null,
          "value_eV": 334.4,
          "references": [
            "VLDH77"
          ],
          "raw_line": "ThO2 334.4 VLDH77",
          "page": 240,
          "pdf_page_index": 27,
          "provenance": "phi_handbook",
          "source_detail": "PHI Appendix B Chemical States Tables"
        },
        {
          "compound": "ThF4",
          "phase": null,
          "value_eV": 336.5,
          "references": [
            "WRDM79"
          ],
          "raw_line": "ThF4 336.5 WRDM79",
          "page": 240,
          "pdf_page_index": 27,
          "provenance": "phi_handbook",
          "source_detail": "PHI Appendix B Chemical States Tables"
        }
      ]
    },
    {
      "id": "Th_4d5_2",
      "element": "Th",
      "line": "4d5/2",
      "energy_kind": "binding",
      "entries": [
        {
          "compound": "Th",
          "phase": null,
          "value_eV": 675.3,
          "references": [
            "FBWF74"
          ],
          "raw_line": "Th 675.3 FBWF74",
          "page": 240,
          "pdf_page_index": 27,
          "provenance": "phi_handbook",
          "source_detail": "PHI Appendix B Chemical States Tables"
        },
        {
          "compound": "ThO2",
          "phase": null,
          "value_eV": 675.5,
          "references": [
            "VLDH77"
          ],
          "raw_line": "ThO2 675.5 VLDH77",
          "page": 240,
          "pdf_page_index": 27,
          "provenance": "phi_handbook",
          "source_detail": "PHI Appendix B Chemical States Tables"
        }
      ]
    },
    {
      "id": "Ti_2p",
      "element": "Ti",
      "line": "2p",
      "energy_kind": "binding",
      "entries": [
        {
          "compound": "Ti",
          "phase": null,
          "value_eV": 454.1,
          "references": [
            "handbook"
          ],
          "raw_line": "Ti 454.1 Φ",
          "page": 240,
          "pdf_page_index": 27,
          "provenance": "phi_handbook",
          "source_detail": "PHI Appendix B Chemical States Tables"
        },
        {
          "compound": "TiO2",
          "phase": null,
          "value_eV": 458.8,
          "references": [
            "handbook"
          ],
          "raw_line": "TiO2 458.8 Φ",
          "page": 240,
          "pdf_page_index": 27,
          "provenance": "phi_handbook",
          "source_detail": "PHI Appendix B Chemical States Tables"
        },
        {
          "compound": "Ti",
          "phase": null,
          "value_eV": 453.7,
          "references": [
            "ALMP82"
          ],
          "raw_line": "Ti 453.7 ALMP82",
          "page": 240,
          "pdf_page_index": 27,
          "provenance": "phi_handbook",
          "source_detail": "PHI Appendix B Chemical States Tables"
        },
        {
          "compound": "Ti",
          "phase": null,
          "value_eV": 453.9,
          "references": [
            "LANM81"
          ],
          "raw_line": "Ti 453.9 LANM81",
          "page": 240,
          "pdf_page_index": 27,
          "provenance": "phi_handbook",
          "source_detail": "PHI Appendix B Chemical States Tables"
        },
        {
          "compound": "Ti",
          "phase": null,
          "value_eV": 453.9,
          "references": [
            "NSCP74",
            "WRDM79"
          ],
          "raw_line": "Ti 453.9 NSCP74, WRDM79",
          "page": 240,
          "pdf_page_index": 27,
          "provenance": "phi_handbook",
          "source_detail": "PHI Appendix B Chemical States Tables"
        },
        {
          "compound": "TiB2",
          "phase": null,
          "value_eV": 454.4,
          "references": [
            "MECC73"
          ],
          "raw_line": "TiB2 454.4 MECC73",
          "page": 240,
          "pdf_page_index": 27,
          "provenance": "phi_handbook",
          "source_detail": "PHI Appendix B Chemical States Tables"
        },
        {
          "compound": "TiN",
          "phase": null,
          "value_eV": 455.8,
          "references": [
            "STAB76"
          ],
          "raw_line": "TiN 455.8 STAB76",
          "page": 240,
          "pdf_page_index": 27,
          "provenance": "phi_handbook",
          "source_detail": "PHI Appendix B Chemical States Tables"
        },
        {
          "compound": "TiCl4",
          "phase": null,
          "value_eV": 458.5,
          "references": [
            "MRV83"
          ],
          "raw_line": "TiCl4 458.5 MRV83",
          "page": 240,
          "pdf_page_index": 27,
          "provenance": "phi_handbook",
          "source_detail": "PHI Appendix B Chemical States Tables"
        },
        {
          "compound": "TiO",
          "phase": null,
          "value_eV": 455.1,
          "references": [
            "SPB76a"
          ],
          "raw_line": "TiO 455.1 SPB76a",
          "page": 240,
          "pdf_page_index": 27,
          "provenance": "phi_handbook",
          "source_detail": "PHI Appendix B Chemical States Tables"
        },
        {
          "compound": "TiO2",
          "phase": null,
          "value_eV": 458.7,
          "references": [
            "NSCP74",
            "SPB76a",
            "WRDM79",
            "NGDS75"
          ],
          "raw_line": "TiO2 458.7 NSCP74, SPB76a, WRDM79, NGDS75",
          "page": 240,
          "pdf_page_index": 27,
          "provenance": "phi_handbook",
          "source_detail": "PHI Appendix B Chemical States Tables"
        },
        {
          "compound": "TiO2",
          "phase": "anatase, rutile",
          "value_eV": 459.2,
          "references": [
            "MWI75"
          ],
          "raw_line": "TiO2 (anatase, rutile) 459.2 MWI75",
          "page": 240,
          "pdf_page_index": 27,
          "provenance": "phi_handbook",
          "source_detail": "PHI Appendix B Chemical States Tables"
        },
        {
          "compound": "BaTiO3",
          "phase": "cubic, tetra.",
          "value_eV": 458.5,
          "references": [
            "MWI75"
          ],
          "raw_line": "BaTiO3 (cubic, tetra.) 458.5 MWI75",
          "page": 240,
          "pdf_page_index": 27,
          "provenance": "phi_handbook",
          "source_detail": "PHI Appendix B Chemical States Tables"
        },
        {
          "compound": "CaTiO3",
          "phase": null,
          "value_eV": 458.9,
          "references": [
            "MWI75"
          ],
          "raw_line": "CaTiO3 458.9 MWI75",
          "page": 240,
