Repository: arquerlab/SERSFlow

# SERSFlow

## Run the API

Install dependencies:

```bash
pip install -e .
```

## Python HTTP client

Optional ergonomics wrapper around this API (`httpx`):

```bash
pip install -e ".[client]"
```

```python
from sersflow.client import SersflowClient

with SersflowClient("http://127.0.0.1:8000") as client:
    client.meta.health()
```

See `examples/python_client_quickstart.py` for upload → dataset → session → analysis.

## MCP (Cursor)

Optional stdio MCP for LLM agents (`sersflow-mcp`), bundled with the API package:

```bash
pip install -e ".[mcp]"
```

See [docs/MCP_SETUP.md](docs/MCP_SETUP.md) for Cursor `mcp.json`, env/TOML config, and confirmation rules.

File: src/sersflow/core/xps/data/chemical_states.json (part 29 of 31)
{
          "pdf_page_index": 27,
          "provenance": "phi_handbook",
          "source_detail": "PHI Appendix B Chemical States Tables"
        },
        {
          "compound": "PbTiO3",
          "phase": null,
          "value_eV": 458.6,
          "references": [
            "MWI75"
          ],
          "raw_line": "PbTiO3 458.6 MWI75",
          "page": 240,
          "pdf_page_index": 27,
          "provenance": "phi_handbook",
          "source_detail": "PHI Appendix B Chemical States Tables"
        },
        {
          "compound": "SrTiO3",
          "phase": null,
          "value_eV": 458.8,
          "references": [
            "MWI75"
          ],
          "raw_line": "SrTiO3 458.8 MWI75",
          "page": 240,
          "pdf_page_index": 27,
          "provenance": "phi_handbook",
          "source_detail": "PHI Appendix B Chemical States Tables"
        },
        {
          "compound": "Cl2Ti(C5H5)2",
          "phase": null,
          "value_eV": 457.1,
          "references": [
            "GSMJ74"
          ],
          "raw_line": "Cl2Ti(C5H5)2 457.1 GSMJ74",
          "page": 240,
          "pdf_page_index": 27,
          "provenance": "phi_handbook",
          "source_detail": "PHI Appendix B Chemical States Tables"
        },
        {
          "compound": "ClTi(C5H5)2",
          "phase": null,
          "value_eV": 455.8,
          "references": [
            "GSMJ74"
          ],
          "raw_line": "ClTi(C5H5)2 455.8 GSMJ74",
          "page": 240,
          "pdf_page_index": 27,
          "provenance": "phi_handbook",
          "source_detail": "PHI Appendix B Chemical States Tables"
        },
        {
          "compound": "Ti(C5H5)(C7H7)",
          "phase": null,
          "value_eV": 455.4,
          "references": [
            "GSMJ74"
          ],
          "raw_line": "Ti(C5H5)(C7H7) 455.4 GSMJ74",
          "page": 240,
          "pdf_page_index": 27,
          "provenance": "phi_handbook",
          "source_detail": "PHI Appendix B Chemical States Tables"
        }
      ]
    },
    {
      "id": "Ti_LMM",
      "element": "Ti",
      "line": "LMM",
      "energy_kind": "kinetic",
      "entries": [
        {
          "compound": "Ti",
          "phase": null,
          "value_eV": 419.1,
          "references": [
            "WRDM79"
          ],
          "raw_line": "Ti 419.1 WRDM79",
          "page": 240,
          "pdf_page_index": 27,
          "provenance": "phi_handbook",
          "source_detail": "PHI Appendix B Chemical States Tables"
        }
      ]
    },
    {
      "id": "Tl_4f",
      "element": "Tl",
      "line": "4f",
      "energy_kind": "binding",
      "entries": [
        {
          "compound": "Tl",
          "phase": null,
          "value_eV": 117.7,
          "references": [
            "handbook"
          ],
          "raw_line": "Tl 117.7 Φ",
          "page": 241,
          "pdf_page_index": 28,
          "provenance": "phi_handbook",
          "source_detail": "PHI Appendix B Chemical States Tables"
        },
        {
          "compound": "Tl",
          "phase": null,
          "value_eV": 117.8,
          "references": [
            "MBN80",
            "WRDM79"
          ],
          "raw_line": "Tl 117.8 MBN80, WRDM79",
          "page": 241,
          "pdf_page_index": 28,
          "provenance": "phi_handbook",
          "source_detail": "PHI Appendix B Chemical States Tables"
        },
        {
          "compound": "TlI",
          "phase": null,
          "value_eV": 118.5,
          "references": [
            "MSC73"
          ],
          "raw_line": "TlI 118.5 MSC73",
          "page": 241,
          "pdf_page_index": 28,
          "provenance": "phi_handbook",
          "source_detail": "PHI Appendix B Chemical States Tables"
        },
        {
          "compound": "TlBr",
          "phase": null,
          "value_eV": 119.2,
          "references": [
            "MSC73"
          ],
          "raw_line": "TlBr 119.2 MSC73",
          "page": 241,
          "pdf_page_index": 28,
          "provenance": "phi_handbook",
          "source_detail": "PHI Appendix B Chemical States Tables"
        },
        {
          "compound": "TlCl",
          "phase": null,
          "value_eV": 119.0,
          "references": [
            "MSC73"
          ],
          "raw_line": "TlCl 119.0 MSC73",
          "page": 241,
          "pdf_page_index": 28,
          "provenance": "phi_handbook",
          "source_detail": "PHI Appendix B Chemical States Tables"
        },
        {
          "compound": "TlF",
          "phase": null,
          "value_eV": 119.2,
          "references": [
            "MSC73"
          ],
          "raw_line": "TlF 119.2 MSC73",
          "page": 241,
          "pdf_page_index": 28,
          "provenance": "phi_handbook",
          "source_detail": "PHI Appendix B Chemical States Tables"
        },
        {
          "compound": "Tl2S",
          "phase": null,
          "value_eV": 118.7,
          "references": [
            "MSC73"
          ],
          "raw_line": "Tl2S 118.7 MSC73",
          "page": 241,
          "pdf_page_index": 28,
          "provenance": "phi_handbook",
          "source_detail": "PHI Appendix B Chemical States Tables"
        },
        {
          "compound": "Tl2S3",
          "phase": null,
          "value_eV": 118.7,
          "references": [
            "MSC73"
          ],
          "raw_line": "Tl2S3 118.7 MSC73",
          "page": 241,
          "pdf_page_index": 28,
          "provenance": "phi_handbook",
          "source_detail": "PHI Appendix B Chemical States Tables"
        },
        {
          "compound": "Tl2O3",
          "phase": null,
          "value_eV": 117.5,
          "references": [
            "MSC73"
          ],
          "raw_line": "Tl2O3 117.5 MSC73",
          "page": 241,
          "pdf_page_index": 28,
          "provenance": "phi_handbook",
          "source_detail": "PHI Appendix B Chemical States Tables"
        },
        {
          "compound": "Cl3Tl(pyridine)2",
          "phase": null,
          "value_eV": 118.5,
          "references": [
            "Walt77"
          ],
          "raw_line": "Cl3Tl(pyridine)2 118.5 Walt77",
          "page": 241,
          "pdf_page_index": 28,
          "provenance": "phi_handbook",
          "source_detail": "PHI Appendix B Chemical States Tables"
        },
        {
          "compound": "Cl6Tl2(PhPEt2)5",
          "phase": null,
          "value_eV": 117.9,
          "references": [
            "Walt77"
          ],
          "raw_line": "Cl6Tl2(PhPEt2)5 117.9 Walt77",
          "page": 241,
          "pdf_page_index": 28,
          "provenance": "phi_handbook",
          "source_detail": "PHI Appendix B Chemical States Tables"
        }
      ]
    },
    {
      "id": "Tm_4d",
      "element": "Tm",
      "line": "4d",
      "energy_kind": "binding",
      "entries": [
        {
          "compound": "Tm",
          "phase": null,
          "value_eV": 175.4,
          "references": [
            "handbook"
          ],
          "raw_line": "Tm 175.4 Φ",
          "page": 241,
          "pdf_page_index": 28,
          "provenance": "phi_handbook",
          "source_detail": "PHI Appendix B Chemical States Tables"
        }
      ]
    },
    {
      "id": "U_4f7_2",
      "element": "U",
      "line": "4f7/2",
      "energy_kind": "binding",
      "entries": [
        {
          "compound": "U",
          "phase": null,
          "value_eV": 377.3,
          "references": [
            "handbook"
          ],
          "raw_line": "U 377.3 Φ",
          "page": 241,
          "pdf_page_index": 28,
          "provenance": "phi_handbook",
          "source_detail": "PHI Appendix B Chemical States Tables"
        },
        {
          "compound": "U",
          "phase": null,
          "value_eV": 377.2,
          "references": [
            "VRPC74",
            "Chad73",
            "WRDM79"
          ],
          "raw_line": "U 377.2 VRPC74, Chad73, WRDM79",
          "page": 241,
          "pdf_page_index": 28,
          "provenance": "phi_handbook",
          "source_detail": "PHI Appendix B Chemical States Tables"
        },
        {
          "compound": "U2Te3",
          "phase": null,
          "value_eV": 380.5,
          "references": [
            "SNRS76"
          ],
          "raw_line": "U2Te3 380.5 SNRS76",
          "page": 241,
          "pdf_page_index": 28,
          "provenance": "phi_handbook",
          "source_detail": "PHI Appendix B Chemical States Tables"
        },
        {
          "compound": "UTe3",
          "phase": null,
          "value_eV": 381.3,
          "references": [
            "SNRS76"
          ],
          "raw_line": "UTe3 381.3 SNRS76",
          "page": 241,
          "pdf_page_index": 28,
          "provenance": "phi_handbook",
          "source_detail": "PHI Appendix B Chemical States Tables"
        },
        {
          "compound": "USe",
          "phase": null,
          "value_eV": 380.3,
          "references": [
            "SNRS76"
          ],
          "raw_line": "USe 380.3 SNRS76",
          "page": 241,
          "pdf_page_index": 28,
          "provenance": "phi_handbook",
          "source_detail": "PHI Appendix B Chemical States Tables"
        },
        {
          "compound": "USe3",
          "phase": null,
          "value_eV": 379.1,
          "references": [
            "SNRS76"
          ],
          "raw_line": "USe3 379.1 SNRS76",
          "page": 241,
          "pdf_page_index": 28,
          "provenance": "phi_handbook",
          "source_detail": "PHI Appendix B Chemical States Tables"
        },
        {
          "compound": "US",
          "phase": null,
          "value_eV": 380.1,
          "references": [
            "SNRS76"
          ],
          "raw_line": "US 380.1 SNRS76",
          "page": 241,
          "pdf_page_index": 28,
          "provenance": "phi_handbook",
          "source_detail": "PHI Appendix B Chemical States Tables"
        },
        {
          "compound": "US3",
          "phase": null,
          "value_eV": 379.4,
          "references": [
            "SNRS76"
          ],
          "raw_line": "US3 379.4 SNRS76",
          "page": 241,
          "pdf_page_index": 28,
          "provenance": "phi_handbook",
          "source_detail": "PHI Appendix B Chemical States Tables"
        },
        {
          "compound": "UB2",
          "phase": null,
          "value_eV": 378.4,
          "references": [
            "TBVL82"
          ],
          "raw_line": "UB2 378.4 TBVL82",
          "page": 241,
          "pdf_page_index": 28,
          "provenance": "phi_handbook",
          "source_detail": "PHI Appendix B Chemical States Tables"
        },
        {
          "compound": "UBr4",
          "phase": null,
          "value_eV": 379.9,
          "references": [
            "TBVL82"
          ],
          "raw_line": "UBr4 379.9 TBVL82",
          "page": 241,
          "pdf_page_index": 28,
          "provenance": "phi_handbook",
          "source_detail": "PHI Appendix B Chemical States Tables"
        },
        {
          "compound": "UCl3",
          "phase": null,
          "value_eV": 378.3,
          "references": [
            "TBVL82"
          ],
          "raw_line": "UCl3 378.3 TBVL82",
          "page": 241,
          "pdf_page_index": 28,
          "provenance": "phi_handbook",
          "source_detail": "PHI Appendix B Chemical States Tables"
        },
        {
          "compound": "UCl4",
          "phase": null,
          "value_eV": 380.2,
          "references": [
            "TBVL82"
          ],
          "raw_line": "UCl4 380.2 TBVL82",
          "page": 241,
          "pdf_page_index": 28,
          "provenance": "phi_handbook",
          "source_detail": "PHI Appendix B Chemical States Tables"
        },
        {
          "compound": "UCl5",
          "phase": null,
          "value_eV": 381.9,
          "references": [
            "TBVL82"
          ],
          "raw_line": "UCl5 381.9 TBVL82",
          "page": 241,
          "pdf_page_index": 28,
          "provenance": "phi_handbook",
          "source_detail": "PHI Appendix B Chemical States Tables"
        },
        {
          "compound": "UF3",
          "phase": null,
          "value_eV": 380.1,
          "references": [
            "TBVL82"
          ],
          "raw_line": "UF3 380.1 TBVL82",
          "page": 241,
          "pdf_page_index": 28,
          "provenance": "phi_handbook",
          "source_detail": "PHI Appendix B Chemical States Tables"
        },
        {
          "compound": "UF4",
          "phase": null,
          "value_eV": 382.2,
          "references": [
            "TBVL82"
          ],
          "raw_line": "UF4 382.2 TBVL82",
          "page": 241,
          "pdf_page_index": 28,
          "provenance": "phi_handbook",
          "source_detail": "PHI Appendix B Chemical States Tables"
        },
        {
          "compound": "UF4",
          "phase": null,
          "value_eV": 382.7,
          "references": [
            "Chad73"
          ],
          "raw_line": "UF4 382.7 Chad73",
          "page": 241,
          "pdf_page_index": 28,
          "provenance": "phi_handbook",
          "source_detail": "PHI Appendix B Chemical States Tables"
        },
        {
          "compound": "UF5",
          "phase": null,
          "value_eV": 382.6,
          "references": [
            "TBVL82"
          ],
          "raw_line": "UF5 382.6 TBVL82",
          "page": 241,
          "pdf_page_index": 28,
          "provenance": "phi_handbook",
          "source_detail": "PHI Appendix B Chemical States Tables"
        },
        {
          "compound": "UO2",
          "phase": null,
          "value_eV": 380.0,
          "references": [
            "VRPC74",
            "Chad73",
            "MSSS81"
          ],
          "raw_line": "UO2 380.0 VRPC74, Chad73, MSSS81",
          "page": 241,
          "pdf_page_index": 28,
          "provenance": "phi_handbook",
          "source_detail": "PHI Appendix B Chemical States Tables"
        },
        {
          "compound": "U3O8",
          "phase": null,
          "value_eV": 381.0,
          "references": [
            "Chad73",
            "ChGr72"
          ],
          "raw_line": "U3O8 381.0 Chad73, ChGr72",
          "page": 241,
          "pdf_page_index": 28,
          "provenance": "phi_handbook",
          "source_detail": "PHI Appendix B Chemical States Tables"
        },
        {
          "compound": "U4O9",
          "phase": null,
          "value_eV": 379.9,
          "references": [
            "HoTh79"
          ],
          "raw_line": "U4O9 379.9 HoTh79",
          "page": 241,
          "pdf_page_index": 28,
          "provenance": "phi_handbook",
          "source_detail": "PHI Appendix B Chemical States Tables"
        },
        {
          "compound": "UO3",
          "phase": null,
          "value_eV": 381.7,
          "references": [
            "MSSS81",
            "Chad73",
            "ChGr72"
          ],
          "raw_line": "UO3 381.7 MSSS81, Chad73, ChGr72",
          "page": 241,
          "pdf_page_index": 28,
          "provenance": "phi_handbook",
          "source_detail": "PHI Appendix B Chemical States Tables"
        },
        {
          "compound": "UOBr",
          "phase": null,
          "value_eV": 380.1,
          "references": [
            "TBVL82"
          ],
          "raw_line": "UOBr 380.1 TBVL82",
          "page": 241,
          "pdf_page_index": 28,
          "provenance": "phi_handbook",
          "source_detail": "PHI Appendix B Chemical States Tables"
        },
        {
          "compound": "UOBr2",
          "phase": null,
          "value_eV": 380.4,
          "references": [
            "TBVL82"
          ],
          "raw_line": "UOBr2 380.4 TBVL82",
          "page": 241,
          "pdf_page_index": 28,
          "provenance": "phi_handbook",
          "source_detail": "PHI Appendix B Chemical States Tables"
        },
        {
          "compound": "UOCl",
          "phase": null,
          "value_eV": 380.0,
          "references": [
            "TBVL82"
          ],
          "raw_line": "UOCl 380.0 TBVL82",
          "page": 241,
          "pdf_page_index": 28,
          "provenance": "phi_handbook",
          "source_detail": "PHI Appendix B Chemical States Tables"
        },
        {
          "compound": "UOCl2",
          "phase": null,
          "value_eV": 380.3,
          "references": [
            "TBVL82"
          ],
          "raw_line": "UOCl2 380.3 TBVL82",
          "page": 241,
          "pdf_page_index": 28,
          "provenance": "phi_handbook",
          "source_detail": "PHI Appendix B Chemical States Tables"
        },
        {
          "compound": "UO2Br",
          "phase": null,
          "value_eV": 380.5,
          "references": [
            "TBVL82"
          ],
          "raw_line": "UO2Br 380.5 TBVL82",
          "page": 241,
          "pdf_page_index": 28,
          "provenance": "phi_handbook",
          "source_detail": "PHI Appendix B Chemical States Tables"
        },
        {
          "compound": "UO2Br2",
          "phase": null,
          "value_eV": 381.1,
          "references": [
            "TBVL82"
          ],
          "raw_line": "UO2Br2 381.1 TBVL82",
          "page": 241,
          "pdf_page_index": 28,
          "provenance": "phi_handbook",
          "source_detail": "PHI Appendix B Chemical States Tables"
        },
        {
          "compound": "UO2Cl2",
          "phase": null,
          "value_eV": 381.6,
          "references": [
            "TBVL82"
          ],
          "raw_line": "UO2Cl2 381.6 TBVL82",
          "page": 241,
          "pdf_page_index": 28,
          "provenance": "phi_handbook",
          "source_detail": "PHI Appendix B Chemical States Tables"
        },
        {
          "compound": "UO2F2",
          "phase": null,
          "value_eV": 382.9,
          "references": [
            "TBVL82",
            "Chad73"
          ],
          "raw_line": "UO2F2 382.9 TBVL82, Chad73",
          "page": 241,
          "pdf_page_index": 28,
          "provenance": "phi_handbook",
          "source_detail": "PHI Appendix B Chemical States Tables"
        },
        {
          "compound": "U(SO4)2",
          "phase": null,
          "value_eV": 381.6,
          "references": [
            "Chad73"
          ],
          "raw_line": "U(SO4)2 381.6 Chad73",
          "page": 241,
          "pdf_page_index": 28,
          "provenance": "phi_handbook",
          "source_detail": "PHI Appendix B Chemical States Tables"
        },
        {
          "compound": "UO2(NO3)2 . 6H2O",
          "phase": null,
          "value_eV": 382.0,
          "references": [
            "Chad73"
          ],
          "raw_line": "UO2(NO3)2 . 6H2O 382.0 Chad73",
          "page": 241,
          "pdf_page_index": 28,
          "provenance": "phi_handbook",
          "source_detail": "PHI Appendix B Chemical States Tables"
        },
        {
          "compound": "U(acac)4",
          "phase": null,
          "value_eV": 379.7,
          "references": [
            "Chad73"
          ],
          "raw_line": "U(acac)4 379.7 Chad73",
          "page": 241,
          "pdf_page_index": 28,
          "provenance": "phi_handbook",
          "source_detail": "PHI Appendix B Chemical States Tables"
        },
        {
          "compound": "UO2(AcO)2 . 2H2O",
          "phase": null,
          "value_eV": 381.0,
          "references": [
            "Chad73"
          ],
          "raw_line": "UO2(AcO)2 . 2H2O 381.0 Chad73",
          "page": 241,
          "pdf_page_index": 28,
          "provenance": "phi_handbook",
          "source_detail": "PHI Appendix B Chemical States Tables"
        },
        {
          "compound": "CaUO4",
          "phase": null,
          "value_eV": 380.7,
          "references": [
            "Chad73"
          ],
          "raw_line": "CaUO4 380.7 Chad73",
          "page": 241,
          "pdf_page_index": 28,
          "provenance": "phi_handbook",
          "source_detail": "PHI Appendix B Chemical States Tables"
        },
        {
          "compound": "Li2UO4",
          "phase": null,
          "value_eV": 381.4,
          "references": [
            "Chad73"
          ],
          "raw_line": "Li2UO4 381.4 Chad73",
          "page": 241,
          "pdf_page_index": 28,
          "provenance": "phi_handbook",
          "source_detail": "PHI Appendix B Chemical States Tables"
        },
        {
          "compound": "K2UF6",
          "phase": null,
          "value_eV": 382.4,
          "references": [
            "PMDS77"
          ],
          "raw_line": "K2UF6 382.4 PMDS77",
          "page": 241,
          "pdf_page_index": 28,
          "provenance": "phi_handbook",
          "source_detail": "PHI Appendix B Chemical States Tables"
        }
      ]
    },
    {
      "id": "V_2p",
      "element": "V",
      "line": "2p",
      "energy_kind": "binding",
      "entries": [
        {
          "compound": "V",
          "phase": null,
          "value_eV": 512.2,
          "references": [
            "handbook"
          ],
          "raw_line": "V 512.2 Φ",
          "page": 241,
          "pdf_page_index": 28,
          "provenance": "phi_handbook",
          "source_detail": "PHI Appendix B Chemical States Tables"
        },
        {
          "compound": "V2O5",
          "phase": null,
          "value_eV": 517.4,
          "references": [
            "handbook"
          ],
          "raw_line": "V2O5 517.4 Φ",
          "page": 241,
          "pdf_page_index": 28,
          "provenance": "phi_handbook",
          "source_detail": "PHI Appendix B Chemical States Tables"
        },
        {
          "compound": "V",
          "phase": null,
          "value_eV": 512.1,
          "references": [
            "LANM81"
          ],
          "raw_line": "V 512.1 LANM81",
          "page": 241,
          "pdf_page_index": 28,
          "provenance": "phi_handbook",
          "source_detail": "PHI Appendix B Chemical States Tables"
        },
        {
          "compound": "V",
          "phase": null,
          "value_eV": 512.3,
          "references": [
            "WRDM79",
            "NSCP74"
          ],
          "raw_line": "V 512.3 WRDM79, NSCP74",
          "page": 241,
          "pdf_page_index": 28,
          "provenance": "phi_handbook",
          "source_detail": "PHI Appendix B Chemical States Tables"
        },
        {
          "compound": "V",
          "phase": null,
          "value_eV": 512.9,
          "references": [
            "KKL83"
          ],
          "raw_line": "V 512.9 KKL83",
          "page": 241,
          "pdf_page_index": 28,
          "provenance": "phi_handbook",
          "source_detail": "PHI Appendix B Chemical States Tables"
        },
        {
          "compound": "V",
          "phase": null,
          "value_eV": 513.4,
          "references": [
            "SMKM77"
          ],
          "raw_line": "V 513.4 SMKM77",
          "page": 241,
          "pdf_page_index": 28,
          "provenance": "phi_handbook",
          "source_detail": "PHI Appendix B Chemical States Tables"
        },
        {
          "compound": "V",
          "phase": null,
          "value_eV": 512.4,
          "references": [
            "RoRo76",
            "LFS73",
            "FrSa75"
          ],
          "raw_line": "V 512.4 RoRo76, LFS73, FrSa75",
          "page": 241,
          "pdf_page_index": 28,
          "provenance": "phi_handbook",
          "source_detail": "PHI Appendix B Chemical States Tables"
        },
        {
          "compound": "VB2",
          "phase": null,
          "value_eV": 513.2,
          "references": [
            "MECC73"
          ],
          "raw_line": "VB2 513.2 MECC73",
          "page": 241,
          "pdf_page_index": 28,
          "provenance": "phi_handbook",
          "source_detail": "PHI Appendix B Chemical States Tables"
        },
        {
          "compound": "VN",
          "phase": null,
          "value_eV": 514.4,
          "references": [
            "RoRo76",
            "STAB76"
          ],
          "raw_line": "VN 514.4 RoRo76, STAB76",
          "page": 241,
          "pdf_page_index": 28,
          "provenance": "phi_handbook",
          "source_detail": "PHI Appendix B Chemical States Tables"
        },
        {
          "compound": "V2O3",
          "phase": null,
          "value_eV": 515.7,
          "references": [
            "CGR78"
          ],
          "raw_line": "V2O3 515.7 CGR78",
          "page": 241,
          "pdf_page_index": 28,
          "provenance": "phi_handbook",
          "source_detail": "PHI Appendix B Chemical States Tables"
        },
        {
          "compound": "VO2",
          "phase": null,
          "value_eV": 516.3,
          "references": [
            "KKL83"
          ],
          "raw_line": "VO2 516.3 KKL83",
          "page": 241,
          "pdf_page_index": 28,
          "provenance": "phi_handbook",
          "source_detail": "PHI Appendix B Chemical States Tables"
        },
        {
          "compound": "V2O5",
          "phase": null,
          "value_eV": 517.6,
          "references": [
            "NSLS77",
            "NSCP74",
            "WRDM79",
            "NGDS75",
            "NFS82"
          ],
          "raw_line": "V2O5 517.6 NSLS77, NSCP74, WRDM79, NGDS75, NFS82",
          "page": 241,
          "pdf_page_index": 28,
          "provenance": "phi_handbook",
          "source_detail": "PHI Appendix B Chemical States Tables"
        },
        {
          "compound": "VOCl2",
          "phase": null,
          "value_eV": 516.4,
          "references": [
            "LFS73"
          ],
          "raw_line": "VOCl2 516.4 LFS73",
          "page": 241,
          "pdf_page_index": 28,
          "provenance": "phi_handbook",
          "source_detail": "PHI Appendix B Chemical States Tables"
        },
        {
          "compound": "VOSO4",
          "phase": null,
          "value_eV": 515.9,
          "references": [
            "LFS73"
          ],
          "raw_line": "VOSO4 515.9 LFS73",
          "page": 241,
          "pdf_page_index": 28,
          "provenance": "phi_handbook",
          "source_detail": "PHI Appendix B Chemical States Tables"
        },
        {
          "compound": "Cs3VO4",
          "phase": null,
          "value_eV": 516.9,
          "references": [
            "NFS82"
          ],
          "raw_line": "Cs3VO4 516.9 NFS82",
          "page": 241,
          "pdf_page_index": 28,
          "provenance": "phi_handbook",
          "source_detail": "PHI Appendix B Chemical States Tables"
        },
        {
          "compound": "Rb3VO4",
          "phase": null,
          "value_eV": 516.9,
          "references": [
            "NFS82"
          ],
          "raw_line": "Rb3VO4 516.9 NFS82",
          "page": 241,
          "pdf_page_index": 28,
          "provenance": "phi_handbook",
          "source_detail": "PHI Appendix B Chemical States Tables"
        },
        {
          "compound": "Na3VO4",
          "phase": null,
          "value_eV": 517.3,
          "references": [
            "NFS82"
          ],
          "raw_line": "Na3VO4 517.3 NFS82",
          "page": 241,
          "pdf_page_index": 28,
          "provenance": "phi_handbook",
          "source_detail": "PHI Appendix B Chemical States Tables"
        },
        {
          "compound": "Li3VO4",
          "phase": null,
          "value_eV": 517.5,
          "references": [
            "NFS82"
          ],
          "raw_line": "Li3VO4 517.5 NFS82",
          "page": 241,
          "pdf_page_index": 28,
          "provenance": "phi_handbook",
          "source_detail": "PHI Appendix B Chemical States Tables"
        },
        {
          "compound": "Rh3VO4",
          "phase": null,
          "value_eV": 516.9,
          "references": [
            "NFS82"
          ],
          "raw_line": "Rh3VO4 516.9 NFS82",
          "page": 241,
          "pdf_page_index": 28,
          "provenance": "phi_handbook",
          "source_detail": "PHI Appendix B Chemical States Tables"
        },
        {
          "compound": "K4V(CN)6",
          "phase": null,
          "value_eV": 513.3,
          "references": [
            "Vann76"
          ],
          "raw_line": "K4V(CN)6 513.3 Vann76",
          "page": 241,
          "pdf_page_index": 28,
          "provenance": "phi_handbook",
          "source_detail": "PHI Appendix B Chemical States Tables"
        },
        {
          "compound": "V(acac)3",
          "phase": null,
          "value_eV": 514.2,
          "references": [
            "LFS73"
          ],
          "raw_line": "V(acac)3 514.2 LFS73",
          "page": 241,
          "pdf_page_index": 28,
          "provenance": "phi_handbook",
          "source_detail": "PHI Appendix B Chemical States Tables"
        },
        {
          "compound": "VO(acac)2",
          "phase": null,
          "value_eV": 515.1,
          "references": [
            "LFS73"
          ],
          "raw_line": "VO(acac)2 515.1 LFS73",
          "page": 241,
          "pdf_page_index": 28,
          "provenance": "phi_handbook",
          "source_detail": "PHI Appendix B Chemical States Tables"
        },
        {
          "compound": "ClV(C5H5)2",
          "phase": null,
          "value_eV": 513.8,
          "references": [
            "GSMJ74"
          ],
          "raw_line": "ClV(C5H5)2 513.8 GSMJ74",
          "page": 241,
          "pdf_page_index": 28,
          "provenance": "phi_handbook",
          "source_detail": "PHI Appendix B Chemical States Tables"
        },
        {
          "compound": "V(C5H5)2",
          "phase": null,
          "value_eV": 512.9,
          "references": [
            "GSMJ74",
            "BCDH73"
          ],
          "raw_line": "V(C5H5)2 512.9 GSMJ74, BCDH73",
          "page": 241,
          "pdf_page_index": 28,
          "provenance": "phi_handbook",
          "source_detail": "PHI Appendix B Chemical States Tables"
        },
        {
          "compound": "V(C5H5)(C7H7)",
          "phase": null,
          "value_eV": 513.3,
          "references": [
            "GSMJ74"
          ],
          "raw_line": "V(C5H5)(C7H7) 513.3 GSMJ74",
          "page": 241,
          "pdf_page_index": 28,
          "provenance": "phi_handbook",
          "source_detail": "PHI Appendix B Chemical States Tables"
        }
      ]
    },
    {
      "id": "V_LMM",
      "element": "V",
      "line": "LMM",
      "energy_kind": "kinetic",
      "entries": [
        {
          "compound": "V",
          "phase": null,
          "value_eV": 472.0,
          "references": [
            "WRDM79"
          ],
          "raw_line": "V 472.0 WRDM79",
          "page": 241,
          "pdf_page_index": 28,
          "provenance": "phi_handbook",
          "source_detail": "PHI Appendix B Chemical States Tables"
        },
        {
          "compound": "VO2",
          "phase": null,
          "value_eV": 468.6,
          "references": [
            "KKL83"
          ],
          "raw_line": "VO2 468.6 KKL83",
          "page": 241,
          "pdf_page_index": 28,
          "provenance": "phi_handbook",
          "source_detail": "PHI Appendix B Chemical States Tables"
        },
        {
          "compound": "V2O5",
          "phase": null,
          "value_eV": 468.0,
          "references": [
            "KKL83"
          ],
          "raw_line": "V2O5 468.0 KKL83",
          "page": 241,
          "pdf_page_index": 28,
          "provenance": "phi_handbook",
          "source_detail": "PHI Appendix B Chemical States Tables"
        }
      ]
    },
    {
      "id": "W_4f",
      "element": "W",
      "line": "4f",
      "energy_kind": "binding",
      "entries": [
        {
          "compound": "W",
          "phase": null,
          "value_eV": 31.4,
          "references": [
            "handbook"
          ],
          "raw_line": "W 31.4 Φ",
          "page": 241,
          "pdf_page_index": 28,
          "provenance": "phi_handbook",
          "source_detail": "PHI Appendix B Chemical States Tables"
        },
        {
          "compound": "W",
          "phase": null,
          "value_eV": 31.4,
          "references": [
            "VHE82"
          ],
          "raw_line": "W 31.4 VHE82",
          "page": 241,
          "pdf_page_index": 28,
          "provenance": "phi_handbook",
          "source_detail": "PHI Appendix B Chemical States Tables"
        },
        {
          "compound": "W",
          "phase": null,
          "value_eV": 31.4,
          "references": [
            "WRDM79",
            "CoRa76",
            "CGR78",
            "BiPo73",
            "NSLS77"
          ],
          "raw_line": "W 31.4 WRDM79, CoRa76, CGR78, BiPo73, NSLS77",
          "page": 241,
          "pdf_page_index": 28,
          "provenance": "phi_handbook",
          "source_detail": "PHI Appendix B Chemical States Tables"
        },
        {
          "compound": "WC",
          "phase": null,
          "value_eV": 31.5,
          "references": [
            "CoRa76"
          ],
          "raw_line": "WC 31.5 CoRa76",
          "page": 241,
          "pdf_page_index": 28,
          "provenance": "phi_handbook",
          "source_detail": "PHI Appendix B Chemical States Tables"
        },
        {
          "compound": "WC",
          "phase": null,
          "value_eV": 32.2,
          "references": [
            "MSC73"
          ],
          "raw_line": "WC 32.2 MSC73",
          "page": 241,
          "pdf_page_index": 28,
          "provenance": "phi_handbook",
          "source_detail": "PHI Appendix B Chemical States Tables"
        },
        {
          "compound": "WS2",
          "phase": null,
          "value_eV": 33.2,
          "references": [
            "Wagn75"
          ],
          "raw_line": "WS2 33.2 Wagn75",
          "page": 241,
          "pdf_page_index": 28,
          "provenance": "phi_handbook",
          "source_detail": "PHI Appendix B Chemical States Tables"
        },
        {
          "compound": "WBr5",
          "phase": null,
          "value_eV": 36.3,
          "references": [
            "MSC73"
          ],
          "raw_line": "WBr5 36.3 MSC73",
          "page": 241,
          "pdf_page_index": 28,
          "provenance": "phi_handbook",
          "source_detail": "PHI Appendix B Chemical States Tables"
        },
        {
          "compound": "WBr6",
          "phase": null,
          "value_eV": 35.9,
          "references": [
            "MSC73"
          ],
          "raw_line": "WBr6 35.9 MSC73",
          "page": 241,
          "pdf_page_index": 28,
          "provenance": "phi_handbook",
          "source_detail": "PHI Appendix B Chemical States Tables"
        },
        {
          "compound": "WCl6",
          "phase": null,
          "value_eV": 36.9,
          "references": [
            "MSC73"
          ],
          "raw_line": "WCl6 36.9 MSC73",
          "page": 241,
          "pdf_page_index": 28,
          "provenance": "phi_handbook",
          "source_detail": "PHI Appendix B Chemical States Tables"
        },
        {
          "compound": "WOCl4",
          "phase": null,
          "value_eV": 37.2,
          "references": [
            "MSC73"
          ],
          "raw_line": "WOCl4 37.2 MSC73",
          "page": 241,
          "pdf_page_index": 28,
          "provenance": "phi_handbook",
          "source_detail": "PHI Appendix B Chemical States Tables"
        },
        {
          "compound": "WO2",
          "phase": null,
          "value_eV": 32.8,
          "references": [
            "CGR78",
            "CoRa76",
            "NgHe76"
          ],
          "raw_line": "WO2 32.8 CGR78, CoRa76, NgHe76",
          "page": 241,
          "pdf_page_index": 28,
          "provenance": "phi_handbook",
          "source_detail": "PHI Appendix B Chemical States Tables"
        },
        {
          "compound": "W18O49",
          "phase": null,
          "value_eV": 34.3,
          "references": [
            "BiPo73"
          ],
          "raw_line": "W18O49 34.3 BiPo73",
          "page": 241,
          "pdf_page_index": 28,
          "provenance": "phi_handbook",
          "source_detail": "PHI Appendix B Chemical States Tables"
        },
        {
          "compound": "WO3",
          "phase": null,
          "value_eV": 35.8,
          "references": [
            "SaRa80",
            "CoRa76",
            "CGR78",
            "BiPo73",
            "KMH78"
          ],
          "raw_line": "WO3 35.8 SaRa80, CoRa76, CGR78, BiPo73, KMH78",
          "page": 241,
          "pdf_page_index": 28,
          "provenance": "phi_handbook",
          "source_detail": "PHI Appendix B Chemical States Tables"
        },
        {
          "compound": "WO3",
          "phase": null,
          "value_eV": 35.8,
          "references": [
            "NFS82",
            "NGDS75"
          ],
          "raw_line": "WO3 35.8 NFS82, NGDS75",
          "page": 241,
          "pdf_page_index": 28,
          "provenance": "phi_handbook",
          "source_detail": "PHI Appendix B Chemical States Tables"
        },
        {
          "compound": "Al2(WO4)3",
          "phase": null,
          "value_eV": 36.1,
          "references": [
            "BiPo73"
          ],
          "raw_line": "Al2(WO4)3 36.1 BiPo73",
          "page": 241,
          "pdf_page_index": 28,
          "provenance": "phi_handbook",
          "source_detail": "PHI Appendix B Chemical States Tables"
        },
        {
          "compound": "CaWO4",
          "phase": null,
          "value_eV": 35.0,
          "references": [
            "Nefe82",
            "NFS82"
          ],
          "raw_line": "CaWO4 35.0 Nefe82, NFS82",
          "page": 241,
          "pdf_page_index": 28,
          "provenance": "phi_handbook",
          "source_detail": "PHI Appendix B Chemical States Tables"
        },
        {
          "compound": "H2WO4",
          "phase": null,
          "value_eV": 35.3,
          "references": [
            "CGR78"
          ],
          "raw_line": "H2WO4 35.3 CGR78",
          "page": 241,
          "pdf_page_index": 28,
          "provenance": "phi_handbook",
          "source_detail": "PHI Appendix B Chemical States Tables"
        },
        {
          "compound": "H2WO4",
          "phase": null,
          "value_eV": 36.2,
          "references": [
            "BiPo73"
          ],
          "raw_line": "H2WO4 36.2 BiPo73",
          "page": 241,
          "pdf_page_index": 28,
          "provenance": "phi_handbook",
          "source_detail": "PHI Appendix B Chemical States Tables"
        },
        {
          "compound": "K2WO4",
          "phase": null,
          "value_eV": 36.0,
          "references": [
            "NFS82"
          ],
          "raw_line": "K2WO4 36.0 NFS82",
          "page": 241,
          "pdf_page_index": 28,
          "provenance": "phi_handbook",
          "source_detail": "PHI Appendix B Chemical States Tables"
        },
        {
          "compound": "Li2WO4",
          "phase": null,
          "value_eV": 36.0,
          "references": [
            "NFS82",
            "MSC73"
          ],
          "raw_line": "Li2WO4 36.0 NFS82, MSC73",
          "page": 242,
          "pdf_page_index": 29,
          "provenance": "phi_handbook",
          "source_detail": "PHI Appendix B Chemical States Tables"
        },
        {
          "compound": "Na2WO4",
          "phase": null,
          "value_eV": 36.3,
          "references": [
            "Wagn75"
          ],
          "raw_line": "Na2WO4 36.3 Wagn75",
