Repository: arquerlab/SERSFlow

# SERSFlow

## Run the API

Install dependencies:

```bash
pip install -e .
```

## Python HTTP client

Optional ergonomics wrapper around this API (`httpx`):

```bash
pip install -e ".[client]"
```

```python
from sersflow.client import SersflowClient

with SersflowClient("http://127.0.0.1:8000") as client:
    client.meta.health()
```

See `examples/python_client_quickstart.py` for upload → dataset → session → analysis.

## MCP (Cursor)

Optional stdio MCP for LLM agents (`sersflow-mcp`), bundled with the API package:

```bash
pip install -e ".[mcp]"
```

See [docs/MCP_SETUP.md](docs/MCP_SETUP.md) for Cursor `mcp.json`, env/TOML config, and confirmation rules.

File: src/sersflow/core/xps/data/chemical_states.json (part 30 of 31)
{
          "page": 242,
          "pdf_page_index": 29,
          "provenance": "phi_handbook",
          "source_detail": "PHI Appendix B Chemical States Tables"
        },
        {
          "compound": "Na0.6WO3",
          "phase": null,
          "value_eV": 35.8,
          "references": [
            "BiPo73"
          ],
          "raw_line": "Na0.6WO3 35.8 BiPo73",
          "page": 242,
          "pdf_page_index": 29,
          "provenance": "phi_handbook",
          "source_detail": "PHI Appendix B Chemical States Tables"
        },
        {
          "compound": "Na0.1WO3",
          "phase": null,
          "value_eV": 35.6,
          "references": [
            "BiPo73"
          ],
          "raw_line": "Na0.1WO3 35.6 BiPo73",
          "page": 242,
          "pdf_page_index": 29,
          "provenance": "phi_handbook",
          "source_detail": "PHI Appendix B Chemical States Tables"
        },
        {
          "compound": "NiWO4",
          "phase": null,
          "value_eV": 35.4,
          "references": [
            "NgHe76"
          ],
          "raw_line": "NiWO4 35.4 NgHe76",
          "page": 242,
          "pdf_page_index": 29,
          "provenance": "phi_handbook",
          "source_detail": "PHI Appendix B Chemical States Tables"
        },
        {
          "compound": "Rh2WO6",
          "phase": null,
          "value_eV": 35.6,
          "references": [
            "NFS82"
          ],
          "raw_line": "Rh2WO6 35.6 NFS82",
          "page": 242,
          "pdf_page_index": 29,
          "provenance": "phi_handbook",
          "source_detail": "PHI Appendix B Chemical States Tables"
        },
        {
          "compound": "(NH4)6W7O24 . 4H2O",
          "phase": null,
          "value_eV": 36.3,
          "references": [
            "BiPo73"
          ],
          "raw_line": "(NH4)6W7O24 . 4H2O 36.3 BiPo73",
          "page": 242,
          "pdf_page_index": 29,
          "provenance": "phi_handbook",
          "source_detail": "PHI Appendix B Chemical States Tables"
        },
        {
          "compound": "K2WCl6",
          "phase": null,
          "value_eV": 34.9,
          "references": [
            "LeBr72"
          ],
          "raw_line": "K2WCl6 34.9 LeBr72",
          "page": 242,
          "pdf_page_index": 29,
          "provenance": "phi_handbook",
          "source_detail": "PHI Appendix B Chemical States Tables"
        },
        {
          "compound": "Cl4W(Et3P)2",
          "phase": null,
          "value_eV": 34.6,
          "references": [
            "LeBr72"
          ],
          "raw_line": "Cl4W(Et3P)2 34.6 LeBr72",
          "page": 242,
          "pdf_page_index": 29,
          "provenance": "phi_handbook",
          "source_detail": "PHI Appendix B Chemical States Tables"
        },
        {
          "compound": "Cl3SnW(CO)3(C5H5)",
          "phase": null,
          "value_eV": 32.4,
          "references": [
            "WWVV77"
          ],
          "raw_line": "Cl3SnW(CO)3(C5H5) 32.4 WWVV77",
          "page": 242,
          "pdf_page_index": 29,
          "provenance": "phi_handbook",
          "source_detail": "PHI Appendix B Chemical States Tables"
        },
        {
          "compound": "Ph3PW(CO)5",
          "phase": null,
          "value_eV": 31.6,
          "references": [
            "HVV79"
          ],
          "raw_line": "Ph3PW(CO)5 31.6 HVV79",
          "page": 242,
          "pdf_page_index": 29,
          "provenance": "phi_handbook",
          "source_detail": "PHI Appendix B Chemical States Tables"
        }
      ]
    },
    {
      "id": "Xe_3d5_2",
      "element": "Xe",
      "line": "3d5/2",
      "energy_kind": "binding",
      "entries": [
        {
          "compound": "Xe in graphite",
          "phase": null,
          "value_eV": 669.7,
          "references": [
            "handbook"
          ],
          "raw_line": "Xe in graphite 669.7 Φ",
          "page": 242,
          "pdf_page_index": 29,
          "provenance": "phi_handbook",
          "source_detail": "PHI Appendix B Chemical States Tables"
        },
        {
          "compound": "Xe in Ag",
          "phase": null,
          "value_eV": 669.6,
          "references": [
            "CiHa74"
          ],
          "raw_line": "Xe in Ag 669.6 CiHa74",
          "page": 242,
          "pdf_page_index": 29,
          "provenance": "phi_handbook",
          "source_detail": "PHI Appendix B Chemical States Tables"
        },
        {
          "compound": "Xe in Au",
          "phase": null,
          "value_eV": 668.9,
          "references": [
            "CiHa74"
          ],
          "raw_line": "Xe in Au 668.9 CiHa74",
          "page": 242,
          "pdf_page_index": 29,
          "provenance": "phi_handbook",
          "source_detail": "PHI Appendix B Chemical States Tables"
        },
        {
          "compound": "Xe in Cu",
          "phase": null,
          "value_eV": 669.6,
          "references": [
            "CiHa74"
          ],
          "raw_line": "Xe in Cu 669.6 CiHa74",
          "page": 242,
          "pdf_page_index": 29,
          "provenance": "phi_handbook",
          "source_detail": "PHI Appendix B Chemical States Tables"
        },
        {
          "compound": "Xe in Fe",
          "phase": null,
          "value_eV": 670.2,
          "references": [
            "Wagn75"
          ],
          "raw_line": "Xe in Fe 670.2 Wagn75",
          "page": 242,
          "pdf_page_index": 29,
          "provenance": "phi_handbook",
          "source_detail": "PHI Appendix B Chemical States Tables"
        },
        {
          "compound": "Xe in graphite",
          "phase": null,
          "value_eV": 669.7,
          "references": [
            "WRDM79"
          ],
          "raw_line": "Xe in graphite 669.7 WRDM79",
          "page": 242,
          "pdf_page_index": 29,
          "provenance": "phi_handbook",
          "source_detail": "PHI Appendix B Chemical States Tables"
        },
        {
          "compound": "Na4XeO6",
          "phase": null,
          "value_eV": 674.1,
          "references": [
            "Wagn77"
          ],
          "raw_line": "Na4XeO6 674.1 Wagn77",
          "page": 242,
          "pdf_page_index": 29,
          "provenance": "phi_handbook",
          "source_detail": "PHI Appendix B Chemical States Tables"
        }
      ]
    },
    {
      "id": "Xe_MNN",
      "element": "Xe",
      "line": "MNN",
      "energy_kind": "kinetic",
      "entries": [
        {
          "compound": "Xe in Fe",
          "phase": null,
          "value_eV": 544.8,
          "references": [
            "Wagn75"
          ],
          "raw_line": "Xe in Fe 544.8 Wagn75",
          "page": 242,
          "pdf_page_index": 29,
          "provenance": "phi_handbook",
          "source_detail": "PHI Appendix B Chemical States Tables"
        },
        {
          "compound": "Xe in graphite",
          "phase": null,
          "value_eV": 545.2,
          "references": [
            "WRDM79"
          ],
          "raw_line": "Xe in graphite 545.2 WRDM79",
          "page": 242,
          "pdf_page_index": 29,
          "provenance": "phi_handbook",
          "source_detail": "PHI Appendix B Chemical States Tables"
        },
        {
          "compound": "Na4XeO6",
          "phase": null,
          "value_eV": 541.4,
          "references": [
            "Wagn77"
          ],
          "raw_line": "Na4XeO6 541.4 Wagn77",
          "page": 242,
          "pdf_page_index": 29,
          "provenance": "phi_handbook",
          "source_detail": "PHI Appendix B Chemical States Tables"
        }
      ]
    },
    {
      "id": "Y_3d",
      "element": "Y",
      "line": "3d",
      "energy_kind": "binding",
      "entries": [
        {
          "compound": "Y",
          "phase": null,
          "value_eV": 156.0,
          "references": [
            "handbook"
          ],
          "raw_line": "Y 156.0 Φ",
          "page": 242,
          "pdf_page_index": 29,
          "provenance": "phi_handbook",
          "source_detail": "PHI Appendix B Chemical States Tables"
        },
        {
          "compound": "Y",
          "phase": null,
          "value_eV": 155.8,
          "references": [
            "NyMa80"
          ],
          "raw_line": "Y 155.8 NyMa80",
          "page": 242,
          "pdf_page_index": 29,
          "provenance": "phi_handbook",
          "source_detail": "PHI Appendix B Chemical States Tables"
        },
        {
          "compound": "Y2O3",
          "phase": null,
          "value_eV": 156.8,
          "references": [
            "WRDM79",
            "NGDS75"
          ],
          "raw_line": "Y2O3 156.8 WRDM79, NGDS75",
          "page": 242,
          "pdf_page_index": 29,
          "provenance": "phi_handbook",
          "source_detail": "PHI Appendix B Chemical States Tables"
        }
      ]
    },
    {
      "id": "Yb_4d",
      "element": "Yb",
      "line": "4d",
      "energy_kind": "binding",
      "entries": [
        {
          "compound": "Yb",
          "phase": null,
          "value_eV": 182.4,
          "references": [
            "handbook"
          ],
          "raw_line": "Yb 182.4 Φ",
          "page": 242,
          "pdf_page_index": 29,
          "provenance": "phi_handbook",
          "source_detail": "PHI Appendix B Chemical States Tables"
        },
        {
          "compound": "Yb",
          "phase": null,
          "value_eV": 181.3,
          "references": [
            "HHL70",
            "KEML74"
          ],
          "raw_line": "Yb 181.3 HHL70, KEML74",
          "page": 242,
          "pdf_page_index": 29,
          "provenance": "phi_handbook",
          "source_detail": "PHI Appendix B Chemical States Tables"
        },
        {
          "compound": "Yb",
          "phase": null,
          "value_eV": 182.7,
          "references": [
            "LPWF75"
          ],
          "raw_line": "Yb 182.7 LPWF75",
          "page": 242,
          "pdf_page_index": 29,
          "provenance": "phi_handbook",
          "source_detail": "PHI Appendix B Chemical States Tables"
        },
        {
          "compound": "Yb2O3",
          "phase": null,
          "value_eV": 185.4,
          "references": [
            "HHL70"
          ],
          "raw_line": "Yb2O3 185.4 HHL70",
          "page": 242,
          "pdf_page_index": 29,
          "provenance": "phi_handbook",
          "source_detail": "PHI Appendix B Chemical States Tables"
        }
      ]
    },
    {
      "id": "Zn_2p3_2",
      "element": "Zn",
      "line": "2p3/2",
      "energy_kind": "binding",
      "entries": [
        {
          "compound": "Zn",
          "phase": null,
          "value_eV": 1021.8,
          "references": [
            "handbook"
          ],
          "raw_line": "Zn 1021.8 Φ",
          "page": 242,
          "pdf_page_index": 29,
          "provenance": "phi_handbook",
          "source_detail": "PHI Appendix B Chemical States Tables"
        },
        {
          "compound": "Zn",
          "phase": null,
          "value_eV": 1021.9,
          "references": [
            "LANM81",
            "LKMP73"
          ],
          "raw_line": "Zn 1021.9 LANM81, LKMP73",
          "page": 242,
          "pdf_page_index": 29,
          "provenance": "phi_handbook",
          "source_detail": "PHI Appendix B Chemical States Tables"
        },
        {
          "compound": "Zn",
          "phase": null,
          "value_eV": 1021.8,
          "references": [
            "GaWi77",
            "KLMP74",
            "MaDu77",
            "Scho73a",
            "KPML73",
            "KlHe83"
          ],
          "raw_line": "Zn 1021.8 GaWi77, KLMP74, MaDu77, Scho73a, KPML73, KlHe83",
          "page": 242,
          "pdf_page_index": 29,
          "provenance": "phi_handbook",
          "source_detail": "PHI Appendix B Chemical States Tables"
        },
        {
          "compound": "Zn",
          "phase": null,
          "value_eV": 1021.8,
          "references": [
            "WRDM79",
            "Wagn75",
            "SMKM77"
          ],
          "raw_line": "Zn 1021.8 WRDM79, Wagn75, SMKM77",
          "page": 242,
          "pdf_page_index": 29,
          "provenance": "phi_handbook",
          "source_detail": "PHI Appendix B Chemical States Tables"
        },
        {
          "compound": "Cu64Zn36",
          "phase": null,
          "value_eV": 1021.6,
          "references": [
            "VanO77"
          ],
          "raw_line": "Cu64Zn36 1021.6 VanO77",
          "page": 242,
          "pdf_page_index": 29,
          "provenance": "phi_handbook",
          "source_detail": "PHI Appendix B Chemical States Tables"
        },
        {
          "compound": "ZnS",
          "phase": null,
          "value_eV": 1022.0,
          "references": [
            "GaWi77"
          ],
          "raw_line": "ZnS 1022.0 GaWi77",
          "page": 242,
          "pdf_page_index": 29,
          "provenance": "phi_handbook",
          "source_detail": "PHI Appendix B Chemical States Tables"
        },
        {
          "compound": "Zn3P2",
          "phase": null,
          "value_eV": 1020.6,
          "references": [
            "NSDU75"
          ],
          "raw_line": "Zn3P2 1020.6 NSDU75",
          "page": 242,
          "pdf_page_index": 29,
          "provenance": "phi_handbook",
          "source_detail": "PHI Appendix B Chemical States Tables"
        },
        {
          "compound": "ZnP2",
          "phase": null,
          "value_eV": 1020.9,
          "references": [
            "NSDU75"
          ],
          "raw_line": "ZnP2 1020.9 NSDU75",
          "page": 242,
          "pdf_page_index": 29,
          "provenance": "phi_handbook",
          "source_detail": "PHI Appendix B Chemical States Tables"
        },
        {
          "compound": "ZnI2",
          "phase": null,
          "value_eV": 1023.0,
          "references": [
            "GaWi77",
            "SATD73"
          ],
          "raw_line": "ZnI2 1023.0 GaWi77, SATD73",
          "page": 242,
          "pdf_page_index": 29,
          "provenance": "phi_handbook",
          "source_detail": "PHI Appendix B Chemical States Tables"
        },
        {
          "compound": "ZnBr2",
          "phase": null,
          "value_eV": 1023.4,
          "references": [
            "Wagn75",
            "SATD73"
          ],
          "raw_line": "ZnBr2 1023.4 Wagn75, SATD73",
          "page": 242,
          "pdf_page_index": 29,
          "provenance": "phi_handbook",
          "source_detail": "PHI Appendix B Chemical States Tables"
        },
        {
          "compound": "ZnCl2",
          "phase": null,
          "value_eV": 1021.9,
          "references": [
            "KlHe83"
          ],
          "raw_line": "ZnCl2 1021.9 KlHe83",
          "page": 242,
          "pdf_page_index": 29,
          "provenance": "phi_handbook",
          "source_detail": "PHI Appendix B Chemical States Tables"
        },
        {
          "compound": "ZnCl2",
          "phase": null,
          "value_eV": 1023.1,
          "references": [
            "SATD73"
          ],
          "raw_line": "ZnCl2 1023.1 SATD73",
          "page": 242,
          "pdf_page_index": 29,
          "provenance": "phi_handbook",
          "source_detail": "PHI Appendix B Chemical States Tables"
        },
        {
          "compound": "ZnF2",
          "phase": null,
          "value_eV": 1022.2,
          "references": [
            "GaWi77"
          ],
          "raw_line": "ZnF2 1022.2 GaWi77",
          "page": 242,
          "pdf_page_index": 29,
          "provenance": "phi_handbook",
          "source_detail": "PHI Appendix B Chemical States Tables"
        },
        {
          "compound": "ZnF2",
          "phase": null,
          "value_eV": 1022.8,
          "references": [
            "Wagn75"
          ],
          "raw_line": "ZnF2 1022.8 Wagn75",
          "page": 242,
          "pdf_page_index": 29,
          "provenance": "phi_handbook",
          "source_detail": "PHI Appendix B Chemical States Tables"
        },
        {
          "compound": "ZnO",
          "phase": null,
          "value_eV": 1021.8,
          "references": [
            "Scho73a",
            "WRDM79"
          ],
          "raw_line": "ZnO 1021.8 Scho73a, WRDM79",
          "page": 242,
          "pdf_page_index": 29,
          "provenance": "phi_handbook",
          "source_detail": "PHI Appendix B Chemical States Tables"
        },
        {
          "compound": "ZnO",
          "phase": null,
          "value_eV": 1022.5,
          "references": [
            "GaWi77"
          ],
          "raw_line": "ZnO 1022.5 GaWi77",
          "page": 242,
          "pdf_page_index": 29,
          "provenance": "phi_handbook",
          "source_detail": "PHI Appendix B Chemical States Tables"
        },
        {
          "compound": "Zn(acac)2",
          "phase": null,
          "value_eV": 1021.4,
          "references": [
            "Wagn75"
          ],
          "raw_line": "Zn(acac)2 1021.4 Wagn75",
          "page": 242,
          "pdf_page_index": 29,
          "provenance": "phi_handbook",
          "source_detail": "PHI Appendix B Chemical States Tables"
        },
        {
          "compound": "(Me4N)2ZnBr4",
          "phase": null,
          "value_eV": 1020.9,
          "references": [
            "EMGK74"
          ],
          "raw_line": "(Me4N)2ZnBr4 1020.9 EMGK74",
          "page": 242,
          "pdf_page_index": 29,
          "provenance": "phi_handbook",
          "source_detail": "PHI Appendix B Chemical States Tables"
        },
        {
          "compound": "ZnSO4",
          "phase": null,
          "value_eV": 1023.1,
          "references": [
            "Nefe82"
          ],
          "raw_line": "ZnSO4 1023.1 Nefe82",
          "page": 242,
          "pdf_page_index": 29,
          "provenance": "phi_handbook",
          "source_detail": "PHI Appendix B Chemical States Tables"
        },
        {
          "compound": "Zn4Si2O7(OH)2 . 2H2O",
          "phase": null,
          "value_eV": 1022.0,
          "references": [
            "WPHK82"
          ],
          "raw_line": "Zn4Si2O7(OH)2 . 2H2O 1022.0 WPHK82",
          "page": 242,
          "pdf_page_index": 29,
          "provenance": "phi_handbook",
          "source_detail": "PHI Appendix B Chemical States Tables"
        },
        {
          "compound": "ZnCr2O4",
          "phase": null,
          "value_eV": 1022.1,
          "references": [
            "BDFP81"
          ],
          "raw_line": "ZnCr2O4 1022.1 BDFP81",
          "page": 242,
          "pdf_page_index": 29,
          "provenance": "phi_handbook",
          "source_detail": "PHI Appendix B Chemical States Tables"
        },
        {
          "compound": "ZnRh2O4",
          "phase": null,
          "value_eV": 1021.7,
          "references": [
            "NFS82"
          ],
          "raw_line": "ZnRh2O4 1021.7 NFS82",
          "page": 242,
          "pdf_page_index": 29,
          "provenance": "phi_handbook",
          "source_detail": "PHI Appendix B Chemical States Tables"
        },
        {
          "compound": "Zn(0)",
          "phase": null,
          "value_eV": 1021.65,
          "references": [],
          "raw_line": "Zn(0) (a) this work Zn 2p3/2 = 1021.65 ± 0.01 eV; Zn 2p1/2 = 1044.66 ± 0.01 eV; split = 23.01 eV; FWHM(10 eV, 2p3/2)=0.82; α' = 2013.77 eV; Asymmetric peakshape LA(1.4,2,2)",
          "page": 77,
          "pdf_page_index": 76,
          "provenance": "biesinger_thesis",
          "source_detail": "Table 2.10",
          "auger_parameter": 2013.77,
          "fwhm_eV": 0.82
        },
        {
          "compound": "Zn(0)",
          "phase": null,
          "value_eV": 1021.62,
          "references": [
            "NIST",
            "1"
          ],
          "raw_line": "Zn(0) (a) lit. ave. Zn 2p3/2 = 1021.62 ± 0.38 eV (n=15); α' lit. ave. = 2013.85 ± 0.25 eV (n=13)",
          "page": 77,
          "pdf_page_index": 76,
          "provenance": "biesinger_lit_compile",
          "source_detail": "Table 2.10",
          "auger_parameter": 2013.85
        },
        {
          "compound": "ZnO",
          "phase": null,
          "value_eV": 1021.0,
          "references": [],
          "raw_line": "Zn(II) Oxide this work Zn 2p3/2 = 1021.0 ± 0.04 eV; Zn 2p1/2 = 1044.11 ± 0.04 eV; split = 23.11 eV; FWHM(10 eV, 2p3/2)=1.55; α' = 2010.4 eV",
          "page": 77,
          "pdf_page_index": 76,
          "provenance": "biesinger_thesis",
          "source_detail": "Table 2.10",
          "auger_parameter": 2010.4,
          "fwhm_eV": 1.55
        },
        {
          "compound": "ZnO",
          "phase": null,
          "value_eV": 1021.96,
          "references": [
            "NIST",
            "1"
          ],
          "raw_line": "Zn(II) Oxide lit. ave. Zn 2p3/2 = 1021.96 ± 0.53 eV (n=16); α' lit. ave. = 2010.14 ± 0.39 eV (n=9)",
          "page": 77,
          "pdf_page_index": 76,
          "provenance": "biesinger_lit_compile",
          "source_detail": "Table 2.10",
          "auger_parameter": 2010.14
        }
      ]
    },
    {
      "id": "Zn_LMM",
      "element": "Zn",
      "line": "LMM",
      "energy_kind": "kinetic",
      "entries": [
        {
          "compound": "Zn",
          "phase": null,
          "value_eV": 992.1,
          "references": [
            "GaWi77",
            "KLMP74",
            "MaDu77",
            "Scho73a",
            "KPML73",
            "KlHe83"
          ],
          "raw_line": "Zn 992.1 GaWi77, KLMP74, MaDu77, Scho73a, KPML73, KlHe83",
          "page": 242,
          "pdf_page_index": 29,
          "provenance": "phi_handbook",
          "source_detail": "PHI Appendix B Chemical States Tables"
        },
        {
          "compound": "Zn",
          "phase": null,
          "value_eV": 992.1,
          "references": [
            "WRDM79",
            "Wagn75"
          ],
          "raw_line": "Zn 992.1 WRDM79, Wagn75",
          "page": 242,
          "pdf_page_index": 29,
          "provenance": "phi_handbook",
          "source_detail": "PHI Appendix B Chemical States Tables"
        },
        {
          "compound": "Cu64Zn36",
          "phase": null,
          "value_eV": 992.7,
          "references": [
            "VanO77"
          ],
          "raw_line": "Cu64Zn36 992.7 VanO77",
          "page": 242,
          "pdf_page_index": 29,
          "provenance": "phi_handbook",
          "source_detail": "PHI Appendix B Chemical States Tables"
        },
        {
          "compound": "ZnS",
          "phase": null,
          "value_eV": 989.7,
          "references": [
            "GaWi77"
          ],
          "raw_line": "ZnS 989.7 GaWi77",
          "page": 242,
          "pdf_page_index": 29,
          "provenance": "phi_handbook",
          "source_detail": "PHI Appendix B Chemical States Tables"
        },
        {
          "compound": "ZnI2",
          "phase": null,
          "value_eV": 988.7,
          "references": [
            "GaWi77"
          ],
          "raw_line": "ZnI2 988.7 GaWi77",
          "page": 242,
          "pdf_page_index": 29,
          "provenance": "phi_handbook",
          "source_detail": "PHI Appendix B Chemical States Tables"
        },
        {
          "compound": "ZnBr2",
          "phase": null,
          "value_eV": 987.3,
          "references": [
            "Wagn75"
          ],
          "raw_line": "ZnBr2 987.3 Wagn75",
          "page": 242,
          "pdf_page_index": 29,
          "provenance": "phi_handbook",
          "source_detail": "PHI Appendix B Chemical States Tables"
        },
        {
          "compound": "ZnCl2",
          "phase": null,
          "value_eV": 989.4,
          "references": [
            "KlHe83"
          ],
          "raw_line": "ZnCl2 989.4 KlHe83",
          "page": 242,
          "pdf_page_index": 29,
          "provenance": "phi_handbook",
          "source_detail": "PHI Appendix B Chemical States Tables"
        },
        {
          "compound": "ZnF2",
          "phase": null,
          "value_eV": 986.2,
          "references": [
            "GaWi77"
          ],
          "raw_line": "ZnF2 986.2 GaWi77",
          "page": 242,
          "pdf_page_index": 29,
          "provenance": "phi_handbook",
          "source_detail": "PHI Appendix B Chemical States Tables"
        },
        {
          "compound": "ZnF2",
          "phase": null,
          "value_eV": 986.7,
          "references": [
            "Wagn75"
          ],
          "raw_line": "ZnF2 986.7 Wagn75",
          "page": 242,
          "pdf_page_index": 29,
          "provenance": "phi_handbook",
          "source_detail": "PHI Appendix B Chemical States Tables"
        },
        {
          "compound": "ZnO",
          "phase": null,
          "value_eV": 988.5,
          "references": [
            "Scho73a"
          ],
          "raw_line": "ZnO 988.5 Scho73a",
          "page": 242,
          "pdf_page_index": 29,
          "provenance": "phi_handbook",
          "source_detail": "PHI Appendix B Chemical States Tables"
        },
        {
          "compound": "ZnO",
          "phase": null,
          "value_eV": 987.7,
          "references": [
            "GaWi77"
          ],
          "raw_line": "ZnO 987.7 GaWi77",
          "page": 242,
          "pdf_page_index": 29,
          "provenance": "phi_handbook",
          "source_detail": "PHI Appendix B Chemical States Tables"
        },
        {
          "compound": "ZnO",
          "phase": null,
          "value_eV": 988.2,
          "references": [
            "KlHe83"
          ],
          "raw_line": "ZnO 988.2 KlHe83",
          "page": 242,
          "pdf_page_index": 29,
          "provenance": "phi_handbook",
          "source_detail": "PHI Appendix B Chemical States Tables"
        },
        {
          "compound": "Zn(acac)2",
          "phase": null,
          "value_eV": 987.7,
          "references": [
            "Wagn75"
          ],
          "raw_line": "Zn(acac)2 987.7 Wagn75",
          "page": 242,
          "pdf_page_index": 29,
          "provenance": "phi_handbook",
          "source_detail": "PHI Appendix B Chemical States Tables"
        },
        {
          "compound": "Zn4Si2O7(OH)2 . 2H2O",
          "phase": null,
          "value_eV": 987.3,
          "references": [
            "WPHK82"
          ],
          "raw_line": "Zn4Si2O7(OH)2 . 2H2O 987.3 WPHK82",
          "page": 242,
          "pdf_page_index": 29,
          "provenance": "phi_handbook",
          "source_detail": "PHI Appendix B Chemical States Tables"
        }
      ]
    },
    {
      "id": "Zr_3d",
      "element": "Zr",
      "line": "3d",
      "energy_kind": "binding",
      "entries": [
        {
          "compound": "Zr",
          "phase": null,
          "value_eV": 178.9,
          "references": [
            "handbook"
          ],
          "raw_line": "Zr 178.9 Φ",
          "page": 242,
          "pdf_page_index": 29,
          "provenance": "phi_handbook",
          "source_detail": "PHI Appendix B Chemical States Tables"
        },
        {
          "compound": "Zr",
          "phase": null,
          "value_eV": 178.8,
          "references": [
            "NyMa80"
          ],
          "raw_line": "Zr 178.8 NyMa80",
          "page": 242,
          "pdf_page_index": 29,
          "provenance": "phi_handbook",
          "source_detail": "PHI Appendix B Chemical States Tables"
        },
        {
          "compound": "Zr",
          "phase": null,
          "value_eV": 178.3,
          "references": [
            "NSCP74"
          ],
          "raw_line": "Zr 178.3 NSCP74",
          "page": 242,
          "pdf_page_index": 29,
          "provenance": "phi_handbook",
          "source_detail": "PHI Appendix B Chemical States Tables"
        },
        {
          "compound": "Zr",
          "phase": null,
          "value_eV": 178.9,
          "references": [
            "WRDM79"
          ],
          "raw_line": "Zr 178.9 WRDM79",
          "page": 242,
          "pdf_page_index": 29,
          "provenance": "phi_handbook",
          "source_detail": "PHI Appendix B Chemical States Tables"
        },
        {
          "compound": "ZrO2",
          "phase": null,
          "value_eV": 182.2,
          "references": [
            "SaRa80",
            "NGDS75",
            "NSCP74"
          ],
          "raw_line": "ZrO2 182.2 SaRa80, NGDS75, NSCP74",
          "page": 242,
          "pdf_page_index": 29,
          "provenance": "phi_handbook",
          "source_detail": "PHI Appendix B Chemical States Tables"
        },
        {
          "compound": "ZrF4",
          "phase": null,
          "value_eV": 185.3,
          "references": [
            "NKBP73"
          ],
          "raw_line": "ZrF4 185.3 NKBP73",
          "page": 242,
          "pdf_page_index": 29,
          "provenance": "phi_handbook",
          "source_detail": "PHI Appendix B Chemical States Tables"
        },
        {
          "compound": "K2ZrF6",
          "phase": null,
          "value_eV": 184.2,
          "references": [
            "NKBP73"
          ],
          "raw_line": "K2ZrF6 184.2 NKBP73",
          "page": 242,
          "pdf_page_index": 29,
          "provenance": "phi_handbook",
          "source_detail": "PHI Appendix B Chemical States Tables"
        },
        {
          "compound": "K3ZrF7",
          "phase": null,
          "value_eV": 183.7,
          "references": [
            "NKBP73"
          ],
          "raw_line": "K3ZrF7 183.7 NKBP73",
          "page": 242,
          "pdf_page_index": 29,
          "provenance": "phi_handbook",
          "source_detail": "PHI Appendix B Chemical States Tables"
        },
        {
          "compound": "KZrF5 . H2O",
          "phase": null,
          "value_eV": 184.7,
          "references": [
            "NKBP73"
          ],
          "raw_line": "KZrF5 . H2O 184.7 NKBP73",
          "page": 242,
          "pdf_page_index": 29,
          "provenance": "phi_handbook",
          "source_detail": "PHI Appendix B Chemical States Tables"
        },
        {
          "compound": "Br2Zr(OH)2CH3CHNH2C",
          "phase": null,
          "value_eV": 182.9,
          "references": [
            "KNPP74"
          ],
          "raw_line": "Br2Zr(OH)2CH3CHNH2C 182.9 KNPP74",
          "page": 242,
          "pdf_page_index": 29,
          "provenance": "phi_handbook",
          "source_detail": "PHI Appendix B Chemical States Tables"
        },
        {
          "compound": "Cl2Zr(OH)2CH3CHNH2C",
          "phase": null,
          "value_eV": 183.0,
          "references": [
            "KNPP74"
          ],
          "raw_line": "Cl2Zr(OH)2CH3CHNH2C 183.0 KNPP74",
          "page": 242,
          "pdf_page_index": 29,
          "provenance": "phi_handbook",
          "source_detail": "PHI Appendix B Chemical States Tables"
        }
      ]
    },
    {
      "id": "Ti_2p3_2",
      "element": "Ti",
      "line": "2p3/2",
      "energy_kind": "binding",
      "entries": [
        {
          "compound": "Ti(0)",
          "phase": null,
          "value_eV": 453.86,
          "references": [
            "NIST",
            "30",
            "31",
            "32",
            "34",
            "53",
            "54"
          ],
          "raw_line": "Ti(0) Ti 2p3/2 = 453.86 ± 0.32 eV (n=8 citations) [midpoint/mean]",
          "page": 64,
          "pdf_page_index": 63,
          "provenance": "biesinger_lit_compile",
          "source_detail": "Table 2.2"
        },
        {
          "compound": "Ti(0)",
          "phase": null,
          "value_eV": 453.54,
          "references": [
            "NIST",
            "30",
            "31",
            "32",
            "34",
            "53",
            "54"
          ],
          "raw_line": "Ti(0) Ti 2p3/2 lower bound 453.86-0.32 = 453.54 eV (mean ± Std. Dev.; n=8)",
          "page": 64,
          "pdf_page_index": 63,
          "provenance": "biesinger_lit_compile",
          "source_detail": "Table 2.2"
        },
        {
          "compound": "Ti(0)",
          "phase": null,
          "value_eV": 454.18,
          "references": [
            "NIST",
            "30",
            "31",
            "32",
            "34",
            "53",
            "54"
          ],
          "raw_line": "Ti(0) Ti 2p3/2 upper bound 453.86+0.32 = 454.18 eV (mean ± Std. Dev.; n=8)",
          "page": 64,
          "pdf_page_index": 63,
          "provenance": "biesinger_lit_compile",
          "source_detail": "Table 2.2"
        },
        {
          "compound": "TiO",
          "phase": null,
          "value_eV": 455.34,
          "references": [
            "NIST",
            "30",
            "31",
            "32",
            "34",
            "53",
            "54"
          ],
          "raw_line": "Ti(II) Oxide Ti 2p3/2 = 455.34 ± 0.39 eV (n=8 citations) [midpoint/mean]; mapped compound TiO",
          "page": 64,
          "pdf_page_index": 63,
          "provenance": "biesinger_lit_compile",
          "source_detail": "Table 2.2"
        },
        {
          "compound": "TiO",
          "phase": null,
          "value_eV": 454.95,
          "references": [
            "NIST",
            "30",
            "31",
            "32",
            "34",
            "53",
            "54"
          ],
          "raw_line": "Ti(II) Oxide Ti 2p3/2 lower bound 455.34-0.39 = 454.95 eV (n=8); table label Ti(II) Oxide → TiO",
          "page": 64,
          "pdf_page_index": 63,
          "provenance": "biesinger_lit_compile",
          "source_detail": "Table 2.2"
        },
        {
          "compound": "TiO",
          "phase": null,
          "value_eV": 455.73,
          "references": [
            "NIST",
            "30",
            "31",
            "32",
            "34",
            "53",
            "54"
          ],
          "raw_line": "Ti(II) Oxide Ti 2p3/2 upper bound 455.34+0.39 = 455.73 eV (n=8); table label Ti(II) Oxide → TiO",
          "page": 64,
          "pdf_page_index": 63,
          "provenance": "biesinger_lit_compile",
          "source_detail": "Table 2.2"
        },
        {
          "compound": "Ti2O3",
          "phase": null,
          "value_eV": 457.13,
          "references": [
            "NIST",
            "30",
            "31",
            "32",
            "34",
            "53",
            "54"
          ],
          "raw_line": "Ti(III) Oxide Ti 2p3/2 = 457.13 ± 0.35 eV (n=8 citations) [midpoint/mean]; mapped compound Ti2O3",
          "page": 64,
          "pdf_page_index": 63,
          "provenance": "biesinger_lit_compile",
          "source_detail": "Table 2.2"
        },
        {
          "compound": "Ti2O3",
          "phase": null,
          "value_eV": 456.78,
          "references": [
            "NIST",
            "30",
            "31",
            "32",
            "34",
            "53",
            "54"
          ],
          "raw_line": "Ti(III) Oxide Ti 2p3/2 lower bound 457.13-0.35 = 456.78 eV (n=8); table label Ti(III) Oxide → Ti2O3",
          "page": 64,
          "pdf_page_index": 63,
          "provenance": "biesinger_lit_compile",
          "source_detail": "Table 2.2"
        },
        {
          "compound": "Ti2O3",
          "phase": null,
          "value_eV": 457.48,
          "references": [
            "NIST",
            "30",
            "31",
            "32",
            "34",
            "53",
            "54"
          ],
          "raw_line": "Ti(III) Oxide Ti 2p3/2 upper bound 457.13+0.35 = 457.48 eV (n=8); table label Ti(III) Oxide → Ti2O3",
          "page": 64,
          "pdf_page_index": 63,
          "provenance": "biesinger_lit_compile",
          "source_detail": "Table 2.2"
        },
        {
          "compound": "TiO2",
          "phase": null,
          "value_eV": 458.66,
          "references": [
            "NIST",
            "30",
            "31",
            "32",
            "34",
            "53",
            "54"
          ],
          "raw_line": "Ti(IV) Oxide Ti 2p3/2 = 458.66 ± 0.22 eV (n=13 citations) [midpoint/mean]; mapped compound TiO2",
          "page": 64,
          "pdf_page_index": 63,
          "provenance": "biesinger_lit_compile",
          "source_detail": "Table 2.2"
        },
        {
          "compound": "TiO2",
          "phase": null,
          "value_eV": 458.44,
          "references": [
            "NIST",
            "30",
            "31",
            "32",
            "34",
            "53",
            "54"
          ],
          "raw_line": "Ti(IV) Oxide Ti 2p3/2 lower bound 458.66-0.22 = 458.44 eV (n=13); table label Ti(IV) Oxide → TiO2",
          "page": 64,
          "pdf_page_index": 63,
          "provenance": "biesinger_lit_compile",
          "source_detail": "Table 2.2"
        },
        {
          "compound": "TiO2",
          "phase": null,
          "value_eV": 458.88,
          "references": [
            "NIST",
            "30",
            "31",
            "32",
            "34",
            "53",
            "54"
          ],
          "raw_line": "Ti(IV) Oxide Ti 2p3/2 upper bound 458.66+0.22 = 458.88 eV (n=13); table label Ti(IV) Oxide → TiO2",
          "page": 64,
          "pdf_page_index": 63,
          "provenance": "biesinger_lit_compile",
          "source_detail": "Table 2.2"
        }
      ]
    },
    {
      "id": "Ti_2p1_2_2p3_2_split",
      "element": "Ti",
      "line": "2p1/2-2p3/2_split",
      "energy_kind": "binding",
      "entries": [
        {
          "compound": "Ti(0)",
          "phase": null,
          "value_eV": 6.13,
          "references": [
            "NIST",
            "30",
            "31",
            "32",
            "34",
            "53",
            "54"
          ],
          "raw_line": "Ti(0) Ti 2p1/2−Ti 2p3/2 splitting = 6.13 ± 0.06 eV (n=2 citations) [midpoint]",
          "page": 64,
          "pdf_page_index": 63,
          "provenance": "biesinger_lit_compile",
          "source_detail": "Table 2.2"
        },
        {
          "compound": "Ti(0)",
          "phase": null,
          "value_eV": 6.07,
          "references": [
            "NIST",
            "30",
            "31",
            "32",
            "34",
            "53",
            "54"
          ],
          "raw_line": "Ti(0) splitting lower bound 6.13-0.06 = 6.07 eV (n=2)",
          "page": 64,
          "pdf_page_index": 63,
          "provenance": "biesinger_lit_compile",
          "source_detail": "Table 2.2"
        },
        {
          "compound": "Ti(0)",
          "phase": null,
          "value_eV": 6.19,
          "references": [
            "NIST",
            "30",
            "31",
            "32",
            "34",
            "53",
            "54"
          ],
          "raw_line": "Ti(0) splitting upper bound 6.13+0.06 = 6.19 eV (n=2)",
          "page": 64,
          "pdf_page_index": 63,
          "provenance": "biesinger_lit_compile",
          "source_detail": "Table 2.2"
        },
        {
          "compound": "TiO",
          "phase": null,
          "value_eV": 5.73,
          "references": [
            "NIST",
            "30",
            "31",
            "32",
            "34",
            "53",
            "54"
          ],
          "raw_line": "Ti(II) Oxide splitting = 5.73 ± 0.15 eV (n=3) [midpoint]; TiO",
          "page": 64,
          "pdf_page_index": 63,
          "provenance": "biesinger_lit_compile",
          "source_detail": "Table 2.2"
        },
        {
          "compound": "TiO",
          "phase": null,
          "value_eV": 5.58,
          "references": [
            "NIST",
            "30",
            "31",
