Repository: arquerlab/SERSFlow

# SERSFlow

## Run the API

Install dependencies:

```bash
pip install -e .
```

## Python HTTP client

Optional ergonomics wrapper around this API (`httpx`):

```bash
pip install -e ".[client]"
```

```python
from sersflow.client import SersflowClient

with SersflowClient("http://127.0.0.1:8000") as client:
    client.meta.health()
```

See `examples/python_client_quickstart.py` for upload → dataset → session → analysis.

## MCP (Cursor)

Optional stdio MCP for LLM agents (`sersflow-mcp`), bundled with the API package:

```bash
pip install -e ".[mcp]"
```

See [docs/MCP_SETUP.md](docs/MCP_SETUP.md) for Cursor `mcp.json`, env/TOML config, and confirmation rules.

File: src/sersflow/core/xps/data/chemical_states.json (part 31 of 31)
{
            "32",
            "34",
            "53",
            "54"
          ],
          "raw_line": "Ti(II) Oxide splitting lower bound 5.73-0.15 = 5.58 eV (n=3)",
          "page": 64,
          "pdf_page_index": 63,
          "provenance": "biesinger_lit_compile",
          "source_detail": "Table 2.2"
        },
        {
          "compound": "TiO",
          "phase": null,
          "value_eV": 5.88,
          "references": [
            "NIST",
            "30",
            "31",
            "32",
            "34",
            "53",
            "54"
          ],
          "raw_line": "Ti(II) Oxide splitting upper bound 5.73+0.15 = 5.88 eV (n=3)",
          "page": 64,
          "pdf_page_index": 63,
          "provenance": "biesinger_lit_compile",
          "source_detail": "Table 2.2"
        },
        {
          "compound": "Ti2O3",
          "phase": null,
          "value_eV": 5.6,
          "references": [
            "NIST",
            "30",
            "31",
            "32",
            "34",
            "53",
            "54"
          ],
          "raw_line": "Ti(III) Oxide splitting = 5.60 ± 0.36 eV (n=3) [midpoint]; Ti2O3",
          "page": 64,
          "pdf_page_index": 63,
          "provenance": "biesinger_lit_compile",
          "source_detail": "Table 2.2"
        },
        {
          "compound": "Ti2O3",
          "phase": null,
          "value_eV": 5.24,
          "references": [
            "NIST",
            "30",
            "31",
            "32",
            "34",
            "53",
            "54"
          ],
          "raw_line": "Ti(III) Oxide splitting lower bound 5.60-0.36 = 5.24 eV (n=3)",
          "page": 64,
          "pdf_page_index": 63,
          "provenance": "biesinger_lit_compile",
          "source_detail": "Table 2.2"
        },
        {
          "compound": "Ti2O3",
          "phase": null,
          "value_eV": 5.96,
          "references": [
            "NIST",
            "30",
            "31",
            "32",
            "34",
            "53",
            "54"
          ],
          "raw_line": "Ti(III) Oxide splitting upper bound 5.60+0.36 = 5.96 eV (n=3)",
          "page": 64,
          "pdf_page_index": 63,
          "provenance": "biesinger_lit_compile",
          "source_detail": "Table 2.2"
        },
        {
          "compound": "TiO2",
          "phase": null,
          "value_eV": 5.66,
          "references": [
            "NIST",
            "30",
            "31",
            "32",
            "34",
            "53",
            "54"
          ],
          "raw_line": "Ti(IV) Oxide splitting = 5.66 ± 0.08 eV (n=4) [midpoint]; TiO2",
          "page": 64,
          "pdf_page_index": 63,
          "provenance": "biesinger_lit_compile",
          "source_detail": "Table 2.2"
        },
        {
          "compound": "TiO2",
          "phase": null,
          "value_eV": 5.58,
          "references": [
            "NIST",
            "30",
            "31",
            "32",
            "34",
            "53",
            "54"
          ],
          "raw_line": "Ti(IV) Oxide splitting lower bound 5.66-0.08 = 5.58 eV (n=4)",
          "page": 64,
          "pdf_page_index": 63,
          "provenance": "biesinger_lit_compile",
          "source_detail": "Table 2.2"
        },
        {
          "compound": "TiO2",
          "phase": null,
          "value_eV": 5.74,
          "references": [
            "NIST",
            "30",
            "31",
            "32",
            "34",
            "53",
            "54"
          ],
          "raw_line": "Ti(IV) Oxide splitting upper bound 5.66+0.08 = 5.74 eV (n=4)",
          "page": 64,
          "pdf_page_index": 63,
          "provenance": "biesinger_lit_compile",
          "source_detail": "Table 2.2"
        }
      ]
    },
    {
      "id": "V_2p3_2",
      "element": "V",
      "line": "2p3/2",
      "energy_kind": "binding",
      "entries": [
        {
          "compound": "V(0)",
          "phase": null,
          "value_eV": 512.43,
          "references": [
            "NIST",
            "1"
          ],
          "raw_line": "V(0) V 2p3/2 = 512.43 ± 0.24 eV (n=10 citations) [NIST lit. ave.]",
          "page": 68,
          "pdf_page_index": 67,
          "provenance": "biesinger_lit_compile",
          "source_detail": "Table 2.4"
        },
        {
          "compound": "V2O3",
          "phase": null,
          "value_eV": 515.35,
          "references": [
            "NIST",
            "1"
          ],
          "raw_line": "V(III) Oxide V 2p3/2 = 515.35 ± 1.58 eV (n=4 citations) [NIST lit. ave.]",
          "page": 68,
          "pdf_page_index": 67,
          "provenance": "biesinger_lit_compile",
          "source_detail": "Table 2.4"
        },
        {
          "compound": "V(OH)3",
          "phase": null,
          "value_eV": 514.1,
          "references": [
            "NIST",
            "1"
          ],
          "raw_line": "V(III) Hydroxide V 2p3/2 = 514.1 eV (n=1 citations) [NIST lit. ave.]",
          "page": 68,
          "pdf_page_index": 67,
          "provenance": "biesinger_lit_compile",
          "source_detail": "Table 2.4"
        },
        {
          "compound": "VO2",
          "phase": null,
          "value_eV": 516.3,
          "references": [
            "NIST",
            "1"
          ],
          "raw_line": "V(IV) Oxide V 2p3/2 = 516.3 ± 0.42 eV (n=3 citations) [NIST lit. ave.]",
          "page": 68,
          "pdf_page_index": 67,
          "provenance": "biesinger_lit_compile",
          "source_detail": "Table 2.4"
        },
        {
          "compound": "V2O5",
          "phase": null,
          "value_eV": 517.26,
          "references": [
            "NIST",
            "1"
          ],
          "raw_line": "V(V) Oxide V 2p3/2 = 517.26 ± 0.64 eV (n=23 citations) [NIST lit. ave.]",
          "page": 68,
          "pdf_page_index": 67,
          "provenance": "biesinger_lit_compile",
          "source_detail": "Table 2.4"
        }
      ]
    },
    {
      "id": "V_2p1_2_2p3_2_split",
      "element": "V",
      "line": "2p1/2-2p3/2_split",
      "energy_kind": "binding",
      "entries": [
        {
          "compound": "V(0)",
          "phase": null,
          "value_eV": 7.62,
          "references": [
            "NIST",
            "1"
          ],
          "raw_line": "V(0) V 2p1/2−V 2p3/2 splitting = 7.62 ± 0.06 eV (n=5 citations)",
          "page": 68,
          "pdf_page_index": 67,
          "provenance": "biesinger_lit_compile",
          "source_detail": "Table 2.4"
        },
        {
          "compound": "V2O5",
          "phase": null,
          "value_eV": 7.48,
          "references": [
            "NIST",
            "1"
          ],
          "raw_line": "V(V) Oxide V 2p1/2−V 2p3/2 splitting = 7.48 eV (n=1 citations)",
          "page": 68,
          "pdf_page_index": 67,
          "provenance": "biesinger_lit_compile",
          "source_detail": "Table 2.4"
        }
      ]
    },
    {
      "id": "Cu_2p3_2",
      "element": "Cu",
      "line": "2p3/2",
      "energy_kind": "binding",
      "entries": [
        {
          "compound": "Cu(0)",
          "phase": null,
          "value_eV": 932.61,
          "references": [
            "NIST",
            "1"
          ],
          "raw_line": "Cu(0) a) Cu 2p3/2 = 932.61 ± 0.21 eV (n=27); α' = 1851.23 ± 0.16 eV (n=23); ISO calibration standard sets Cu metal 2p3/2 to 932.63 eV",
          "page": 72,
          "pdf_page_index": 71,
          "provenance": "biesinger_lit_compile",
          "source_detail": "Table 2.7",
          "auger_parameter": 1851.23
        },
        {
          "compound": "Cu2O",
          "phase": null,
          "value_eV": 932.43,
          "references": [
            "NIST",
            "1"
          ],
          "raw_line": "Cu(I) Oxide Cu 2p3/2 = 932.43 ± 0.24 eV (n=18); α' = 1849.19 ± 0.32 eV (n=10)",
          "page": 72,
          "pdf_page_index": 71,
          "provenance": "biesinger_lit_compile",
          "source_detail": "Table 2.7",
          "auger_parameter": 1849.19
        },
        {
          "compound": "CuO",
          "phase": null,
          "value_eV": 933.57,
          "references": [
            "NIST",
            "1"
          ],
          "raw_line": "Cu(II) Oxide b) Cu 2p3/2 = 933.57 ± 0.39 eV (n=18); α' = 1851.49 ± 0.35 eV (n=10); Must show shake-up peaks",
          "page": 72,
          "pdf_page_index": 71,
          "provenance": "biesinger_lit_compile",
          "source_detail": "Table 2.7",
          "auger_parameter": 1851.49
        },
        {
          "compound": "Cu(OH)2",
          "phase": null,
          "value_eV": 934.75,
          "references": [
            "NIST",
            "1"
          ],
          "raw_line": "Cu(II) Hydroxide b) Cu 2p3/2 = 934.75 ± 0.5 eV (n=2); Must show shake-up peaks; no Auger lit. ave. listed",
          "page": 72,
          "pdf_page_index": 71,
          "provenance": "biesinger_lit_compile",
          "source_detail": "Table 2.7"
        },
        {
          "compound": "Cu(0)",
          "phase": null,
          "value_eV": 932.63,
          "references": [],
          "raw_line": "Cu(0) Cu 2p3/2 = 932.63 ± 0.025 eV; FWHM(10 eV)=0.79, FWHM(20 eV)=0.83; α' = 1851.24 ± 0.025 eV; ISO Calibration Standard 932.63 eV, GL(90); std as Kratos calibration",
          "page": 72,
          "pdf_page_index": 71,
          "provenance": "biesinger_thesis",
          "source_detail": "Table 2.8",
          "auger_parameter": 1851.24,
          "fwhm_eV": 0.79
        },
        {
          "compound": "Cu2O",
          "phase": null,
          "value_eV": 932.18,
          "references": [],
          "raw_line": "Cu(I) Oxide Cu 2p3/2 = 932.18 ± 0.12 eV; FWHM(10 eV)=0.88, FWHM(20 eV)=0.98; α' = 1849.17 ± 0.03 eV; GL(90) peak-shape",
          "page": 72,
          "pdf_page_index": 71,
          "provenance": "biesinger_thesis",
          "source_detail": "Table 2.8",
          "auger_parameter": 1849.17,
          "fwhm_eV": 0.88
        },
        {
          "compound": "CuO",
          "phase": null,
          "value_eV": 933.76,
          "references": [],
          "raw_line": "Cu(II) Oxide d) Cu 2p3/2 = 933.76 ± 0.11 eV; FWHM(10 eV)=3.0, FWHM(20 eV)=3.0; α' = 1851.33 ± 0.05 eV; Shake-up peaks present",
          "page": 72,
          "pdf_page_index": 71,
          "provenance": "biesinger_thesis",
          "source_detail": "Table 2.8",
          "auger_parameter": 1851.33,
          "fwhm_eV": 3.0
        },
        {
          "compound": "Cu(OH)2",
          "phase": null,
          "value_eV": 934.67,
          "references": [],
          "raw_line": "Cu(II) Hydroxide d) Cu 2p3/2 = 934.67 ± 0.02 eV; FWHM(10 eV)=2.74, FWHM(20 eV)=2.85; α' = 1850.92 ± 0.09 eV; Shake-up peaks present",
          "page": 72,
          "pdf_page_index": 71,
          "provenance": "biesinger_thesis",
          "source_detail": "Table 2.8",
          "auger_parameter": 1850.92,
          "fwhm_eV": 2.74
        }
      ]
    },
    {
      "id": "Zn_2p1_2",
      "element": "Zn",
      "line": "2p1/2",
      "energy_kind": "binding",
      "entries": [
        {
          "compound": "Zn(0)",
          "phase": null,
          "value_eV": 1044.66,
          "references": [],
          "raw_line": "Zn(0) (a) this work Zn 2p1/2 = 1044.66 ± 0.01 eV; FWHM(10 eV)=1.0",
          "page": 77,
          "pdf_page_index": 76,
          "provenance": "biesinger_thesis",
          "source_detail": "Table 2.10",
          "fwhm_eV": 1.0
        },
        {
          "compound": "ZnO",
          "phase": null,
          "value_eV": 1044.11,
          "references": [],
          "raw_line": "Zn(II) Oxide this work Zn 2p1/2 = 1044.11 ± 0.04 eV; FWHM(10 eV)=1.59",
          "page": 77,
          "pdf_page_index": 76,
          "provenance": "biesinger_thesis",
          "source_detail": "Table 2.10",
          "fwhm_eV": 1.59
        }
      ]
    },
    {
      "id": "Zn_2p1_2_2p3_2_split",
      "element": "Zn",
      "line": "2p1/2-2p3/2_split",
      "energy_kind": "binding",
      "entries": [
        {
          "compound": "Zn(0)",
          "phase": null,
          "value_eV": 23.01,
          "references": [],
          "raw_line": "Zn(0) (a) this work Zn 2p1/2−Zn 2p3/2 splitting = 23.01 eV",
          "page": 77,
          "pdf_page_index": 76,
          "provenance": "biesinger_thesis",
          "source_detail": "Table 2.10"
        },
        {
          "compound": "ZnO",
          "phase": null,
          "value_eV": 23.11,
          "references": [],
          "raw_line": "Zn(II) Oxide this work Zn 2p1/2−Zn 2p3/2 splitting = 23.11 eV",
          "page": 77,
          "pdf_page_index": 76,
          "provenance": "biesinger_thesis",
          "source_detail": "Table 2.10"
        }
      ]
    },
    {
      "id": "Mn_2p3_2",
      "element": "Mn",
      "line": "2p3/2",
      "energy_kind": "binding",
      "entries": [
        {
          "compound": "Mn(0)",
          "phase": null,
          "value_eV": 638.6,
          "references": [
            "11",
            "12",
            "13",
            "14"
          ],
          "raw_line": "Mn(0) Peak 1 = 638.6 eV (100.0% area); FWHM(SSX-100 25 eV)=1.14; Asymmetric LA metal peak from this study (SSX-100); Peak 1 only",
          "page": 98,
          "pdf_page_index": 97,
          "provenance": "biesinger_lit_compile",
          "source_detail": "Table 3.2",
          "fwhm_eV": 1.14
        },
        {
          "compound": "MnO",
          "phase": null,
          "value_eV": 640.3,
          "references": [
            "11",
            "12",
            "13",
            "14"
          ],
          "raw_line": "Mn(II), MnO Peak 1 = 640.3 eV (34.4% area); FWHM(SSX-100 25 eV)=1.7; Peak 1 of multiplet pack (primary / main component)",
          "page": 98,
          "pdf_page_index": 97,
          "provenance": "biesinger_lit_compile",
          "source_detail": "Table 3.2",
          "fwhm_eV": 1.7
        },
        {
          "compound": "MnOOH",
          "phase": "Manganite",
          "value_eV": 641.2,
          "references": [
            "11",
            "12",
            "13",
            "14"
          ],
          "raw_line": "Mn(III), Manganite (MnOOH) Peak 1 = 641.2 eV (24.0% area); FWHM(SSX-100 25 eV)=1.25; Peak 1 of multiplet pack (primary / main component)",
          "page": 98,
          "pdf_page_index": 97,
          "provenance": "biesinger_lit_compile",
          "source_detail": "Table 3.2",
          "fwhm_eV": 1.25
        },
        {
          "compound": "MnO2",
          "phase": "Birnessite",
          "value_eV": 642.5,
          "references": [
            "11",
            "12",
            "13",
            "14"
          ],
          "raw_line": "Mn(IV), Birnessite (MnO2) Peak 1 = 642.5 eV (47.9% area); FWHM(SSX-100 25 eV)=1.25; Peak 1 of multiplet pack (primary / main component)",
          "page": 98,
          "pdf_page_index": 97,
          "provenance": "biesinger_lit_compile",
          "source_detail": "Table 3.2",
          "fwhm_eV": 1.25
        }
      ]
    },
    {
      "id": "Ni_2p3_2",
      "element": "Ni",
      "line": "2p3/2",
      "energy_kind": "binding",
      "entries": [
        {
          "compound": "Ni(0)",
          "phase": null,
          "value_eV": 852.54,
          "references": [],
          "raw_line": "Ni Metal Ni 2p3/2 Eb = 852.54 eV; Ni LMM Ek = 846.22 eV; α' = 1698.76 eV",
          "page": 146,
          "pdf_page_index": 145,
          "provenance": "biesinger_thesis",
          "source_detail": "Table 5.3",
          "auger_parameter": 1698.76
        },
        {
          "compound": "A600",
          "phase": "Alloy A600",
          "value_eV": 852.7,
          "references": [],
          "raw_line": "A600 Ni 2p3/2 Eb = 852.7 eV; Ni LMM Ek = 846.02 eV; α' = 1698.72 eV; Inconel Alloy A600",
          "page": 146,
          "pdf_page_index": 145,
          "provenance": "biesinger_thesis",
          "source_detail": "Table 5.3",
          "auger_parameter": 1698.72
        },
        {
          "compound": "A800",
          "phase": "Alloy A800",
          "value_eV": 852.85,
          "references": [],
          "raw_line": "A800 Ni 2p3/2 Eb = 852.85 eV; Ni LMM Ek = 845.87 eV; α' = 1698.72 eV; Inconel Alloy A800",
          "page": 146,
          "pdf_page_index": 145,
          "provenance": "biesinger_thesis",
          "source_detail": "Table 5.3",
          "auger_parameter": 1698.72
        },
        {
          "compound": "NiO",
          "phase": null,
          "value_eV": 853.78,
          "references": [],
          "raw_line": "NiO Ni 2p3/2 Eb = 853.78 eV; Ni LMM Ek = 843.93 eV; α' = 1697.71 eV",
          "page": 146,
          "pdf_page_index": 145,
          "provenance": "biesinger_thesis",
          "source_detail": "Table 5.3",
          "auger_parameter": 1697.71
        },
        {
          "compound": "Ni(OH)2",
          "phase": null,
          "value_eV": 855.8,
          "references": [],
          "raw_line": "Ni(OH)2 Ni 2p3/2 Eb = 855.8 eV; Ni LMM Ek = 842.58 eV; α' = 1698.38 eV",
          "page": 146,
          "pdf_page_index": 145,
          "provenance": "biesinger_thesis",
          "source_detail": "Table 5.3",
          "auger_parameter": 1698.38
        },
        {
          "compound": "γ-NiOOH",
          "phase": null,
          "value_eV": 855.75,
          "references": [],
          "raw_line": "γ-NiOOH a) Ni 2p3/2 Eb = 855.75 eV; Ni LMM Ek = 844.29 eV; α' = 1700.04 eV; Ni LMM Auger has unique peak shape with extra high BE peak",
          "page": 146,
          "pdf_page_index": 145,
          "provenance": "biesinger_thesis",
          "source_detail": "Table 5.3",
          "auger_parameter": 1700.04
        },
        {
          "compound": "NiF2",
          "phase": null,
          "value_eV": 858.12,
          "references": [],
          "raw_line": "NiF2 b) Ni 2p3/2 Eb = 858.12 eV; Ni LMM Ek = 839.74 eV; α' = 1697.86 eV; Charge referenced to F 1s = 685.23 eV",
          "page": 146,
          "pdf_page_index": 145,
          "provenance": "biesinger_thesis",
          "source_detail": "Table 5.3",
          "auger_parameter": 1697.86
        },
        {
          "compound": "NiCl2",
          "phase": null,
          "value_eV": 856.77,
          "references": [],
          "raw_line": "NiCl2 Ni 2p3/2 Eb = 856.77 eV; Ni LMM Ek = 841.88 eV; α' = 1698.65 eV",
          "page": 146,
          "pdf_page_index": 145,
          "provenance": "biesinger_thesis",
          "source_detail": "Table 5.3",
          "auger_parameter": 1698.65
        },
        {
          "compound": "NiBr2",
          "phase": null,
          "value_eV": 855.27,
          "references": [],
          "raw_line": "NiBr2 Ni 2p3/2 Eb = 855.27 eV; Ni LMM Ek = 843.25 eV; α' = 1698.52 eV",
          "page": 146,
          "pdf_page_index": 145,
          "provenance": "biesinger_thesis",
          "source_detail": "Table 5.3",
          "auger_parameter": 1698.52
        },
        {
          "compound": "NiI2",
          "phase": null,
          "value_eV": 854.46,
          "references": [],
          "raw_line": "NiI2 Ni 2p3/2 Eb = 854.46 eV; Ni LMM Ek = 845.23 eV; α' = 1699.69 eV",
          "page": 146,
          "pdf_page_index": 145,
          "provenance": "biesinger_thesis",
          "source_detail": "Table 5.3",
          "auger_parameter": 1699.69
        }
      ]
    }
  ]
}
